Repository: ur-whitelab/BO-LIFT

# 🤖 BO-LIFT: Bayesian Optimization using in-context learning
BO-LIFT does regression with uncertainties using frozen Large Language Models by using token probabilities.
It uses LangChain to select examples to create in-context learning prompts from training data.
By selecting examples, it can consider more training data than it fits in the model's context window.
Being able to predict uncertainty, allow the employment of interesting techniques such as Bayesian Optimization.

## Usage 💻

You need to set up your OpenAI API key in order to use BO-LIFT.
You can do that using the `os` Python library:

```py
import os
os.environ["OPENAI_API_KEY"] = "<your-key-here>"
```

`bolift` provides different models depending on the prompt you want to use.
One example of usage can be seen in the following:

```py
import bolift
asktell = bolift.AskTellFewShotTopk(
  ...args
)
```
Examples can be shown to the model by simply using the `tell` method:

```py
for i in range(n):
  asktell.tell(<x_data>, <y_data>)
```

`bolift` will use these points to create the prompt for a prediction.
A prediction can be done using:

```py
asktell.predict(<x_data>)
```

File: paper/dataset/oxidative_methane_coupling.csv (part 1 of 46)
Name,M1,M1_atom_number,M2,M2_atom_number,M3,M3_atom_number,Support ,Support_ID,M2_mol,M3_mol,M1_mol%,M2_mol%,M3_mol%,Temp,Total_flow,Ar_flow,CH4_flow,O2_flow,CT,CH4/O2,CH4_conv,C2y,C2H6y,C2H4y,COy,CO2y,C2s,C2H6s,C2H4s,COs,CO2s
Mn-Na2WO4/BN,Mn,25,Na,11,W,74,BN,4,0.370,0.185,40,40,20,900,10,1.5,5.7,2.8,0.75,2,36.28,5.86,0.68,5.18,30.82,6.01,16.15,1.87,14.28,84.95,16.57
Mn-Na2WO4/BN,Mn,25,Na,11,W,74,BN,4,0.370,0.185,40,40,20,900,15,2.3,8.5,4.3,0.50,2,37.04,6.29,0.70,5.59,31.29,5.76,16.98,1.89,15.09,84.48,15.55
Mn-Na2WO4/BN,Mn,25,Na,11,W,74,BN,4,0.370,0.185,40,40,20,900,20,3.0,11.3,5.7,0.38,2,26.83,5.34,0.55,4.79,21.62,3.12,19.90,2.05,17.85,80.58,11.63
Mn-Na2WO4/BN,Mn,25,Na,11,W,74,BN,4,0.370,0.185,40,40,20,900,10,1.5,6.4,2.1,0.75,3,24.47,6.16,0.62,5.54,22.49,3.00,25.17,2.53,22.64,91.91,12.26
Mn-Na2WO4/BN,Mn,25,Na,11,W,74,BN,4,0.370,0.185,40,40,20,900,15,2.3,9.6,3.2,0.50,3,24.03,6.54,0.65,5.89,22.34,2.86,27.22,2.70,24.51,92.97,11.90
Mn-Na2WO4/BN,Mn,25,Na,11,W,74,BN,4,0.370,0.185,40,40,20,900,20,3.0,12.8,4.3,0.38,3,18.85,5.39,0.49,4.90,17.33,1.95,28.59,2.60,25.99,91.94,10.34
Mn-Na2WO4/BN,Mn,25,Na,11,W,74,BN,4,0.370,0.185,40,40,20,900,10,1.5,6.8,1.7,0.75,4,18.44,6.06,0.56,5.50,17.03,1.84,32.86,3.04,29.83,92.35,9.98
Mn-Na2WO4/BN,Mn,25,Na,11,W,74,BN,4,0.370,0.185,40,40,20,900,15,2.3,10.2,2.6,0.50,4,26.01,6.77,0.66,6.11,17.45,1.78,26.03,2.54,23.49,67.09,6.84
Mn-Na2WO4/BN,Mn,25,Na,11,W,74,BN,4,0.370,0.185,40,40,20,900,20,3.0,13.6,3.4,0.38,4,13.63,4.96,0.46,4.50,12.09,1.01,36.39,3.37,33.02,88.70,7.41
Mn-Na2WO4/BN,Mn,25,Na,11,W,74,BN,4,0.370,0.185,40,40,20,900,10,1.5,7.3,1.2,0.75,6,18.40,5.63,0.56,5.07,11.85,0.92,30.60,3.04,27.55,64.40,5.00
Mn-Na2WO4/BN,Mn,25,Na,11,W,74,BN,4,0.370,0.185,40,40,20,900,15,2.3,10.9,1.8,0.50,6,11.86,5.97,0.65,5.32,11.46,0.87,50.34,5.48,44.86,96.63,7.34
Mn-Na2WO4/BN,Mn,25,Na,11,W,74,BN,4,0.370,0.185,40,40,20,900,20,3.0,14.6,2.4,0.38,6,37.22,5.02,0.64,4.38,32.58,5.85,13.49,1.72,11.77,87.53,15.72
Mn-Na2WO4/BN,Mn,25,Na,11,W,74,BN,4,0.370,0.185,40,40,20,900,10,4.0,4.0,2.0,0.75,2,37.29,5.66,0.68,4.98,32.66,5.38,15.18,1.82,13.35,87.58,14.43
Mn-Na2WO4/BN,Mn,25,Na,11,W,74,BN,4,0.370,0.185,40,40,20,900,15,6.0,6.0,3.0,0.50,2,38.05,6.03,0.74,5.29,32.50,5.21,15.85,1.94,13.90,85.41,13.69
Mn-Na2WO4/BN,Mn,25,Na,11,W,74,BN,4,0.370,0.185,40,40,20,900,20,8.0,8.0,4.0,0.38,2,27.41,5.17,0.58,4.59,22.79,2.88,18.86,2.12,16.75,83.14,10.51
Mn-Na2WO4/BN,Mn,25,Na,11,W,74,BN,4,0.370,0.185,40,40,20,900,10,4.0,4.5,1.5,0.75,3,27.28,5.85,0.65,5.20,22.55,2.68,21.44,2.38,19.06,82.66,9.82
Mn-Na2WO4/BN,Mn,25,Na,11,W,74,BN,4,0.370,0.185,40,40,20,900,15,6.0,6.8,2.3,0.50,3,26.98,6.25,0.65,5.60,22.38,2.62,23.17,2.41,20.76,82.95,9.71
Mn-Na2WO4/BN,Mn,25,Na,11,W,74,BN,4,0.370,0.185,40,40,20,900,20,8.0,9.0,3.0,0.38,3,20.95,5.06,0.52,4.54,17.64,1.82,24.15,2.48,21.67,84.20,8.69
Mn-Na2WO4/BN,Mn,25,Na,11,W,74,BN,4,0.370,0.185,40,40,20,900,10,4.0,4.8,1.2,0.75,4,20.64,5.70,0.62,5.08,17.44,1.69,27.62,3.00,24.61,84.50,8.19
Mn-Na2WO4/BN,Mn,25,Na,11,W,74,BN,4,0.370,0.185,40,40,20,900,15,6.0,7.2,1.8,0.50,4,20.88,6.14,0.66,5.48,17.15,1.67,29.41,3.16,26.25,82.14,8.00
Mn-Na2WO4/BN,Mn,25,Na,11,W,74,BN,4,0.370,0.185,40,40,20,900,20,8.0,9.6,2.4,0.38,4,14.10,4.62,0.47,4.15,12.16,0.91,32.77,3.33,29.43,86.24,6.45
Mn-Na2WO4/BN,Mn,25,Na,11,W,74,BN,4,0.370,0.185,40,40,20,900,10,4.0,5.1,0.9,0.75,6,13.50,5.20,0.56,4.64,12.06,0.89,38.52,4.15,34.37,89.33,6.59
Mn-Na2WO4/BN,Mn,25,Na,11,W,74,BN,4,0.370,0.185,40,40,20,900,15,6.0,7.7,1.3,0.50,6,14.10,5.49,0.67,4.82,11.82,0.86,38.94,4.75,34.18,83.83,6.10
Mn-Na2WO4/BN,Mn,25,Na,11,W,74,BN,4,0.370,0.185,40,40,20,900,20,8.0,10.3,1.7,0.38,6,42.41,4.33,0.61,3.72,33.69,4.99,10.21,1.44,8.77,79.44,11.77
Mn-Na2WO4/BN,Mn,25,Na,11,W,74,BN,4,0.370,0.185,40,40,20,900,10,7.0,2.0,1.0,0.75,2,44.15,4.62,0.60,4.02,32.66,4.76,10.46,1.36,9.11,73.98,10.78
Mn-Na2WO4/BN,Mn,25,Na,11,W,74,BN,4,0.370,0.185,40,40,20,900,15,10.5,3.0,1.5,0.50,2,42.12,5.11,0.67,4.44,32.92,4.99,12.13,1.59,10.54,78.16,11.85
Mn-Na2WO4/BN,Mn,25,Na,11,W,74,BN,4,0.370,0.185,40,40,20,900,20,14.0,4.0,2.0,0.38,2,30.40,4.61,0.62,3.99,24.26,2.76,15.16,2.04,13.13,79.80,9.08
Mn-Na2WO4/BN,Mn,25,Na,11,W,74,BN,4,0.370,0.185,40,40,20,900,10,7.0,2.3,0.8,0.75,3,29.85,5.03,0.57,4.46,23.99,2.58,16.85,1.91,14.94,80.37,8.64
Mn-Na2WO4/BN,Mn,25,Na,11,W,74,BN,4,0.370,0.185,40,40,20,900,15,10.5,3.4,1.1,0.50,3,30.09,5.60,0.73,4.87,23.19,2.46,18.61,2.43,16.18,77.07,8.18
Mn-Na2WO4/BN,Mn,25,Na,11,W,74,BN,4,0.370,0.185,40,40,20,900,20,14.0,4.5,1.5,0.38,3,25.63,4.46,0.54,3.92,18.83,1.66,17.40,2.11,15.29,73.47,6.48
Mn-Na2WO4/BN,Mn,25,Na,11,W,74,BN,4,0.370,0.185,40,40,20,900,10,7.0,2.4,0.6,0.75,4,25.18,5.22,0.64,4.58,17.78,1.49,20.73,2.54,18.19,70.61,5.92
Mn-Na2WO4/BN,Mn,25,Na,11,W,74,BN,4,0.370,0.185,40,40,20,900,15,10.5,3.6,0.9,0.50,4,24.48,5.67,0.74,4.93,14.91,1.20,23.16,3.02,20.14,60.91,4.90
Mn-Na2WO4/BN,Mn,25,Na,11,W,74,BN,4,0.370,0.185,40,40,20,900,20,14.0,4.8,1.2,0.38,4,17.50,4.42,0.60,3.82,12.62,0.84,25.26,3.43,21.83,72.11,4.80
Mn-Na2WO4/BN,Mn,25,Na,11,W,74,BN,4,0.370,0.185,40,40,20,900,10,7.0,2.6,0.4,0.75,6,14.52,4.45,0.73,3.72,9.05,0.57,30.65,5.03,25.62,62.33,3.93
Mn-Na2WO4/BN,Mn,25,Na,11,W,74,BN,4,0.370,0.185,40,40,20,900,15,10.5,3.9,0.6,0.50,6,16.94,4.99,0.88,4.11,9.58,0.56,29.46,5.19,24.26,56.55,3.31
Mn-Na2WO4/BN,Mn,25,Na,11,W,74,BN,4,0.370,0.185,40,40,20,900,20,14.0,5.1,0.9,0.38,6,34.52,4.19,0.55,3.64,27.00,8.51,12.14,1.59,10.54,78.22,24.65
Mn-Na2WO4/BN,Mn,25,Na,11,W,74,BN,4,0.370,0.185,40,40,20,850,10,1.5,5.7,2.8,0.75,2,35.03,6.73,0.82,5.91,28.13,6.17,19.21,2.34,16.87,80.30,17.61
Mn-Na2WO4/BN,Mn,25,Na,11,W,74,BN,4,0.370,0.185,40,40,20,850,15,2.3,8.5,4.3,0.50,2,35.11,7.03,0.86,6.17,28.42,6.08,20.02,2.45,17.57,80.95,17.32
Mn-Na2WO4/BN,Mn,25,Na,11,W,74,BN,4,0.370,0.185,40,40,20,850,20,3.0,11.3,5.7,0.38,2,26.07,5.89,0.60,5.29,19.57,3.17,22.59,2.30,20.29,75.07,12.16
Mn-Na2WO4/BN,Mn,25,Na,11,W,74,BN,4,0.370,0.185,40,40,20,850,10,1.5,6.4,2.1,0.75,3,23.68,6.49,0.70,5.79,20.10,3.23,27.41,2.96,24.45,84.88,13.64
Mn-Na2WO4/BN,Mn,25,Na,11,W,74,BN,4,0.370,0.185,40,40,20,850,15,2.3,9.6,3.2,0.50,3,20.97,7.06,0.76,6.30,19.93,3.25,33.67,3.62,30.04,95.04,15.50
Mn-Na2WO4/BN,Mn,25,Na,11,W,74,BN,4,0.370,0.185,40,40,20,850,20,3.0,12.8,4.3,0.38,3,18.07,5.87,0.61,5.26,15.40,2.08,32.48,3.38,29.11,85.22,11.51
Mn-Na2WO4/BN,Mn,25,Na,11,W,74,BN,4,0.370,0.185,40,40,20,850,10,1.5,6.8,1.7,0.75,4,16.01,6.22,0.63,5.59,15.35,2.07,38.85,3.94,34.92,95.88,12.93
Mn-Na2WO4/BN,Mn,25,Na,11,W,74,BN,4,0.370,0.185,40,40,20,850,15,2.3,10.2,2.6,0.50,4,16.46,6.49,0.68,5.81,15.48,2.06,39.43,4.13,35.30,94.05,12.52
Mn-Na2WO4/BN,Mn,25,Na,11,W,74,BN,4,0.370,0.185,40,40,20,850,20,3.0,13.6,3.4,0.38,4,12.33,5.21,0.50,4.71,11.11,1.12,42.25,4.06,38.20,90.11,9.08
Mn-Na2WO4/BN,Mn,25,Na,11,W,74,BN,4,0.370,0.185,40,40,20,850,10,1.5,7.3,1.2,0.75,6,10.86,5.47,0.55,4.92,10.85,1.08,50.37,5.06,45.30,99.91,9.94
Mn-Na2WO4/BN,Mn,25,Na,11,W,74,BN,4,0.370,0.185,40,40,20,850,15,2.3,10.9,1.8,0.50,6,11.94,5.96,0.63,5.33,10.65,1.00,49.92,5.28,44.64,89.20,8.38
Mn-Na2WO4/BN,Mn,25,Na,11,W,74,BN,4,0.370,0.185,40,40,20,850,20,3.0,14.6,2.4,0.38,6,34.00,5.31,0.67,4.64,28.43,6.80,15.62,1.97,13.65,83.62,20.00
Mn-Na2WO4/BN,Mn,25,Na,11,W,74,BN,4,0.370,0.185,40,40,20,850,10,4.0,4.0,2.0,0.75,2,35.15,5.67,0.68,4.99,28.52,6.39,16.13,1.93,14.20,81.14,18.18
Mn-Na2WO4/BN,Mn,25,Na,11,W,74,BN,4,0.370,0.185,40,40,20,850,15,6.0,6.0,3.0,0.50,2,35.29,6.13,0.72,5.41,28.08,6.13,17.37,2.04,15.33,79.57,17.37
Mn-Na2WO4/BN,Mn,25,Na,11,W,74,BN,4,0.370,0.185,40,40,20,850,20,8.0,8.0,4.0,0.38,2,24.37,5.34,0.51,4.83,20.47,3.42,21.91,2.09,19.82,84.00,14.03
Mn-Na2WO4/BN,Mn,25,Na,11,W,74,BN,4,0.370,0.185,40,40,20,850,10,4.0,4.5,1.5,0.75,3,24.00,5.81,0.58,5.23,19.99,3.08,24.21,2.42,21.79,83.29,12.83
Mn-Na2WO4/BN,Mn,25,Na,11,W,74,BN,4,0.370,0.185,40,40,20,850,15,6.0,6.8,2.3,0.50,3,24.92,6.18,0.68,5.50,19.96,3.07,24.80,2.73,22.07,80.10,12.32
Mn-Na2WO4/BN,Mn,25,Na,11,W,74,BN,4,0.370,0.185,40,40,20,850,20,8.0,9.0,3.0,0.38,3,18.16,5.31,0.55,4.76,16.44,2.12,29.24,3.03,26.21,90.53,11.67
Mn-Na2WO4/BN,Mn,25,Na,11,W,74,BN,4,0.370,0.185,40,40,20,850,10,4.0,4.8,1.2,0.75,4,17.58,5.65,0.56,5.09,15.65,1.95,32.14,3.19,28.95,89.02,11.09
Mn-Na2WO4/BN,Mn,25,Na,11,W,74,BN,4,0.370,0.185,40,40,20,850,15,6.0,7.2,1.8,0.50,4,18.96,6.05,0.59,5.46,15.60,1.91,31.91,3.11,28.80,82.28,10.07
Mn-Na2WO4/BN,Mn,25,Na,11,W,74,BN,4,0.370,0.185,40,40,20,850,20,8.0,9.6,2.4,0.38,4,13.54,4.68,0.44,4.24,11.23,1.01,34.56,3.25,31.31,82.94,7.46
Mn-Na2WO4/BN,Mn,25,Na,11,W,74,BN,4,0.370,0.185,40,40,20,850,10,4.0,5.1,0.9,0.75,6,11.87,5.19,0.50,4.69,11.17,0.98,43.72,4.21,39.51,94.10,8.26
Mn-Na2WO4/BN,Mn,25,Na,11,W,74,BN,4,0.370,0.185,40,40,20,850,15,6.0,7.7,1.3,0.50,6,11.89,5.65,0.58,5.07,10.98,0.99,47.52,4.88,42.64,92.35,8.33
Mn-Na2WO4/BN,Mn,25,Na,11,W,74,BN,4,0.370,0.185,40,40,20,850,20,8.0,10.3,1.7,0.38,6,39.02,4.93,0.62,4.31,30.15,5.65,12.63,1.59,11.05,77.27,14.48
Mn-Na2WO4/BN,Mn,25,Na,11,W,74,BN,4,0.370,0.185,40,40,20,850,10,7.0,2.0,1.0,0.75,2,40.95,5.37,0.60,4.77,30.71,5.26,13.11,1.47,11.65,74.99,12.84
Mn-Na2WO4/BN,Mn,25,Na,11,W,74,BN,4,0.370,0.185,40,40,20,850,15,10.5,3.0,1.5,0.50,2,40.57,6.07,0.81,5.26,30.20,5.29,14.96,2.00,12.97,74.44,13.04
Mn-Na2WO4/BN,Mn,25,Na,11,W,74,BN,4,0.370,0.185,40,40,20,850,20,14.0,4.0,2.0,0.38,2,29.69,5.22,0.62,4.60,23.58,3.14,17.58,2.09,15.49,79.42,10.58
Mn-Na2WO4/BN,Mn,25,Na,11,W,74,BN,4,0.370,0.185,40,40,20,850,10,7.0,2.3,0.8,0.75,3,27.54,5.72,0.73,4.99,21.96,2.82,20.77,2.65,18.12,79.74,10.24
Mn-Na2WO4/BN,Mn,25,Na,11,W,74,BN,4,0.370,0.185,40,40,20,850,15,10.5,3.4,1.1,0.50,3,28.38,6.33,0.84,5.49,21.31,2.75,22.30,2.96,19.34,75.09,9.69
Mn-Na2WO4/BN,Mn,25,Na,11,W,74,BN,4,0.370,0.185,40,40,20,850,20,14.0,4.5,1.5,0.38,3,22.82,5.46,0.64,4.82,17.55,1.84,23.93,2.80,21.12,76.91,8.06
Mn-Na2WO4/BN,Mn,25,Na,11,W,74,BN,4,0.370,0.185,40,40,20,850,10,7.0,2.4,0.6,0.75,4,21.91,5.93,0.77,5.16,16.85,1.67,27.07,3.51,23.55,76.91,7.62
Mn-Na2WO4/BN,Mn,25,Na,11,W,74,BN,4,0.370,0.185,40,40,20,850,15,10.5,3.6,0.9,0.50,4,22.16,6.33,0.96,5.37,15.88,1.57,28.56,4.33,24.23,71.66,7.08
Mn-Na2WO4/BN,Mn,25,Na,11,W,74,BN,4,0.370,0.185,40,40,20,850,20,14.0,4.8,1.2,0.38,4,16.10,5.07,0.68,4.39,11.61,0.86,31.49,4.22,27.27,72.11,5.34
Mn-Na2WO4/BN,Mn,25,Na,11,W,74,BN,4,0.370,0.185,40,40,20,850,10,7.0,2.6,0.4,0.75,6,13.98,5.34,0.82,4.52,11.08,0.70,38.20,5.87,32.33,79.26,5.01
Mn-Na2WO4/BN,Mn,25,Na,11,W,74,BN,4,0.370,0.185,40,40,20,850,15,10.5,3.9,0.6,0.50,6,12.24,4.94,1.11,3.83,6.76,0.43,40.36,9.07,31.29,55.23,3.51
Mn-Na2WO4/BN,Mn,25,Na,11,W,74,BN,4,0.370,0.185,40,40,20,850,20,14.0,5.1,0.9,0.38,6,28.17,1.90,1.30,0.60,22.08,8.54,6.74,4.61,2.13,78.38,30.32
Mn-Na2WO4/BN,Mn,25,Na,11,W,74,BN,4,0.370,0.185,40,40,20,800,10,1.5,5.7,2.8,0.75,2,32.93,7.30,1.11,6.19,26.05,6.34,22.17,3.37,18.80,79.11,19.25
Mn-Na2WO4/BN,Mn,25,Na,11,W,74,BN,4,0.370,0.185,40,40,20,800,15,2.3,8.5,4.3,0.50,2,34.70,7.42,1.14,6.28,26.24,6.40,21.38,3.29,18.10,75.62,18.44
Mn-Na2WO4/BN,Mn,25,Na,11,W,74,BN,4,0.370,0.185,40,40,20,800,20,3.0,11.3,5.7,0.38,2,23.51,6.86,0.94,5.92,18.17,3.34,29.18,4.00,25.18,77.29,14.21
Mn-Na2WO4/BN,Mn,25,Na,11,W,74,BN,4,0.370,0.185,40,40,20,800,10,1.5,6.4,2.1,0.75,3,21.76,7.43,1.08,6.35,18.54,3.31,34.15,4.96,29.18,85.20,15.21
Mn-Na2WO4/BN,Mn,25,Na,11,W,74,BN,4,0.370,0.185,40,40,20,800,15,2.3,9.6,3.2,0.50,3,20.77,7.75,1.19,6.56,18.62,3.30,37.31,5.73,31.58,89.65,15.89
Mn-Na2WO4/BN,Mn,25,Na,11,W,74,BN,4,0.370,0.185,40,40,20,800,20,3.0,12.8,4.3,0.38,3,17.49,6.50,0.90,5.60,14.48,2.10,37.16,5.15,32.02,82.79,12.01
Mn-Na2WO4/BN,Mn,25,Na,11,W,74,BN,4,0.370,0.185,40,40,20,800,10,1.5,6.8,1.7,0.75,4,24.08,7.26,1.06,6.20,14.74,2.08,30.15,4.40,25.75,61.21,8.64
Mn-Na2WO4/BN,Mn,25,Na,11,W,74,BN,4,0.370,0.185,40,40,20,800,15,2.3,10.2,2.6,0.50,4,14.26,7.31,1.04,6.27,14.22,2.05,51.26,7.29,43.97,99.72,14.38
Mn-Na2WO4/BN,Mn,25,Na,11,W,74,BN,4,0.370,0.185,40,40,20,800,20,3.0,13.6,3.4,0.38,4,10.23,6.03,0.85,5.18,10.13,1.11,58.94,8.31,50.64,99.02,10.85
Mn-Na2WO4/BN,Mn,25,Na,11,W,74,BN,4,0.370,0.185,40,40,20,800,10,1.5,7.3,1.2,0.75,6,17.60,6.45,0.93,5.52,10.09,1.05,36.65,5.28,31.36,57.33,5.97
Mn-Na2WO4/BN,Mn,25,Na,11,W,74,BN,4,0.370,0.185,40,40,20,800,15,2.3,10.9,1.8,0.50,6,17.56,6.65,1.07,5.58,9.89,1.02,37.87,6.09,31.78,56.32,5.81
Mn-Na2WO4/BN,Mn,25,Na,11,W,74,BN,4,0.370,0.185,40,40,20,800,20,3.0,14.6,2.4,0.38,6,32.96,6.30,0.92,5.38,27.28,6.72,19.11,2.79,16.32,82.77,20.39
Mn-Na2WO4/BN,Mn,25,Na,11,W,74,BN,4,0.370,0.185,40,40,20,800,10,4.0,4.0,2.0,0.75,2,33.18,6.53,0.90,5.63,26.16,6.56,19.68,2.71,16.97,78.84,19.77
Mn-Na2WO4/BN,Mn,25,Na,11,W,74,BN,4,0.370,0.185,40,40,20,800,15,6.0,6.0,3.0,0.50,2,35.53,6.76,0.97,5.79,26.66,6.20,19.03,2.73,16.30,75.04,17.45
Mn-Na2WO4/BN,Mn,25,Na,11,W,74,BN,4,0.370,0.185,40,40,20,800,20,8.0,8.0,4.0,0.38,2,27.13,6.42,0.93,5.49,20.16,3.72,23.66,3.43,20.24,74.31,13.71
Mn-Na2WO4/BN,Mn,25,Na,11,W,74,BN,4,0.370,0.185,40,40,20,800,10,4.0,4.5,1.5,0.75,3,24.62,6.84,0.95,5.89,19.10,3.16,27.78,3.86,23.92,77.58,12.84
Mn-Na2WO4/BN,Mn,25,Na,11,W,74,BN,4,0.370,0.185,40,40,20,800,15,6.0,6.8,2.3,0.50,3,25.97,6.84,0.94,5.90,18.70,3.14,26.34,3.62,22.72,72.01,12.09
Mn-Na2WO4/BN,Mn,25,Na,11,W,74,BN,4,0.370,0.185,40,40,20,800,20,8.0,9.0,3.0,0.38,3,20.21,6.35,0.87,5.48,15.54,2.13,31.42,4.30,27.12,76.89,10.54
Mn-Na2WO4/BN,Mn,25,Na,11,W,74,BN,4,0.370,0.185,40,40,20,800,10,4.0,4.8,1.2,0.75,4,18.55,6.95,1.04,5.91,14.44,1.92,37.47,5.61,31.86,77.84,10.35
Mn-Na2WO4/BN,Mn,25,Na,11,W,74,BN,4,0.370,0.185,40,40,20,800,15,6.0,7.2,1.8,0.50,4,19.35,7.01,1.09,5.92,14.39,1.89,36.23,5.63,30.59,74.37,9.77
Mn-Na2WO4/BN,Mn,25,Na,11,W,74,BN,4,0.370,0.185,40,40,20,800,20,8.0,9.6,2.4,0.38,4,12.35,5.87,0.92,4.95,10.08,1.04,47.53,7.45,40.08,81.62,8.42
Mn-Na2WO4/BN,Mn,25,Na,11,W,74,BN,4,0.370,0.185,40,40,20,800,10,4.0,5.1,0.9,0.75,6,11.41,6.02,0.96,5.06,9.90,0.96,52.76,8.41,44.35,86.77,8.41
Mn-Na2WO4/BN,Mn,25,Na,11,W,74,BN,4,0.370,0.185,40,40,20,800,15,6.0,7.7,1.3,0.50,6,12.35,6.31,1.03,5.28,9.71,0.97,51.09,8.34,42.75,78.62,7.85
Mn-Na2WO4/BN,Mn,25,Na,11,W,74,BN,4,0.370,0.185,40,40,20,800,20,8.0,10.3,1.7,0.38,6,37.21,6.17,0.98,5.19,28.35,5.64,16.58,2.63,13.95,76.19,15.16
Mn-Na2WO4/BN,Mn,25,Na,11,W,74,BN,4,0.370,0.185,40,40,20,800,10,7.0,2.0,1.0,0.75,2,37.74,6.61,1.06,5.55,27.38,5.57,17.51,2.81,14.71,72.55,14.76
Mn-Na2WO4/BN,Mn,25,Na,11,W,74,BN,4,0.370,0.185,40,40,20,800,15,10.5,3.0,1.5,0.50,2,38.18,6.79,1.12,5.67,28.00,5.58,17.78,2.93,14.85,73.34,14.61
Mn-Na2WO4/BN,Mn,25,Na,11,W,74,BN,4,0.370,0.185,40,40,20,800,20,14.0,4.0,2.0,0.38,2,26.34,6.60,0.89,5.71,20.07,2.89,25.06,3.38,21.68,76.20,10.97
Mn-Na2WO4/BN,Mn,25,Na,11,W,74,BN,4,0.370,0.185,40,40,20,800,10,7.0,2.3,0.8,0.75,3,26.15,6.87,1.13,5.74,19.92,2.73,26.27,4.32,21.95,76.18,10.44
Mn-Na2WO4/BN,Mn,25,Na,11,W,74,BN,4,0.370,0.185,40,40,20,800,15,10.5,3.4,1.1,0.50,3,25.71,7.17,1.11,6.06,17.80,2.45,27.89,4.32,23.57,69.23,9.53
Mn-Na2WO4/BN,Mn,25,Na,11,W,74,BN,4,0.370,0.185,40,40,20,800,20,14.0,4.5,1.5,0.38,3,20.74,6.27,1.08,5.19,14.63,1.55,30.23,5.21,25.02,70.54,7.47
Mn-Na2WO4/BN,Mn,25,Na,11,W,74,BN,4,0.370,0.185,40,40,20,800,10,7.0,2.4,0.6,0.75,4,18.20,6.03,1.32,4.71,10.99,0.96,33.13,7.25,25.88,60.38,5.27
Mn-Na2WO4/BN,Mn,25,Na,11,W,74,BN,4,0.370,0.185,40,40,20,800,15,10.5,3.6,0.9,0.50,4,18.37,6.78,1.52,5.26,11.27,1.06,36.91,8.27,28.63,61.35,5.77
Mn-Na2WO4/BN,Mn,25,Na,11,W,74,BN,4,0.370,0.185,40,40,20,800,20,14.0,4.8,1.2,0.38,4,10.11,4.58,1.14,3.44,7.99,0.53,45.30,11.28,34.03,79.03,5.24
Mn-Na2WO4/BN,Mn,25,Na,11,W,74,BN,4,0.370,0.185,40,40,20,800,10,7.0,2.6,0.4,0.75,6,9.02,4.38,1.28,3.10,5.68,0.34,48.56,14.19,34.37,62.97,3.77
Mn-Na2WO4/BN,Mn,25,Na,11,W,74,BN,4,0.370,0.185,40,40,20,800,15,10.5,3.9,0.6,0.50,6,9.46,4.72,1.44,3.28,5.72,0.34,49.89,15.22,34.67,60.47,3.59
Mn-Na2WO4/BN,Mn,25,Na,11,W,74,BN,4,0.370,0.185,40,40,20,800,20,14.0,5.1,0.9,0.38,6,28.53,2.21,1.67,0.54,20.57,8.91,7.75,5.85,1.89,72.10,31.23
Mn-Na2WO4/BN,Mn,25,Na,11,W,74,BN,4,0.370,0.185,40,40,20,775,10,1.5,5.7,2.8,0.75,2,34.37,7.14,1.26,5.88,25.43,6.58,20.77,3.67,17.11,73.99,19.14
Mn-Na2WO4/BN,Mn,25,Na,11,W,74,BN,4,0.370,0.185,40,40,20,775,15,2.3,8.5,4.3,0.50,2,34.73,7.19,1.31,5.88,25.02,6.40,20.70,3.77,16.93,72.04,18.43
Mn-Na2WO4/BN,Mn,25,Na,11,W,74,BN,4,0.370,0.185,40,40,20,775,20,3.0,11.3,5.7,0.38,2,25.69,6.71,1.08,5.63,17.34,3.41,26.12,4.20,21.92,67.50,13.27
Mn-Na2WO4/BN,Mn,25,Na,11,W,74,BN,4,0.370,0.185,40,40,20,775,10,1.5,6.4,2.1,0.75,3,22.69,7.26,1.25,6.01,17.93,3.42,32.00,5.51,26.49,79.02,15.07
Mn-Na2WO4/BN,Mn,25,Na,11,W,74,BN,4,0.370,0.185,40,40,20,775,15,2.3,9.6,3.2,0.50,3,24.07,7.30,1.23,6.07,17.46,3.34,30.33,5.11,25.22,72.54,13.88
Mn-Na2WO4/BN,Mn,25,Na,11,W,74,BN,4,0.370,0.185,40,40,20,775,20,3.0,12.8,4.3,0.38,3,18.82,6.50,1.03,5.47,13.50,2.17,34.54,5.47,29.06,71.73,11.53
Mn-Na2WO4/BN,Mn,25,Na,11,W,74,BN,4,0.370,0.185,40,40,20,775,10,1.5,6.8,1.7,0.75,4,17.36,6.91,1.16,5.75,13.59,2.13,39.80,6.68,33.12,78.28,12.27
Mn-Na2WO4/BN,Mn,25,Na,11,W,74,BN,4,0.370,0.185,40,40,20,775,15,2.3,10.2,2.6,0.50,4,17.81,7.04,1.25,5.79,13.45,2.11,39.53,7.02,32.51,75.52,11.85
Mn-Na2WO4/BN,Mn,25,Na,11,W,74,BN,4,0.370,0.185,40,40,20,775,20,3.0,13.6,3.4,0.38,4,12.65,6.06,1.03,5.03,9.48,1.15,47.91,8.14,39.76,74.94,9.09
Mn-Na2WO4/BN,Mn,25,Na,11,W,74,BN,4,0.370,0.185,40,40,20,775,10,1.5,7.3,1.2,0.75,6,9.89,6.45,1.16,5.29,9.70,1.11,65.22,11.73,53.49,98.08,11.22
Mn-Na2WO4/BN,Mn,25,Na,11,W,74,BN,4,0.370,0.185,40,40,20,775,15,2.3,10.9,1.8,0.50,6,11.55,6.51,1.22,5.29,9.23,1.06,56.36,10.56,45.80,79.91,9.18
Mn-Na2WO4/BN,Mn,25,Na,11,W,74,BN,4,0.370,0.185,40,40,20,775,20,3.0,14.6,2.4,0.38,6,33.27,6.49,1.01,5.48,26.13,6.70,19.51,3.04,16.47,78.54,20.14
Mn-Na2WO4/BN,Mn,25,Na,11,W,74,BN,4,0.370,0.185,40,40,20,775,10,4.0,4.0,2.0,0.75,2,33.04,6.90,1.15,5.75,25.83,6.40,20.88,3.48,17.40,78.18,19.37
Mn-Na2WO4/BN,Mn,25,Na,11,W,74,BN,4,0.370,0.185,40,40,20,775,15,6.0,6.0,3.0,0.50,2,33.89,7.03,1.22,5.81,25.51,6.29,20.74,3.60,17.14,75.27,18.56
Mn-Na2WO4/BN,Mn,25,Na,11,W,74,BN,4,0.370,0.185,40,40,20,775,20,8.0,8.0,4.0,0.38,2,25.02,6.41,0.97,5.44,18.64,3.51,25.62,3.88,21.74,74.50,14.03
Mn-Na2WO4/BN,Mn,25,Na,11,W,74,BN,4,0.370,0.185,40,40,20,775,10,4.0,4.5,1.5,0.75,3,23.40,6.94,1.10,5.84,17.69,3.20,29.66,4.70,24.96,75.60,13.68
Mn-Na2WO4/BN,Mn,25,Na,11,W,74,BN,4,0.370,0.185,40,40,20,775,15,6.0,6.8,2.3,0.50,3,22.91,7.25,1.22,6.03,17.98,3.26,31.65,5.33,26.32,78.48,14.23
Mn-Na2WO4/BN,Mn,25,Na,11,W,74,BN,4,0.370,0.185,40,40,20,775,20,8.0,9.0,3.0,0.38,3,18.10,6.48,1.06,5.42,14.34,2.12,35.80,5.86,29.94,79.23,11.71
Mn-Na2WO4/BN,Mn,25,Na,11,W,74,BN,4,0.370,0.185,40,40,20,775,10,4.0,4.8,1.2,0.75,4,15.34,6.79,1.10,5.69,13.98,1.97,44.26,7.17,37.09,91.13,12.84
Mn-Na2WO4/BN,Mn,25,Na,11,W,74,BN,4,0.370,0.185,40,40,20,775,15,6.0,7.2,1.8,0.50,4,18.46,7.09,1.27,5.82,13.75,1.99,38.41,6.88,31.53,74.49,10.78
Mn-Na2WO4/BN,Mn,25,Na,11,W,74,BN,4,0.370,0.185,40,40,20,775,20,8.0,9.6,2.4,0.38,4,12.16,5.89,1.10,4.79,9.18,0.94,48.44,9.05,39.39,75.49,7.73
Mn-Na2WO4/BN,Mn,25,Na,11,W,74,BN,4,0.370,0.185,40,40,20,775,10,4.0,5.1,0.9,0.75,6,10.49,6.40,1.23,5.17,8.85,0.92,61.01,11.73,49.29,84.37,8.77
Mn-Na2WO4/BN,Mn,25,Na,11,W,74,BN,4,0.370,0.185,40,40,20,775,15,6.0,7.7,1.3,0.50,6,11.70,6.45,1.28,5.17,8.82,0.90,55.13,10.94,44.19,75.38,7.69
Mn-Na2WO4/BN,Mn,25,Na,11,W,74,BN,4,0.370,0.185,40,40,20,775,20,8.0,10.3,1.7,0.38,6,35.49,6.78,1.20,5.58,26.75,5.63,19.10,3.38,15.72,75.37,15.86
Mn-Na2WO4/BN,Mn,25,Na,11,W,74,BN,4,0.370,0.185,40,40,20,775,10,7.0,2.0,1.0,0.75,2,38.10,6.72,1.23,5.49,26.78,5.41,17.64,3.23,14.41,70.29,14.20
Mn-Na2WO4/BN,Mn,25,Na,11,W,74,BN,4,0.370,0.185,40,40,20,775,15,10.5,3.0,1.5,0.50,2,37.81,6.99,1.25,5.74,26.89,5.50,18.49,3.31,15.18,71.12,14.55
Mn-Na2WO4/BN,Mn,25,Na,11,W,74,BN,4,0.370,0.185,40,40,20,775,20,14.0,4.0,2.0,0.38,2,25.20,6.92,1.21,5.71,19.69,3.04,27.46,4.80,22.66,78.13,12.06
Mn-Na2WO4/BN,Mn,25,Na,11,W,74,BN,4,0.370,0.185,40,40,20,775,10,7.0,2.3,0.8,0.75,3,24.22,7.21,1.32,5.89,18.72,2.71,29.77,5.45,24.32,77.29,11.19
Mn-Na2WO4/BN,Mn,25,Na,11,W,74,BN,4,0.370,0.185,40,40,20,775,15,10.5,3.4,1.1,0.50,3,25.24,7.47,1.43,6.04,18.06,2.62,29.60,5.67,23.93,71.55,10.38
Mn-Na2WO4/BN,Mn,25,Na,11,W,74,BN,4,0.370,0.185,40,40,20,775,20,14.0,4.5,1.5,0.38,3,17.61,6.37,1.33,5.04,14.16,1.60,36.17,7.55,28.62,80.41,9.09
Mn-Na2WO4/BN,Mn,25,Na,11,W,74,BN,4,0.370,0.185,40,40,20,775,10,7.0,2.4,0.6,0.75,4,18.57,6.50,1.33,5.17,13.11,1.43,35.00,7.16,27.84,70.60,7.70
Mn-Na2WO4/BN,Mn,25,Na,11,W,74,BN,4,0.370,0.185,40,40,20,775,15,10.5,3.6,0.9,0.50,4,18.36,6.77,1.60,5.17,12.29,1.34,36.87,8.71,28.16,66.94,7.30
Mn-Na2WO4/BN,Mn,25,Na,11,W,74,BN,4,0.370,0.185,40,40,20,775,20,14.0,4.8,1.2,0.38,4,9.66,4.48,1.42,3.06,6.74,0.52,46.38,14.70,31.68,69.77,5.38
Mn-Na2WO4/BN,Mn,25,Na,11,W,74,BN,4,0.370,0.185,40,40,20,775,10,7.0,2.6,0.4,0.75,6,8.09,4.43,1.43,3.00,5.82,0.39,54.76,17.68,37.08,71.94,4.82
Mn-Na2WO4/BN,Mn,25,Na,11,W,74,BN,4,0.370,0.185,40,40,20,775,15,10.5,3.9,0.6,0.50,6,6.12,3.56,1.35,2.21,3.79,0.19,58.17,22.06,36.11,61.93,3.10
Mn-Na2WO4/BN,Mn,25,Na,11,W,74,BN,4,0.370,0.185,40,40,20,775,20,14.0,5.1,0.9,0.38,6,24.59,7.53,2.58,4.95,14.70,6.57,30.62,10.49,20.13,59.78,26.72
Mn-Na2WO4/BN,Mn,25,Na,11,W,74,BN,4,0.370,0.185,40,40,20,700,10,1.5,5.7,2.8,0.75,2,33.31,6.98,1.98,5.00,23.94,6.42,20.95,5.94,15.01,71.87,19.27
Mn-Na2WO4/BN,Mn,25,Na,11,W,74,BN,4,0.370,0.185,40,40,20,700,15,2.3,8.5,4.3,0.50,2,32.83,6.98,2.09,4.89,24.28,6.39,21.26,6.37,14.89,73.96,19.46
Mn-Na2WO4/BN,Mn,25,Na,11,W,74,BN,4,0.370,0.185,40,40,20,700,20,3.0,11.3,5.7,0.38,2,25.86,6.77,1.91,4.86,15.96,3.28,26.18,7.39,18.79,61.72,12.68
Mn-Na2WO4/BN,Mn,25,Na,11,W,74,BN,4,0.370,0.185,40,40,20,700,10,1.5,6.4,2.1,0.75,3,21.73,7.18,2.06,5.12,16.73,3.29,33.04,9.48,23.56,76.99,15.14
Mn-Na2WO4/BN,Mn,25,Na,11,W,74,BN,4,0.370,0.185,40,40,20,700,15,2.3,9.6,3.2,0.50,3,22.29,7.26,2.16,5.10,16.58,3.29,32.57,9.69,22.88,74.38,14.76
Mn-Na2WO4/BN,Mn,25,Na,11,W,74,BN,4,0.370,0.185,40,40,20,700,20,3.0,12.8,4.3,0.38,3,18.27,6.77,1.95,4.82,12.42,2.04,37.06,10.67,26.38,67.98,11.17
Mn-Na2WO4/BN,Mn,25,Na,11,W,74,BN,4,0.370,0.185,40,40,20,700,10,1.5,6.8,1.7,0.75,4,15.13,7.14,2.14,5.00,12.66,2.03,47.19,14.14,33.05,83.67,13.42
Mn-Na2WO4/BN,Mn,25,Na,11,W,74,BN,4,0.370,0.185,40,40,20,700,15,2.3,10.2,2.6,0.50,4,16.42,7.22,2.26,4.96,12.72,2.05,43.97,13.76,30.21,77.47,12.48
Mn-Na2WO4/BN,Mn,25,Na,11,W,74,BN,4,0.370,0.185,40,40,20,700,20,3.0,13.6,3.4,0.38,4,10.51,5.70,1.93,3.77,7.29,0.90,54.23,18.36,35.87,69.36,8.56
Mn-Na2WO4/BN,Mn,25,Na,11,W,74,BN,4,0.370,0.185,40,40,20,700,10,1.5,7.3,1.2,0.75,6,8.25,5.87,2.10,3.77,6.96,0.78,71.15,25.45,45.70,84.36,9.45
Mn-Na2WO4/BN,Mn,25,Na,11,W,74,BN,4,0.370,0.185,40,40,20,700,15,2.3,10.9,1.8,0.50,6,10.35,6.01,2.10,3.91,7.15,0.82,58.07,20.29,37.78,69.08,7.92
Mn-Na2WO4/BN,Mn,25,Na,11,W,74,BN,4,0.370,0.185,40,40,20,700,20,3.0,14.6,2.4,0.38,6,31.08,7.12,1.98,5.14,24.54,6.28,22.91,6.37,16.54,78.96,20.21
Mn-Na2WO4/BN,Mn,25,Na,11,W,74,BN,4,0.370,0.185,40,40,20,700,10,4.0,4.0,2.0,0.75,2,32.19,7.31,2.00,5.31,24.06,5.95,22.71,6.21,16.50,74.74,18.48
Mn-Na2WO4/BN,Mn,25,Na,11,W,74,BN,4,0.370,0.185,40,40,20,700,15,6.0,6.0,3.0,0.50,2,32.45,7.29,2.13,5.16,24.34,5.97,22.47,6.56,15.90,75.01,18.40
Mn-Na2WO4/BN,Mn,25,Na,11,W,74,BN,4,0.370,0.185,40,40,20,700,20,8.0,8.0,4.0,0.38,2,21.16,7.09,1.99,5.10,16.39,3.08,33.51,9.40,24.10,77.46,14.56
Mn-Na2WO4/BN,Mn,25,Na,11,W,74,BN,4,0.370,0.185,40,40,20,700,10,4.0,4.5,1.5,0.75,3,20.15,7.34,2.19,5.15,15.85,2.83,36.43,10.87,25.56,78.66,14.04
Mn-Na2WO4/BN,Mn,25,Na,11,W,74,BN,4,0.370,0.185,40,40,20,700,15,6.0,6.8,2.3,0.50,3,23.30,7.20,2.11,5.09,16.07,2.90,30.90,9.06,21.85,68.97,12.45
Mn-Na2WO4/BN,Mn,25,Na,11,W,74,BN,4,0.370,0.185,40,40,20,700,20,8.0,9.0,3.0,0.38,3,14.84,6.20,2.00,4.20,11.02,1.61,41.78,13.48,28.30,74.26,10.85
Mn-Na2WO4/BN,Mn,25,Na,11,W,74,BN,4,0.370,0.185,40,40,20,700,10,4.0,4.8,1.2,0.75,4,12.43,6.43,2.11,4.32,10.36,1.39,51.73,16.98,34.75,83.35,11.18
Mn-Na2WO4/BN,Mn,25,Na,11,W,74,BN,4,0.370,0.185,40,40,20,700,15,6.0,7.2,1.8,0.50,4,15.37,6.73,2.26,4.47,11.03,1.57,43.79,14.70,29.08,71.76,10.21
Mn-Na2WO4/BN,Mn,25,Na,11,W,74,BN,4,0.370,0.185,40,40,20,700,20,8.0,9.6,2.4,0.38,4,6.95,3.57,1.56,2.01,3.10,0.28,51.37,22.45,28.92,44.60,4.03
Mn-Na2WO4/BN,Mn,25,Na,11,W,74,BN,4,0.370,0.185,40,40,20,700,10,4.0,5.1,0.9,0.75,6,6.99,3.54,1.67,1.87,3.24,0.21,50.64,23.89,26.75,46.35,3.00
Mn-Na2WO4/BN,Mn,25,Na,11,W,74,BN,4,0.370,0.185,40,40,20,700,15,6.0,7.7,1.3,0.50,6,8.29,4.00,1.75,2.25,4.02,0.27,48.25,21.11,27.14,48.49,3.26
Mn-Na2WO4/BN,Mn,25,Na,11,W,74,BN,4,0.370,0.185,40,40,20,700,20,8.0,10.3,1.7,0.38,6,17.88,6.09,2.04,4.05,13.74,1.68,34.06,11.41,22.65,76.85,9.40
Mn-Na2WO4/BN,Mn,25,Na,11,W,74,BN,4,0.370,0.185,40,40,20,700,10,7.0,2.0,1.0,0.75,2,20.13,6.22,2.30,3.92,13.86,1.61,30.90,11.43,19.47,68.85,8.00
Mn-Na2WO4/BN,Mn,25,Na,11,W,74,BN,4,0.370,0.185,40,40,20,700,15,10.5,3.0,1.5,0.50,2,20.92,6.62,2.32,4.30,15.50,2.01,31.64,11.09,20.55,74.09,9.61
Mn-Na2WO4/BN,Mn,25,Na,11,W,74,BN,4,0.370,0.185,40,40,20,700,20,14.0,4.0,2.0,0.38,2,7.74,4.23,1.88,2.35,7.36,0.60,54.65,24.29,30.36,95.09,7.75
Mn-Na2WO4/BN,Mn,25,Na,11,W,74,BN,4,0.370,0.185,40,40,20,700,10,7.0,2.3,0.8,0.75,3,8.19,3.09,1.64,1.45,4.84,0.27,37.73,20.02,17.70,59.10,3.30
Mn-Na2WO4/BN,Mn,25,Na,11,W,74,BN,4,0.370,0.185,40,40,20,700,15,10.5,3.4,1.1,0.50,3,7.40,3.54,1.74,1.80,5.61,0.31,47.84,23.51,24.32,75.81,4.19
Mn-Na2WO4/BN,Mn,25,Na,11,W,74,BN,4,0.370,0.185,40,40,20,700,20,14.0,4.5,1.5,0.38,3,6.15,2.14,1.14,1.00,3.84,0.17,34.80,18.54,16.26,62.44,2.76
Mn-Na2WO4/BN,Mn,25,Na,11,W,74,BN,4,0.370,0.185,40,40,20,700,10,7.0,2.4,0.6,0.75,4,5.39,1.82,1.06,0.76,3.44,0.13,33.77,19.67,14.10,63.82,2.41
Mn-Na2WO4/BN,Mn,25,Na,11,W,74,BN,4,0.370,0.185,40,40,20,700,15,10.5,3.6,0.9,0.50,4,4.26,2.07,1.27,0.80,3.32,0.14,48.59,29.81,18.78,77.93,3.29
Mn-Na2WO4/BN,Mn,25,Na,11,W,74,BN,4,0.370,0.185,40,40,20,700,20,14.0,4.8,1.2,0.38,4,3.60,1.05,0.77,0.28,2.45,0.10,29.17,21.39,7.78,68.06,2.78
Mn-Na2WO4/BN,Mn,25,Na,11,W,74,BN,4,0.370,0.185,40,40,20,700,10,7.0,2.6,0.4,0.75,6,2.97,0.87,0.61,0.26,2.05,0.06,29.29,20.54,8.75,69.02,2.02
Mn-Na2WO4/BN,Mn,25,Na,11,W,74,BN,4,0.370,0.185,40,40,20,700,15,10.5,3.9,0.6,0.50,6,2.82,0.78,0.57,0.21,1.95,0.09,27.66,20.21,7.45,69.15,3.19
Mn-Na2WO4/BN,Mn,25,Na,11,W,74,BN,4,0.370,0.185,40,40,20,700,20,14.0,5.1,0.9,0.38,6,28.26,2.67,2.05,0.62,19.02,9.42,9.45,7.25,2.19,67.30,33.33
Mn-Na2WO4/BN,Mn,25,Na,11,W,74,BN,4,0.370,0.185,40,40,20,750,10,1.5,5.7,2.8,0.75,2,33.69,6.97,1.46,5.51,24.38,6.65,20.69,4.33,16.36,72.37,19.74
Mn-Na2WO4/BN,Mn,25,Na,11,W,74,BN,4,0.370,0.185,40,40,20,750,15,2.3,8.5,4.3,0.50,2,32.82,7.25,1.56,5.69,24.48,6.72,22.09,4.75,17.34,74.59,20.48
Mn-Na2WO4/BN,Mn,25,Na,11,W,74,BN,4,0.370,0.185,40,40,20,750,20,3.0,11.3,5.7,0.38,2,25.21,6.75,1.31,5.44,16.60,3.48,26.78,5.20,21.58,65.85,13.80
Mn-Na2WO4/BN,Mn,25,Na,11,W,74,BN,4,0.370,0.185,40,40,20,750,10,1.5,6.4,2.1,0.75,3,21.09,7.28,1.46,5.82,17.40,3.50,34.52,6.92,27.60,82.50,16.60
Mn-Na2WO4/BN,Mn,25,Na,11,W,74,BN,4,0.370,0.185,40,40,20,750,15,2.3,9.6,3.2,0.50,3,22.72,7.34,1.58,5.76,17.31,3.41,32.31,6.95,25.35,76.19,15.01
Mn-Na2WO4/BN,Mn,25,Na,11,W,74,BN,4,0.370,0.185,40,40,20,750,20,3.0,12.8,4.3,0.38,3,17.86,6.62,1.26,5.36,13.28,2.21,37.07,7.05,30.01,74.36,12.37
Mn-Na2WO4/BN,Mn,25,Na,11,W,74,BN,4,0.370,0.185,40,40,20,750,10,1.5,6.8,1.7,0.75,4,17.52,6.87,1.34,5.53,13.11,2.14,39.21,7.65,31.56,74.83,12.21
Mn-Na2WO4/BN,Mn,25,Na,11,W,74,BN,4,0.370,0.185,40,40,20,750,15,2.3,10.2,2.6,0.50,4,16.15,7.17,1.49,5.68,13.20,2.18,44.40,9.23,35.17,81.73,13.50
Mn-Na2WO4/BN,Mn,25,Na,11,W,74,BN,4,0.370,0.185,40,40,20,750,20,3.0,13.6,3.4,0.38,4,11.42,6.21,1.23,4.98,9.35,1.17,54.38,10.77,43.61,81.87,10.25
Mn-Na2WO4/BN,Mn,25,Na,11,W,74,BN,4,0.370,0.185,40,40,20,750,10,1.5,7.3,1.2,0.75,6,10.72,6.46,1.33,5.13,9.10,1.12,60.26,12.41,47.85,84.89,10.45
Mn-Na2WO4/BN,Mn,25,Na,11,W,74,BN,4,0.370,0.185,40,40,20,750,15,2.3,10.9,1.8,0.50,6,11.47,6.56,1.39,5.17,8.85,1.10,57.19,12.12,45.07,77.16,9.59
Mn-Na2WO4/BN,Mn,25,Na,11,W,74,BN,4,0.370,0.185,40,40,20,750,20,3.0,14.6,2.4,0.38,6,32.41,6.57,1.23,5.34,25.36,6.92,20.27,3.80,16.48,78.25,21.35
Mn-Na2WO4/BN,Mn,25,Na,11,W,74,BN,4,0.370,0.185,40,40,20,750,10,4.0,4.0,2.0,0.75,2,32.05,6.90,1.33,5.57,25.17,6.56,21.53,4.15,17.38,78.53,20.47
Mn-Na2WO4/BN,Mn,25,Na,11,W,74,BN,4,0.370,0.185,40,40,20,750,15,6.0,6.0,3.0,0.50,2,31.97,7.03,1.37,5.66,25.11,6.46,21.99,4.29,17.70,78.54,20.21
Mn-Na2WO4/BN,Mn,25,Na,11,W,74,BN,4,0.370,0.185,40,40,20,750,20,8.0,8.0,4.0,0.38,2,23.67,6.48,1.10,5.38,18.37,3.51,27.38,4.65,22.73,77.61,14.83
Mn-Na2WO4/BN,Mn,25,Na,11,W,74,BN,4,0.370,0.185,40,40,20,750,10,4.0,4.5,1.5,0.75,3,21.22,6.96,1.18,5.78,17.68,3.33,32.80,5.56,27.24,83.32,15.69
Mn-Na2WO4/BN,Mn,25,Na,11,W,74,BN,4,0.370,0.185,40,40,20,750,15,6.0,6.8,2.3,0.50,3,23.12,6.98,1.14,5.84,17.59,3.30,30.19,4.93,25.26,76.08,14.27
Mn-Na2WO4/BN,Mn,25,Na,11,W,74,BN,4,0.370,0.185,40,40,20,750,20,8.0,9.0,3.0,0.38,3,16.85,6.08,0.86,5.22,14.57,2.24,36.08,5.10,30.98,86.47,13.29
Mn-Na2WO4/BN,Mn,25,Na,11,W,74,BN,4,0.370,0.185,40,40,20,750,10,4.0,4.8,1.2,0.75,4,15.68,6.33,0.88,5.45,14.31,2.08,40.37,5.61,34.76,91.26,13.27
Mn-Na2WO4/BN,Mn,25,Na,11,W,74,BN,4,0.370,0.185,40,40,20,750,15,6.0,7.2,1.8,0.50,4,16.66,6.71,0.96,5.75,14.38,2.05,40.28,5.76,34.51,86.31,12.30
Mn-Na2WO4/BN,Mn,25,Na,11,W,74,BN,4,0.370,0.185,40,40,20,750,20,8.0,9.6,2.4,0.38,4,12.24,5.22,0.68,4.54,10.49,1.04,42.65,5.56,37.09,85.70,8.50
Mn-Na2WO4/BN,Mn,25,Na,11,W,74,BN,4,0.370,0.185,40,40,20,750,10,4.0,5.1,0.9,0.75,6,16.86,5.76,0.74,5.02,10.06,1.04,34.16,4.39,29.77,59.67,6.17
Mn-Na2WO4/BN,Mn,25,Na,11,W,74,BN,4,0.370,0.185,40,40,20,750,15,6.0,7.7,1.3,0.50,6,11.25,5.89,0.77,5.12,10.18,1.02,52.36,6.84,45.51,90.49,9.07
Mn-Na2WO4/BN,Mn,25,Na,11,W,74,BN,4,0.370,0.185,40,40,20,750,20,8.0,10.3,1.7,0.38,6,37.31,5.32,0.82,4.50,29.33,5.93,14.26,2.20,12.06,78.61,15.89
Mn-Na2WO4/BN,Mn,25,Na,11,W,74,BN,4,0.370,0.185,40,40,20,750,10,7.0,2.0,1.0,0.75,2,38.24,5.12,0.67,4.45,29.42,5.89,13.39,1.75,11.64,76.94,15.40
Mn-Na2WO4/BN,Mn,25,Na,11,W,74,BN,4,0.370,0.185,40,40,20,750,15,10.5,3.0,1.5,0.50,2,38.32,5.50,0.73,4.77,29.24,5.86,14.35,1.91,12.45,76.30,15.29
Mn-Na2WO4/BN,Mn,25,Na,11,W,74,BN,4,0.370,0.185,40,40,20,750,20,14.0,4.0,2.0,0.38,2,27.09,4.95,0.58,4.37,22.89,3.39,18.27,2.14,16.13,84.50,12.51
Mn-Na2WO4/BN,Mn,25,Na,11,W,74,BN,4,0.370,0.185,40,40,20,750,10,7.0,2.3,0.8,0.75,3,26.66,5.29,0.64,4.65,21.53,2.97,19.84,2.40,17.44,80.76,11.14
Mn-Na2WO4/BN,Mn,25,Na,11,W,74,BN,4,0.370,0.185,40,40,20,750,15,10.5,3.4,1.1,0.50,3,25.99,6.26,0.79,5.47,21.22,2.89,24.09,3.04,21.05,81.65,11.12
Mn-Na2WO4/BN,Mn,25,Na,11,W,74,BN,4,0.370,0.185,40,40,20,750,20,14.0,4.5,1.5,0.38,3,20.46,5.65,0.73,4.92,16.87,1.86,27.61,3.57,24.05,82.45,9.09
Mn-Na2WO4/BN,Mn,25,Na,11,W,74,BN,4,0.370,0.185,40,40,20,750,10,7.0,2.4,0.6,0.75,4,20.79,6.44,1.08,5.36,15.43,1.65,30.98,5.19,25.78,74.22,7.94
Mn-Na2WO4/BN,Mn,25,Na,11,W,74,BN,4,0.370,0.185,40,40,20,750,15,10.5,3.6,0.9,0.50,4,21.65,6.77,1.25,5.52,13.60,1.48,31.27,5.77,25.50,62.82,6.84
Mn-Na2WO4/BN,Mn,25,Na,11,W,74,BN,4,0.370,0.185,40,40,20,750,20,14.0,4.8,1.2,0.38,4,10.32,4.48,1.30,3.18,7.23,0.58,43.41,12.60,30.81,70.06,5.62
Mn-Na2WO4/BN,Mn,25,Na,11,W,74,BN,4,0.370,0.185,40,40,20,750,10,7.0,2.6,0.4,0.75,6,5.68,3.72,1.34,2.38,4.40,0.22,65.49,23.59,41.90,77.46,3.87
Mn-Na2WO4/BN,Mn,25,Na,11,W,74,BN,4,0.370,0.185,40,40,20,750,15,10.5,3.9,0.6,0.50,6,4.07,2.61,1.18,1.43,3.30,0.13,64.13,28.99,35.14,81.08,3.19
Mn-Na2WO4/BN,Mn,25,Na,11,W,74,BN,4,0.370,0.185,40,40,20,750,20,14.0,5.1,0.9,0.38,6,32.26,5.75,0.70,5.05,26.97,8.27,17.82,2.17,15.65,83.60,25.64
Mn-Na2WO4/MgO,Mn,25,Na,11,W,74,MgO,6,0.370,0.185,40,40,20,900,10,1.5,5.7,2.8,0.75,2,32.33,4.52,0.57,3.95,23.69,9.04,13.98,1.76,12.22,73.28,27.96
Mn-Na2WO4/MgO,Mn,25,Na,11,W,74,MgO,6,0.370,0.185,40,40,20,900,15,2.3,8.5,4.3,0.50,2,32.31,5.22,0.64,4.58,24.84,8.61,16.16,1.98,14.18,76.88,26.65
Mn-Na2WO4/MgO,Mn,25,Na,11,W,74,MgO,6,0.370,0.185,40,40,20,900,20,3.0,11.3,5.7,0.38,2,34.09,5.62,0.61,5.01,24.54,7.98,16.49,1.79,14.70,71.99,23.41
Mn-Na2WO4/MgO,Mn,25,Na,11,W,74,MgO,6,0.370,0.185,40,40,20,900,10,1.5,6.4,2.1,0.75,3,20.05,4.87,0.51,4.36,17.44,5.24,24.29,2.54,21.75,86.98,26.13
Mn-Na2WO4/MgO,Mn,25,Na,11,W,74,MgO,6,0.370,0.185,40,40,20,900,15,2.3,9.6,3.2,0.50,3,21.31,5.46,0.50,4.96,17.69,4.78,25.62,2.35,23.28,83.01,22.43
Mn-Na2WO4/MgO,Mn,25,Na,11,W,74,MgO,6,0.370,0.185,40,40,20,900,20,3.0,12.8,4.3,0.38,3,21.89,5.91,0.58,5.33,17.78,4.32,27.00,2.65,24.35,81.22,19.74
Mn-Na2WO4/MgO,Mn,25,Na,11,W,74,MgO,6,0.370,0.185,40,40,20,900,10,1.5,6.8,1.7,0.75,4,18.06,4.70,0.45,4.25,13.68,3.43,26.02,2.49,23.53,75.75,18.99
Mn-Na2WO4/MgO,Mn,25,Na,11,W,74,MgO,6,0.370,0.185,40,40,20,900,15,2.3,10.2,2.6,0.50,4,16.29,5.38,0.46,4.92,13.64,2.96,33.03,2.82,30.20,83.73,18.17
Mn-Na2WO4/MgO,Mn,25,Na,11,W,74,MgO,6,0.370,0.185,40,40,20,900,20,3.0,13.6,3.4,0.38,4,16.97,5.74,0.52,5.22,13.57,2.74,33.82,3.06,30.76,79.96,16.15
Mn-Na2WO4/MgO,Mn,25,Na,11,W,74,MgO,6,0.370,0.185,40,40,20,900,10,1.5,7.3,1.2,0.75,6,11.60,4.45,0.40,4.05,9.61,2.05,38.36,3.45,34.91,82.84,17.67
Mn-Na2WO4/MgO,Mn,25,Na,11,W,74,MgO,6,0.370,0.185,40,40,20,900,15,2.3,10.9,1.8,0.50,6,9.73,5.03,0.47,4.56,9.68,1.75,51.70,4.83,46.87,99.49,17.99
Mn-Na2WO4/MgO,Mn,25,Na,11,W,74,MgO,6,0.370,0.185,40,40,20,900,20,3.0,14.6,2.4,0.38,6,12.48,5.21,0.42,4.79,9.28,1.53,41.75,3.37,38.38,74.36,12.26
Mn-Na2WO4/MgO,Mn,25,Na,11,W,74,MgO,6,0.370,0.185,40,40,20,900,10,4.0,4.0,2.0,0.75,2,34.80,4.27,0.52,3.75,25.19,8.70,12.27,1.49,10.78,72.39,25.00
Mn-Na2WO4/MgO,Mn,25,Na,11,W,74,MgO,6,0.370,0.185,40,40,20,900,15,6.0,6.0,3.0,0.50,2,34.18,4.91,0.63,4.28,25.88,7.90,14.37,1.84,12.52,75.72,23.11
Mn-Na2WO4/MgO,Mn,25,Na,11,W,74,MgO,6,0.370,0.185,40,40,20,900,20,8.0,8.0,4.0,0.38,2,35.10,5.28,0.61,4.67,25.28,7.26,15.04,1.74,13.30,72.02,20.68
Mn-Na2WO4/MgO,Mn,25,Na,11,W,74,MgO,6,0.370,0.185,40,40,20,900,10,4.0,4.5,1.5,0.75,3,23.87,4.51,0.45,4.06,18.00,4.77,18.89,1.89,17.01,75.41,19.98
Mn-Na2WO4/MgO,Mn,25,Na,11,W,74,MgO,6,0.370,0.185,40,40,20,900,15,6.0,6.8,2.3,0.50,3,24.29,5.01,0.48,4.53,17.51,4.00,20.63,1.98,18.65,72.09,16.47
Mn-Na2WO4/MgO,Mn,25,Na,11,W,74,MgO,6,0.370,0.185,40,40,20,900,20,8.0,9.0,3.0,0.38,3,24.10,5.45,0.51,4.94,18.05,3.84,22.61,2.12,20.50,74.90,15.93
Mn-Na2WO4/MgO,Mn,25,Na,11,W,74,MgO,6,0.370,0.185,40,40,20,900,10,4.0,4.8,1.2,0.75,4,18.50,4.49,0.41,4.08,14.20,3.19,24.27,2.22,22.05,76.76,17.24
Mn-Na2WO4/MgO,Mn,25,Na,11,W,74,MgO,6,0.370,0.185,40,40,20,900,15,6.0,7.2,1.8,0.50,4,17.15,4.97,0.44,4.53,13.97,2.74,28.98,2.57,26.41,81.46,15.98
Mn-Na2WO4/MgO,Mn,25,Na,11,W,74,MgO,6,0.370,0.185,40,40,20,900,20,8.0,9.6,2.4,0.38,4,18.09,5.38,0.49,4.89,13.79,2.54,29.74,2.71,27.03,76.23,14.04
Mn-Na2WO4/MgO,Mn,25,Na,11,W,74,MgO,6,0.370,0.185,40,40,20,900,10,4.0,5.1,0.9,0.75,6,11.05,4.16,0.36,3.80,9.40,1.88,37.65,3.26,34.39,85.07,17.01
Mn-Na2WO4/MgO,Mn,25,Na,11,W,74,MgO,6,0.370,0.185,40,40,20,900,15,6.0,7.7,1.3,0.50,6,12.43,4.62,0.42,4.20,9.25,1.62,37.17,3.38,33.79,74.42,13.03
Mn-Na2WO4/MgO,Mn,25,Na,11,W,74,MgO,6,0.370,0.185,40,40,20,900,20,8.0,10.3,1.7,0.38,6,13.12,4.88,0.41,4.47,9.28,1.51,37.20,3.13,34.07,70.73,11.51
Mn-Na2WO4/MgO,Mn,25,Na,11,W,74,MgO,6,0.370,0.185,40,40,20,900,10,7.0,2.0,1.0,0.75,2,39.91,3.86,0.55,3.31,25.47,7.36,9.67,1.38,8.29,63.82,18.44
Mn-Na2WO4/MgO,Mn,25,Na,11,W,74,MgO,6,0.370,0.185,40,40,20,900,15,10.5,3.0,1.5,0.50,2,41.93,4.09,0.37,3.72,25.32,6.54,9.75,0.88,8.87,60.39,15.60
Mn-Na2WO4/MgO,Mn,25,Na,11,W,74,MgO,6,0.370,0.185,40,40,20,900,20,14.0,4.0,2.0,0.38,2,40.32,4.77,0.59,4.18,25.70,6.38,11.83,1.46,10.37,63.74,15.82
Mn-Na2WO4/MgO,Mn,25,Na,11,W,74,MgO,6,0.370,0.185,40,40,20,900,10,7.0,2.3,0.8,0.75,3,29.38,4.09,0.54,3.55,19.35,4.66,13.92,1.84,12.08,65.86,15.86
Mn-Na2WO4/MgO,Mn,25,Na,11,W,74,MgO,6,0.370,0.185,40,40,20,900,15,10.5,3.4,1.1,0.50,3,30.12,4.59,0.56,4.03,17.42,3.84,15.24,1.86,13.38,57.84,12.75
Mn-Na2WO4/MgO,Mn,25,Na,11,W,74,MgO,6,0.370,0.185,40,40,20,900,20,14.0,4.5,1.5,0.38,3,30.04,4.97,0.53,4.44,17.87,3.65,16.54,1.76,14.78,59.49,12.15
Mn-Na2WO4/MgO,Mn,25,Na,11,W,74,MgO,6,0.370,0.185,40,40,20,900,10,7.0,2.4,0.6,0.75,4,21.66,4.18,0.47,3.71,14.64,3.26,19.30,2.17,17.13,67.59,15.05
Mn-Na2WO4/MgO,Mn,25,Na,11,W,74,MgO,6,0.370,0.185,40,40,20,900,15,10.5,3.6,0.9,0.50,4,21.37,4.51,0.50,4.01,13.62,2.83,21.10,2.34,18.76,63.73,13.24
Mn-Na2WO4/MgO,Mn,25,Na,11,W,74,MgO,6,0.370,0.185,40,40,20,900,20,14.0,4.8,1.2,0.38,4,23.95,4.96,0.48,4.48,13.24,2.61,20.71,2.00,18.71,55.28,10.90
Mn-Na2WO4/MgO,Mn,25,Na,11,W,74,MgO,6,0.370,0.185,40,40,20,900,10,7.0,2.6,0.4,0.75,6,16.38,3.99,0.39,3.60,9.57,2.04,24.36,2.38,21.98,58.42,12.45
Mn-Na2WO4/MgO,Mn,25,Na,11,W,74,MgO,6,0.370,0.185,40,40,20,900,15,10.5,3.9,0.6,0.50,6,16.01,4.18,0.35,3.83,8.95,1.83,26.11,2.19,23.92,55.90,11.43
Mn-Na2WO4/MgO,Mn,25,Na,11,W,74,MgO,6,0.370,0.185,40,40,20,900,20,14.0,5.1,0.9,0.38,6,15.67,4.68,0.45,4.23,8.47,1.78,29.87,2.87,26.99,54.05,11.36
Mn-Na2WO4/MgO,Mn,25,Na,11,W,74,MgO,6,0.370,0.185,40,40,20,850,10,1.5,5.7,2.8,0.75,2,33.93,5.65,0.60,5.05,22.26,7.29,16.65,1.77,14.88,65.61,21.49
Mn-Na2WO4/MgO,Mn,25,Na,11,W,74,MgO,6,0.370,0.185,40,40,20,850,15,2.3,8.5,4.3,0.50,2,31.05,6.61,0.75,5.86,24.10,7.32,21.29,2.42,18.87,77.62,23.57
Mn-Na2WO4/MgO,Mn,25,Na,11,W,74,MgO,6,0.370,0.185,40,40,20,850,20,3.0,11.3,5.7,0.38,2,33.75,6.88,0.82,6.06,23.74,6.89,20.39,2.43,17.96,70.34,20.41
Mn-Na2WO4/MgO,Mn,25,Na,11,W,74,MgO,6,0.370,0.185,40,40,20,850,10,1.5,6.4,2.1,0.75,3,22.22,6.01,0.61,5.40,16.64,3.99,27.05,2.75,24.30,74.89,17.96
Mn-Na2WO4/MgO,Mn,25,Na,11,W,74,MgO,6,0.370,0.185,40,40,20,850,15,2.3,9.6,3.2,0.50,3,20.44,6.89,0.74,6.15,16.88,3.86,33.71,3.62,30.09,82.58,18.88
Mn-Na2WO4/MgO,Mn,25,Na,11,W,74,MgO,6,0.370,0.185,40,40,20,850,20,3.0,12.8,4.3,0.38,3,23.14,7.02,0.76,6.26,16.52,3.59,30.34,3.28,27.05,71.39,15.51
Mn-Na2WO4/MgO,Mn,25,Na,11,W,74,MgO,6,0.370,0.185,40,40,20,850,10,1.5,6.8,1.7,0.75,4,18.20,5.76,0.58,5.18,12.49,2.57,31.65,3.19,28.46,68.63,14.12
Mn-Na2WO4/MgO,Mn,25,Na,11,W,74,MgO,6,0.370,0.185,40,40,20,850,15,2.3,10.2,2.6,0.50,4,16.15,6.58,0.69,5.89,12.71,2.47,40.74,4.27,36.47,78.70,15.29
Mn-Na2WO4/MgO,Mn,25,Na,11,W,74,MgO,6,0.370,0.185,40,40,20,850,20,3.0,13.6,3.4,0.38,4,16.57,6.89,0.76,6.13,12.69,2.36,41.58,4.59,36.99,76.58,14.24
Mn-Na2WO4/MgO,Mn,25,Na,11,W,74,MgO,6,0.370,0.185,40,40,20,850,10,1.5,7.3,1.2,0.75,6,11.29,5.47,0.59,4.88,8.85,1.57,48.45,5.23,43.22,78.39,13.91
Mn-Na2WO4/MgO,Mn,25,Na,11,W,74,MgO,6,0.370,0.185,40,40,20,850,15,2.3,10.9,1.8,0.50,6,9.40,6.03,0.67,5.36,8.65,1.45,64.15,7.13,57.02,92.02,15.43
Mn-Na2WO4/MgO,Mn,25,Na,11,W,74,MgO,6,0.370,0.185,40,40,20,850,20,3.0,14.6,2.4,0.38,6,11.81,6.18,0.78,5.40,8.26,1.37,52.33,6.60,45.72,69.94,11.60
Mn-Na2WO4/MgO,Mn,25,Na,11,W,74,MgO,6,0.370,0.185,40,40,20,850,10,4.0,4.0,2.0,0.75,2,34.46,5.40,0.61,4.79,24.35,7.33,15.67,1.77,13.90,70.66,21.27
Mn-Na2WO4/MgO,Mn,25,Na,11,W,74,MgO,6,0.370,0.185,40,40,20,850,15,6.0,6.0,3.0,0.50,2,35.24,6.04,0.76,5.28,24.14,6.87,17.14,2.16,14.98,68.50,19.49
Mn-Na2WO4/MgO,Mn,25,Na,11,W,74,MgO,6,0.370,0.185,40,40,20,850,20,8.0,8.0,4.0,0.38,2,36.44,6.39,0.76,5.63,24.57,6.61,17.54,2.09,15.45,67.43,18.14
Mn-Na2WO4/MgO,Mn,25,Na,11,W,74,MgO,6,0.370,0.185,40,40,20,850,10,4.0,4.5,1.5,0.75,3,25.25,5.69,0.55,5.14,17.35,4.00,22.53,2.18,20.36,68.71,15.84
Mn-Na2WO4/MgO,Mn,25,Na,11,W,74,MgO,6,0.370,0.185,40,40,20,850,15,6.0,6.8,2.3,0.50,3,24.56,6.15,0.67,5.48,16.93,3.70,25.04,2.73,22.31,68.93,15.07
Mn-Na2WO4/MgO,Mn,25,Na,11,W,74,MgO,6,0.370,0.185,40,40,20,850,20,8.0,9.0,3.0,0.38,3,25.25,6.62,0.74,5.88,16.73,3.54,26.22,2.93,23.29,66.26,14.02
Mn-Na2WO4/MgO,Mn,25,Na,11,W,74,MgO,6,0.370,0.185,40,40,20,850,10,4.0,4.8,1.2,0.75,4,18.49,5.72,0.60,5.12,13.21,2.67,30.94,3.24,27.69,71.44,14.44
Mn-Na2WO4/MgO,Mn,25,Na,11,W,74,MgO,6,0.370,0.185,40,40,20,850,15,6.0,7.2,1.8,0.50,4,19.88,6.04,0.69,5.35,12.77,2.43,30.38,3.47,26.91,64.24,12.22
Mn-Na2WO4/MgO,Mn,25,Na,11,W,74,MgO,6,0.370,0.185,40,40,20,850,20,8.0,9.6,2.4,0.38,4,18.69,6.54,0.75,5.79,12.61,2.32,34.99,4.01,30.98,67.47,12.41
Mn-Na2WO4/MgO,Mn,25,Na,11,W,74,MgO,6,0.370,0.185,40,40,20,850,10,4.0,5.1,0.9,0.75,6,12.19,5.21,0.57,4.64,8.36,1.55,42.74,4.68,38.06,68.58,12.72
Mn-Na2WO4/MgO,Mn,25,Na,11,W,74,MgO,6,0.370,0.185,40,40,20,850,15,6.0,7.7,1.3,0.50,6,10.61,5.59,0.78,4.81,7.44,1.47,52.69,7.35,45.33,70.12,13.85
Mn-Na2WO4/MgO,Mn,25,Na,11,W,74,MgO,6,0.370,0.185,40,40,20,850,20,8.0,10.3,1.7,0.38,6,9.70,6.21,0.95,5.26,7.33,1.53,64.02,9.79,54.23,75.57,15.77
Mn-Na2WO4/MgO,Mn,25,Na,11,W,74,MgO,6,0.370,0.185,40,40,20,850,10,7.0,2.0,1.0,0.75,2,38.34,5.31,0.66,4.65,23.36,6.62,13.85,1.72,12.13,60.93,17.27
