Repository: ur-whitelab/BO-LIFT

# 🤖 BO-LIFT: Bayesian Optimization using in-context learning
BO-LIFT does regression with uncertainties using frozen Large Language Models by using token probabilities.
It uses LangChain to select examples to create in-context learning prompts from training data.
By selecting examples, it can consider more training data than it fits in the model's context window.
Being able to predict uncertainty, allow the employment of interesting techniques such as Bayesian Optimization.

## Usage 💻

You need to set up your OpenAI API key in order to use BO-LIFT.
You can do that using the `os` Python library:

```py
import os
os.environ["OPENAI_API_KEY"] = "<your-key-here>"
```

File: paper/dataset/oxidative_methane_coupling.csv (part 2 of 46)
Name,M1,M1_atom_number,M2,M2_atom_number,M3,M3_atom_number,Support ,Support_ID,M2_mol,M3_mol,M1_mol%,M2_mol%,M3_mol%,Temp,Total_flow,Ar_flow,CH4_flow,O2_flow,CT,CH4/O2,CH4_conv,C2y,C2H6y,C2H4y,COy,CO2y,C2s,C2H6s,C2H4s,COs,CO2s
Mn-Na2WO4/MgO,Mn,25,Na,11,W,74,MgO,6,0.370,0.185,40,40,20,850,15,10.5,3.0,1.5,0.50,2,39.01,6.06,0.86,5.20,22.19,6.15,15.53,2.20,13.33,56.88,15.77
Mn-Na2WO4/MgO,Mn,25,Na,11,W,74,MgO,6,0.370,0.185,40,40,20,850,20,14.0,4.0,2.0,0.38,2,38.62,6.43,0.87,5.56,23.00,6.27,16.65,2.25,14.40,59.55,16.24
Mn-Na2WO4/MgO,Mn,25,Na,11,W,74,MgO,6,0.370,0.185,40,40,20,850,10,7.0,2.3,0.8,0.75,3,27.05,5.87,0.74,5.13,15.57,4.11,21.70,2.74,18.96,57.56,15.19
Mn-Na2WO4/MgO,Mn,25,Na,11,W,74,MgO,6,0.370,0.185,40,40,20,850,15,10.5,3.4,1.1,0.50,3,25.95,6.94,1.06,5.88,13.68,4.29,26.74,4.08,22.66,52.72,16.53
Mn-Na2WO4/MgO,Mn,25,Na,11,W,74,MgO,6,0.370,0.185,40,40,20,850,20,14.0,4.5,1.5,0.38,3,27.69,7.64,1.44,6.20,13.11,4.38,27.59,5.20,22.39,47.35,15.82
Mn-Na2WO4/MgO,Mn,25,Na,11,W,74,MgO,6,0.370,0.185,40,40,20,850,10,7.0,2.4,0.6,0.75,4,21.24,6.13,1.02,5.11,10.24,3.40,28.86,4.80,24.06,48.21,16.01
Mn-Na2WO4/MgO,Mn,25,Na,11,W,74,MgO,6,0.370,0.185,40,40,20,850,15,10.5,3.6,0.9,0.50,4,22.32,7.49,1.57,5.92,8.61,3.80,33.56,7.03,26.52,38.58,17.03
Mn-Na2WO4/MgO,Mn,25,Na,11,W,74,MgO,6,0.370,0.185,40,40,20,850,20,14.0,4.8,1.2,0.38,4,21.63,8.49,2.01,6.48,7.73,3.89,39.25,9.29,29.96,35.74,17.98
Mn-Na2WO4/MgO,Mn,25,Na,11,W,74,MgO,6,0.370,0.185,40,40,20,850,10,7.0,2.6,0.4,0.75,6,14.17,6.73,1.42,5.31,5.09,2.86,47.49,10.02,37.47,35.92,20.18
Mn-Na2WO4/MgO,Mn,25,Na,11,W,74,MgO,6,0.370,0.185,40,40,20,850,15,10.5,3.9,0.6,0.50,6,17.28,7.82,2.05,5.77,3.91,3.04,45.25,11.86,33.39,22.63,17.59
Mn-Na2WO4/MgO,Mn,25,Na,11,W,74,MgO,6,0.370,0.185,40,40,20,850,20,14.0,5.1,0.9,0.38,6,16.15,8.90,2.66,6.24,3.68,3.05,55.11,16.47,38.64,22.79,18.89
Mn-Na2WO4/MgO,Mn,25,Na,11,W,74,MgO,6,0.370,0.185,40,40,20,800,10,1.5,5.7,2.8,0.75,2,33.64,6.53,1.03,5.50,20.85,7.28,19.41,3.06,16.35,61.98,21.64
Mn-Na2WO4/MgO,Mn,25,Na,11,W,74,MgO,6,0.370,0.185,40,40,20,800,15,2.3,8.5,4.3,0.50,2,32.65,7.23,1.20,6.03,22.23,7.23,22.14,3.68,18.47,68.09,22.14
Mn-Na2WO4/MgO,Mn,25,Na,11,W,74,MgO,6,0.370,0.185,40,40,20,800,20,3.0,11.3,5.7,0.38,2,35.03,7.40,1.25,6.15,21.78,6.88,21.12,3.57,17.56,62.18,19.64
Mn-Na2WO4/MgO,Mn,25,Na,11,W,74,MgO,6,0.370,0.185,40,40,20,800,10,1.5,6.4,2.1,0.75,3,26.66,6.55,1.05,5.50,14.38,3.89,24.57,3.94,20.63,53.94,14.59
Mn-Na2WO4/MgO,Mn,25,Na,11,W,74,MgO,6,0.370,0.185,40,40,20,800,15,2.3,9.6,3.2,0.50,3,22.43,7.33,1.25,6.08,15.12,3.85,32.68,5.57,27.11,67.41,17.16
Mn-Na2WO4/MgO,Mn,25,Na,11,W,74,MgO,6,0.370,0.185,40,40,20,800,20,3.0,12.8,4.3,0.38,3,25.22,7.52,1.34,6.18,14.70,3.74,29.82,5.31,24.50,58.29,14.83
Mn-Na2WO4/MgO,Mn,25,Na,11,W,74,MgO,6,0.370,0.185,40,40,20,800,10,1.5,6.8,1.7,0.75,4,20.94,6.15,1.05,5.10,11.36,2.65,29.37,5.01,24.36,54.25,12.66
Mn-Na2WO4/MgO,Mn,25,Na,11,W,74,MgO,6,0.370,0.185,40,40,20,800,15,2.3,10.2,2.6,0.50,4,19.43,6.84,1.31,5.53,11.06,2.56,35.20,6.74,28.46,56.92,13.18
Mn-Na2WO4/MgO,Mn,25,Na,11,W,74,MgO,6,0.370,0.185,40,40,20,800,20,3.0,13.6,3.4,0.38,4,20.09,7.23,1.45,5.78,10.57,2.57,35.99,7.22,28.77,52.61,12.79
Mn-Na2WO4/MgO,Mn,25,Na,11,W,74,MgO,6,0.370,0.185,40,40,20,800,10,1.5,7.3,1.2,0.75,6,14.63,6.10,1.36,4.74,6.76,1.94,41.70,9.30,32.40,46.21,13.26
Mn-Na2WO4/MgO,Mn,25,Na,11,W,74,MgO,6,0.370,0.185,40,40,20,800,15,2.3,10.9,1.8,0.50,6,12.99,7.24,1.90,5.34,5.86,2.19,55.74,14.63,41.11,45.11,16.86
Mn-Na2WO4/MgO,Mn,25,Na,11,W,74,MgO,6,0.370,0.185,40,40,20,800,20,3.0,14.6,2.4,0.38,6,16.45,7.35,2.10,5.25,5.38,2.10,44.68,12.77,31.91,32.71,12.77
Mn-Na2WO4/MgO,Mn,25,Na,11,W,74,MgO,6,0.370,0.185,40,40,20,800,10,4.0,4.0,2.0,0.75,2,34.24,6.24,1.14,5.10,21.95,7.55,18.22,3.33,14.89,64.11,22.05
Mn-Na2WO4/MgO,Mn,25,Na,11,W,74,MgO,6,0.370,0.185,40,40,20,800,15,6.0,6.0,3.0,0.50,2,33.01,6.84,1.26,5.58,21.50,7.20,20.72,3.82,16.90,65.13,21.81
Mn-Na2WO4/MgO,Mn,25,Na,11,W,74,MgO,6,0.370,0.185,40,40,20,800,20,8.0,8.0,4.0,0.38,2,33.65,7.18,1.33,5.85,21.77,6.78,21.34,3.95,17.38,64.70,20.15
Mn-Na2WO4/MgO,Mn,25,Na,11,W,74,MgO,6,0.370,0.185,40,40,20,800,10,4.0,4.5,1.5,0.75,3,23.83,6.46,1.19,5.27,14.53,4.16,27.11,4.99,22.11,60.97,17.46
Mn-Na2WO4/MgO,Mn,25,Na,11,W,74,MgO,6,0.370,0.185,40,40,20,800,15,6.0,6.8,2.3,0.50,3,22.89,7.40,1.52,5.88,13.56,4.15,32.33,6.64,25.69,59.24,18.13
Mn-Na2WO4/MgO,Mn,25,Na,11,W,74,MgO,6,0.370,0.185,40,40,20,800,20,8.0,9.0,3.0,0.38,3,23.54,8.01,1.81,6.20,13.43,4.23,34.03,7.69,26.34,57.05,17.97
Mn-Na2WO4/MgO,Mn,25,Na,11,W,74,MgO,6,0.370,0.185,40,40,20,800,10,4.0,4.8,1.2,0.75,4,18.20,7.12,1.58,5.54,9.88,3.50,39.12,8.68,30.44,54.29,19.23
Mn-Na2WO4/MgO,Mn,25,Na,11,W,74,MgO,6,0.370,0.185,40,40,20,800,15,6.0,7.2,1.8,0.50,4,18.03,8.16,2.14,6.02,8.87,3.58,45.26,11.87,33.39,49.20,19.86
Mn-Na2WO4/MgO,Mn,25,Na,11,W,74,MgO,6,0.370,0.185,40,40,20,800,20,8.0,9.6,2.4,0.38,4,18.91,8.24,2.19,6.05,8.41,3.31,43.57,11.58,31.99,44.47,17.50
Mn-Na2WO4/MgO,Mn,25,Na,11,W,74,MgO,6,0.370,0.185,40,40,20,800,10,4.0,5.1,0.9,0.75,6,12.71,7.61,2.24,5.37,4.59,2.81,59.87,17.62,42.25,36.11,22.11
Mn-Na2WO4/MgO,Mn,25,Na,11,W,74,MgO,6,0.370,0.185,40,40,20,800,15,6.0,7.7,1.3,0.50,6,13.07,7.63,2.61,5.02,4.11,2.63,58.38,19.97,38.41,31.45,20.12
Mn-Na2WO4/MgO,Mn,25,Na,11,W,74,MgO,6,0.370,0.185,40,40,20,800,20,8.0,10.3,1.7,0.38,6,12.70,7.38,2.79,4.59,3.92,2.42,58.11,21.97,36.14,30.87,19.06
Mn-Na2WO4/MgO,Mn,25,Na,11,W,74,MgO,6,0.370,0.185,40,40,20,800,10,7.0,2.0,1.0,0.75,2,35.56,8.80,2.47,6.33,14.96,10.10,24.75,6.95,17.80,42.07,28.40
Mn-Na2WO4/MgO,Mn,25,Na,11,W,74,MgO,6,0.370,0.185,40,40,20,800,15,10.5,3.0,1.5,0.50,2,36.16,8.79,2.79,6.00,14.25,9.20,24.31,7.72,16.59,39.41,25.44
Mn-Na2WO4/MgO,Mn,25,Na,11,W,74,MgO,6,0.370,0.185,40,40,20,800,20,14.0,4.0,2.0,0.38,2,32.19,9.29,3.00,6.29,12.83,8.45,28.86,9.32,19.54,39.86,26.25
Mn-Na2WO4/MgO,Mn,25,Na,11,W,74,MgO,6,0.370,0.185,40,40,20,800,10,7.0,2.3,0.8,0.75,3,24.90,8.72,2.96,5.76,8.73,7.29,35.02,11.89,23.13,35.06,29.28
Mn-Na2WO4/MgO,Mn,25,Na,11,W,74,MgO,6,0.370,0.185,40,40,20,800,15,10.5,3.4,1.1,0.50,3,22.47,9.32,3.22,6.10,5.70,6.09,41.48,14.33,27.15,25.37,27.10
Mn-Na2WO4/MgO,Mn,25,Na,11,W,74,MgO,6,0.370,0.185,40,40,20,800,20,14.0,4.5,1.5,0.38,3,19.60,9.29,3.28,6.01,6.46,5.08,47.40,16.73,30.66,32.96,25.92
Mn-Na2WO4/MgO,Mn,25,Na,11,W,74,MgO,6,0.370,0.185,40,40,20,800,10,7.0,2.4,0.6,0.75,4,18.81,8.63,2.96,5.67,4.64,5.37,45.88,15.74,30.14,24.67,28.55
Mn-Na2WO4/MgO,Mn,25,Na,11,W,74,MgO,6,0.370,0.185,40,40,20,800,15,10.5,3.6,0.9,0.50,4,17.60,8.64,3.26,5.38,3.87,4.40,49.09,18.52,30.57,21.99,25.00
Mn-Na2WO4/MgO,Mn,25,Na,11,W,74,MgO,6,0.370,0.185,40,40,20,800,20,14.0,4.8,1.2,0.38,4,13.83,8.14,3.22,4.92,2.62,3.54,58.86,23.28,35.57,18.94,25.60
Mn-Na2WO4/MgO,Mn,25,Na,11,W,74,MgO,6,0.370,0.185,40,40,20,800,10,7.0,2.6,0.4,0.75,6,12.67,7.43,2.90,4.53,2.57,3.51,58.64,22.89,35.75,20.28,27.70
Mn-Na2WO4/MgO,Mn,25,Na,11,W,74,MgO,6,0.370,0.185,40,40,20,800,15,10.5,3.9,0.6,0.50,6,9.38,6.93,2.98,3.95,1.56,2.78,73.88,31.77,42.11,16.63,29.64
Mn-Na2WO4/MgO,Mn,25,Na,11,W,74,MgO,6,0.370,0.185,40,40,20,800,20,14.0,5.1,0.9,0.38,6,9.81,6.32,3.03,3.29,0.83,2.15,64.42,30.89,33.54,8.46,21.92
Mn-Na2WO4/MgO,Mn,25,Na,11,W,74,MgO,6,0.370,0.185,40,40,20,775,10,1.5,5.7,2.8,0.75,2,32.82,6.86,1.36,5.50,19.60,7.33,20.90,4.14,16.76,59.72,22.33
Mn-Na2WO4/MgO,Mn,25,Na,11,W,74,MgO,6,0.370,0.185,40,40,20,775,15,2.3,8.5,4.3,0.50,2,33.60,7.23,1.46,5.77,20.27,7.32,21.52,4.35,17.17,60.33,21.79
Mn-Na2WO4/MgO,Mn,25,Na,11,W,74,MgO,6,0.370,0.185,40,40,20,775,20,3.0,11.3,5.7,0.38,2,34.67,7.59,1.62,5.97,20.63,7.21,21.89,4.67,17.22,59.50,20.80
Mn-Na2WO4/MgO,Mn,25,Na,11,W,74,MgO,6,0.370,0.185,40,40,20,775,10,1.5,6.4,2.1,0.75,3,23.43,6.91,1.50,5.41,13.65,4.26,29.49,6.40,23.09,58.26,18.18
Mn-Na2WO4/MgO,Mn,25,Na,11,W,74,MgO,6,0.370,0.185,40,40,20,775,15,2.3,9.6,3.2,0.50,3,23.56,7.39,1.67,5.72,13.48,4.17,31.37,7.09,24.28,57.22,17.70
Mn-Na2WO4/MgO,Mn,25,Na,11,W,74,MgO,6,0.370,0.185,40,40,20,775,20,3.0,12.8,4.3,0.38,3,25.17,7.72,1.82,5.90,13.47,4.07,30.67,7.23,23.44,53.52,16.17
Mn-Na2WO4/MgO,Mn,25,Na,11,W,74,MgO,6,0.370,0.185,40,40,20,775,10,1.5,6.8,1.7,0.75,4,18.53,6.92,1.74,5.18,9.71,3.16,37.34,9.39,27.95,52.40,17.05
Mn-Na2WO4/MgO,Mn,25,Na,11,W,74,MgO,6,0.370,0.185,40,40,20,775,15,2.3,10.2,2.6,0.50,4,17.38,7.74,2.12,5.62,9.17,3.14,44.53,12.20,32.34,52.76,18.07
Mn-Na2WO4/MgO,Mn,25,Na,11,W,74,MgO,6,0.370,0.185,40,40,20,775,20,3.0,13.6,3.4,0.38,4,15.73,8.01,2.22,5.79,8.89,2.90,50.92,14.11,36.81,56.52,18.44
Mn-Na2WO4/MgO,Mn,25,Na,11,W,74,MgO,6,0.370,0.185,40,40,20,775,10,1.5,7.3,1.2,0.75,6,15.35,6.56,2.06,4.50,4.95,2.40,42.74,13.42,29.32,32.25,15.64
Mn-Na2WO4/MgO,Mn,25,Na,11,W,74,MgO,6,0.370,0.185,40,40,20,775,15,2.3,10.9,1.8,0.50,6,7.64,6.67,2.43,4.24,4.29,2.30,87.30,31.81,55.50,56.15,30.10
Mn-Na2WO4/MgO,Mn,25,Na,11,W,74,MgO,6,0.370,0.185,40,40,20,775,20,3.0,14.6,2.4,0.38,6,9.67,6.50,2.42,4.08,3.54,1.93,67.22,25.03,42.19,36.61,19.96
Mn-Na2WO4/MgO,Mn,25,Na,11,W,74,MgO,6,0.370,0.185,40,40,20,775,10,4.0,4.0,2.0,0.75,2,32.82,6.97,1.56,5.41,19.58,7.98,21.24,4.75,16.48,59.66,24.31
Mn-Na2WO4/MgO,Mn,25,Na,11,W,74,MgO,6,0.370,0.185,40,40,20,775,15,6.0,6.0,3.0,0.50,2,33.91,7.67,1.82,5.85,19.29,7.46,22.62,5.37,17.25,56.89,22.00
Mn-Na2WO4/MgO,Mn,25,Na,11,W,74,MgO,6,0.370,0.185,40,40,20,775,20,8.0,8.0,4.0,0.38,2,33.94,8.00,1.85,6.15,19.28,7.01,23.57,5.45,18.12,56.81,20.65
Mn-Na2WO4/MgO,Mn,25,Na,11,W,74,MgO,6,0.370,0.185,40,40,20,775,10,4.0,4.5,1.5,0.75,3,23.20,7.84,1.98,5.86,11.85,5.05,33.79,8.53,25.26,51.08,21.77
Mn-Na2WO4/MgO,Mn,25,Na,11,W,74,MgO,6,0.370,0.185,40,40,20,775,15,6.0,6.8,2.3,0.50,3,22.73,8.14,2.19,5.95,10.94,4.43,35.81,9.63,26.18,48.13,19.49
Mn-Na2WO4/MgO,Mn,25,Na,11,W,74,MgO,6,0.370,0.185,40,40,20,775,20,8.0,9.0,3.0,0.38,3,21.98,8.27,2.32,5.95,10.84,4.06,37.63,10.56,27.07,49.32,18.47
Mn-Na2WO4/MgO,Mn,25,Na,11,W,74,MgO,6,0.370,0.185,40,40,20,775,10,4.0,4.8,1.2,0.75,4,17.15,7.53,2.29,5.24,7.34,3.88,43.91,13.35,30.55,42.80,22.62
Mn-Na2WO4/MgO,Mn,25,Na,11,W,74,MgO,6,0.370,0.185,40,40,20,775,15,6.0,7.2,1.8,0.50,4,14.65,7.65,2.42,5.23,6.78,3.40,52.22,16.52,35.70,46.28,23.21
Mn-Na2WO4/MgO,Mn,25,Na,11,W,74,MgO,6,0.370,0.185,40,40,20,775,20,8.0,9.6,2.4,0.38,4,14.77,7.64,2.56,5.08,5.38,2.91,51.73,17.33,34.39,36.43,19.70
Mn-Na2WO4/MgO,Mn,25,Na,11,W,74,MgO,6,0.370,0.185,40,40,20,775,10,4.0,5.1,0.9,0.75,6,12.18,6.42,2.34,4.08,3.45,2.70,52.71,19.21,33.50,28.33,22.17
Mn-Na2WO4/MgO,Mn,25,Na,11,W,74,MgO,6,0.370,0.185,40,40,20,775,15,6.0,7.7,1.3,0.50,6,9.22,6.17,2.43,3.74,2.22,2.03,66.92,26.36,40.56,24.08,22.02
Mn-Na2WO4/MgO,Mn,25,Na,11,W,74,MgO,6,0.370,0.185,40,40,20,775,20,8.0,10.3,1.7,0.38,6,6.09,5.88,2.50,3.38,1.83,1.69,96.55,41.05,55.50,30.05,27.75
Mn-Na2WO4/MgO,Mn,25,Na,11,W,74,MgO,6,0.370,0.185,40,40,20,775,10,7.0,2.0,1.0,0.75,2,27.14,9.32,2.69,6.63,8.66,8.45,34.34,9.91,24.43,31.91,31.13
Mn-Na2WO4/MgO,Mn,25,Na,11,W,74,MgO,6,0.370,0.185,40,40,20,775,15,10.5,3.0,1.5,0.50,2,23.87,9.07,2.83,6.24,7.56,6.58,38.00,11.86,26.14,31.67,27.57
Mn-Na2WO4/MgO,Mn,25,Na,11,W,74,MgO,6,0.370,0.185,40,40,20,775,20,14.0,4.0,2.0,0.38,2,20.24,8.61,2.93,5.68,6.84,5.32,42.54,14.48,28.06,33.79,26.28
Mn-Na2WO4/MgO,Mn,25,Na,11,W,74,MgO,6,0.370,0.185,40,40,20,775,10,7.0,2.3,0.8,0.75,3,17.40,8.11,2.97,5.14,3.71,5.20,46.61,17.07,29.54,21.32,29.89
Mn-Na2WO4/MgO,Mn,25,Na,11,W,74,MgO,6,0.370,0.185,40,40,20,775,15,10.5,3.4,1.1,0.50,3,13.82,6.95,2.74,4.21,3.11,3.78,50.29,19.83,30.46,22.50,27.35
Mn-Na2WO4/MgO,Mn,25,Na,11,W,74,MgO,6,0.370,0.185,40,40,20,775,20,14.0,4.5,1.5,0.38,3,11.53,5.91,2.77,3.14,1.79,2.88,51.26,24.02,27.23,15.52,24.98
Mn-Na2WO4/MgO,Mn,25,Na,11,W,74,MgO,6,0.370,0.185,40,40,20,775,10,7.0,2.4,0.6,0.75,4,11.95,6.84,2.72,4.12,2.04,3.78,57.24,22.76,34.48,17.07,31.63
Mn-Na2WO4/MgO,Mn,25,Na,11,W,74,MgO,6,0.370,0.185,40,40,20,775,15,10.5,3.6,0.9,0.50,4,10.56,5.02,2.41,2.61,1.16,2.46,47.54,22.82,24.72,10.98,23.30
Mn-Na2WO4/MgO,Mn,25,Na,11,W,74,MgO,6,0.370,0.185,40,40,20,775,20,14.0,4.8,1.2,0.38,4,8.36,4.75,2.50,2.25,1.38,2.16,56.82,29.90,26.91,16.51,25.84
Mn-Na2WO4/MgO,Mn,25,Na,11,W,74,MgO,6,0.370,0.185,40,40,20,775,10,7.0,2.6,0.4,0.75,6,8.43,5.48,2.62,2.86,0.88,2.57,65.01,31.08,33.93,10.44,30.49
Mn-Na2WO4/MgO,Mn,25,Na,11,W,74,MgO,6,0.370,0.185,40,40,20,775,15,10.5,3.9,0.6,0.50,6,7.96,4.15,2.34,1.81,0.27,1.75,52.14,29.40,22.74,3.39,21.98
Mn-Na2WO4/MgO,Mn,25,Na,11,W,74,MgO,6,0.370,0.185,40,40,20,775,20,14.0,5.1,0.9,0.38,6,6.15,3.61,2.10,1.51,0.23,1.51,58.70,34.15,24.55,3.74,24.55
Mn-Na2WO4/MgO,Mn,25,Na,11,W,74,MgO,6,0.370,0.185,40,40,20,750,10,1.5,5.7,2.8,0.75,2,33.45,7.03,1.70,5.33,18.38,7.87,21.02,5.08,15.93,54.95,23.53
Mn-Na2WO4/MgO,Mn,25,Na,11,W,74,MgO,6,0.370,0.185,40,40,20,750,15,2.3,8.5,4.3,0.50,2,31.60,7.89,1.97,5.92,19.43,7.86,24.97,6.23,18.73,61.49,24.87
Mn-Na2WO4/MgO,Mn,25,Na,11,W,74,MgO,6,0.370,0.185,40,40,20,750,20,3.0,11.3,5.7,0.38,2,33.05,8.08,2.01,6.07,19.30,7.27,24.45,6.08,18.37,58.40,22.00
Mn-Na2WO4/MgO,Mn,25,Na,11,W,74,MgO,6,0.370,0.185,40,40,20,750,10,1.5,6.4,2.1,0.75,3,24.12,7.50,1.97,5.53,11.36,4.81,31.09,8.17,22.93,47.10,19.94
Mn-Na2WO4/MgO,Mn,25,Na,11,W,74,MgO,6,0.370,0.185,40,40,20,750,15,2.3,9.6,3.2,0.50,3,21.13,8.13,2.21,5.92,11.40,4.43,38.48,10.46,28.02,53.95,20.97
Mn-Na2WO4/MgO,Mn,25,Na,11,W,74,MgO,6,0.370,0.185,40,40,20,750,20,3.0,12.8,4.3,0.38,3,22.06,8.13,2.27,5.86,11.41,3.91,36.85,10.29,26.56,51.72,17.72
Mn-Na2WO4/MgO,Mn,25,Na,11,W,74,MgO,6,0.370,0.185,40,40,20,750,10,1.5,6.8,1.7,0.75,4,17.79,7.11,2.09,5.02,7.11,3.46,39.97,11.75,28.22,39.97,19.45
Mn-Na2WO4/MgO,Mn,25,Na,11,W,74,MgO,6,0.370,0.185,40,40,20,750,15,2.3,10.2,2.6,0.50,4,15.26,7.20,2.27,4.93,6.78,2.97,47.18,14.88,32.31,44.43,19.46
Mn-Na2WO4/MgO,Mn,25,Na,11,W,74,MgO,6,0.370,0.185,40,40,20,750,20,3.0,13.6,3.4,0.38,4,13.15,7.22,2.35,4.87,5.98,2.52,54.90,17.87,37.03,45.48,19.16
Mn-Na2WO4/MgO,Mn,25,Na,11,W,74,MgO,6,0.370,0.185,40,40,20,750,10,1.5,7.3,1.2,0.75,6,9.31,5.95,2.11,3.84,2.91,2.30,63.91,22.66,41.25,31.26,24.70
Mn-Na2WO4/MgO,Mn,25,Na,11,W,74,MgO,6,0.370,0.185,40,40,20,750,15,2.3,10.9,1.8,0.50,6,7.39,5.13,2.11,3.02,2.11,1.67,69.42,28.55,40.87,28.55,22.60
Mn-Na2WO4/MgO,Mn,25,Na,11,W,74,MgO,6,0.370,0.185,40,40,20,750,20,3.0,14.6,2.4,0.38,6,7.84,4.63,2.00,2.63,1.74,1.34,59.06,25.51,33.55,22.19,17.09
Mn-Na2WO4/MgO,Mn,25,Na,11,W,74,MgO,6,0.370,0.185,40,40,20,750,10,4.0,4.0,2.0,0.75,2,31.40,7.93,2.05,5.88,16.56,7.94,25.25,6.53,18.73,52.74,25.29
Mn-Na2WO4/MgO,Mn,25,Na,11,W,74,MgO,6,0.370,0.185,40,40,20,750,15,6.0,6.0,3.0,0.50,2,28.75,8.31,2.22,6.09,15.84,6.93,28.90,7.72,21.18,55.10,24.10
Mn-Na2WO4/MgO,Mn,25,Na,11,W,74,MgO,6,0.370,0.185,40,40,20,750,20,8.0,8.0,4.0,0.38,2,30.34,8.64,2.33,6.31,17.09,6.52,28.48,7.68,20.80,56.33,21.49
Mn-Na2WO4/MgO,Mn,25,Na,11,W,74,MgO,6,0.370,0.185,40,40,20,750,10,4.0,4.5,1.5,0.75,3,22.89,8.08,2.18,5.90,10.46,5.02,35.30,9.52,25.78,45.70,21.93
Mn-Na2WO4/MgO,Mn,25,Na,11,W,74,MgO,6,0.370,0.185,40,40,20,750,15,6.0,6.8,2.3,0.50,3,22.88,8.27,2.17,6.10,10.28,4.38,36.15,9.48,26.66,44.93,19.14
Mn-Na2WO4/MgO,Mn,25,Na,11,W,74,MgO,6,0.370,0.185,40,40,20,750,20,8.0,9.0,3.0,0.38,3,22.41,8.51,2.21,6.30,10.77,3.88,37.97,9.86,28.11,48.06,17.31
Mn-Na2WO4/MgO,Mn,25,Na,11,W,74,MgO,6,0.370,0.185,40,40,20,750,10,4.0,4.8,1.2,0.75,4,18.99,7.91,2.06,5.85,8.25,3.63,41.65,10.85,30.81,43.44,19.12
Mn-Na2WO4/MgO,Mn,25,Na,11,W,74,MgO,6,0.370,0.185,40,40,20,750,15,6.0,7.2,1.8,0.50,4,18.52,8.17,2.14,6.03,8.22,3.15,44.11,11.56,32.56,44.38,17.01
Mn-Na2WO4/MgO,Mn,25,Na,11,W,74,MgO,6,0.370,0.185,40,40,20,750,20,8.0,9.6,2.4,0.38,4,17.26,8.37,2.18,6.19,8.23,2.81,48.49,12.63,35.86,47.68,16.28
Mn-Na2WO4/MgO,Mn,25,Na,11,W,74,MgO,6,0.370,0.185,40,40,20,750,10,4.0,5.1,0.9,0.75,6,13.14,7.36,1.97,5.39,4.99,2.35,56.01,14.99,41.02,37.98,17.88
Mn-Na2WO4/MgO,Mn,25,Na,11,W,74,MgO,6,0.370,0.185,40,40,20,750,15,6.0,7.7,1.3,0.50,6,11.75,7.64,2.16,5.48,4.44,1.98,65.02,18.38,46.64,37.79,16.85
Mn-Na2WO4/MgO,Mn,25,Na,11,W,74,MgO,6,0.370,0.185,40,40,20,750,20,8.0,10.3,1.7,0.38,6,10.81,7.77,2.16,5.61,4.61,1.81,71.88,19.98,51.90,42.65,16.74
Mn-Na2WO4/MgO,Mn,25,Na,11,W,74,MgO,6,0.370,0.185,40,40,20,750,10,7.0,2.0,1.0,0.75,2,36.48,6.14,1.08,5.06,21.16,7.18,16.83,2.96,13.87,58.00,19.68
Mn-Na2WO4/MgO,Mn,25,Na,11,W,74,MgO,6,0.370,0.185,40,40,20,750,15,10.5,3.0,1.5,0.50,2,38.76,6.28,1.18,5.10,20.48,6.53,16.20,3.04,13.16,52.84,16.85
Mn-Na2WO4/MgO,Mn,25,Na,11,W,74,MgO,6,0.370,0.185,40,40,20,750,20,14.0,4.0,2.0,0.38,2,37.97,6.67,1.24,5.43,21.82,6.47,17.57,3.27,14.30,57.47,17.04
Mn-Na2WO4/MgO,Mn,25,Na,11,W,74,MgO,6,0.370,0.185,40,40,20,750,10,7.0,2.3,0.8,0.75,3,28.18,5.49,0.88,4.61,15.76,4.02,19.48,3.12,16.36,55.93,14.27
Mn-Na2WO4/MgO,Mn,25,Na,11,W,74,MgO,6,0.370,0.185,40,40,20,750,15,10.5,3.4,1.1,0.50,3,25.97,6.57,1.09,5.48,13.95,3.96,25.30,4.20,21.10,53.72,15.25
Mn-Na2WO4/MgO,Mn,25,Na,11,W,74,MgO,6,0.370,0.185,40,40,20,750,20,14.0,4.5,1.5,0.38,3,25.17,8.85,2.12,6.73,11.38,4.69,35.16,8.42,26.74,45.21,18.63
Mn-Na2WO4/MgO,Mn,25,Na,11,W,74,MgO,6,0.370,0.185,40,40,20,750,10,7.0,2.4,0.6,0.75,4,21.13,9.21,2.55,6.66,7.15,4.47,43.59,12.07,31.52,33.84,21.15
Mn-Na2WO4/MgO,Mn,25,Na,11,W,74,MgO,6,0.370,0.185,40,40,20,750,15,10.5,3.6,0.9,0.50,4,18.17,8.23,3.27,4.96,4.56,3.62,45.29,18.00,27.30,25.10,19.92
Mn-Na2WO4/MgO,Mn,25,Na,11,W,74,MgO,6,0.370,0.185,40,40,20,750,20,14.0,4.8,1.2,0.38,4,13.12,7.60,3.17,4.43,2.01,2.34,57.93,24.16,33.77,15.32,17.84
Mn-Na2WO4/MgO,Mn,25,Na,11,W,74,MgO,6,0.370,0.185,40,40,20,750,10,7.0,2.6,0.4,0.75,6,10.25,6.75,2.78,3.97,1.71,2.60,65.85,27.12,38.73,16.68,25.37
Mn-Na2WO4/MgO,Mn,25,Na,11,W,74,MgO,6,0.370,0.185,40,40,20,750,15,10.5,3.9,0.6,0.50,6,4.89,3.52,2.14,1.38,0.21,1.36,71.98,43.76,28.22,4.29,27.81
Mn-Na2WO4/MgO,Mn,25,Na,11,W,74,MgO,6,0.370,0.185,40,40,20,750,20,14.0,5.1,0.9,0.38,6,4.02,2.14,1.45,0.69,0.06,1.01,53.23,36.07,17.16,1.49,25.12
Mn-Na2WO4/MgO,Mn,25,Na,11,W,74,MgO,6,0.370,0.185,40,40,20,700,10,1.5,5.7,2.8,0.75,2,24.57,6.33,2.04,4.29,11.92,5.38,25.76,8.30,17.46,48.51,21.90
Mn-Na2WO4/MgO,Mn,25,Na,11,W,74,MgO,6,0.370,0.185,40,40,20,700,15,2.3,8.5,4.3,0.50,2,18.71,6.83,2.27,4.56,12.05,4.77,36.50,12.13,24.37,64.40,25.49
Mn-Na2WO4/MgO,Mn,25,Na,11,W,74,MgO,6,0.370,0.185,40,40,20,700,20,3.0,11.3,5.7,0.38,2,20.49,6.75,2.30,4.45,11.92,4.23,32.94,11.22,21.72,58.17,20.64
Mn-Na2WO4/MgO,Mn,25,Na,11,W,74,MgO,6,0.370,0.185,40,40,20,700,10,1.5,6.4,2.1,0.75,3,9.82,4.24,1.73,2.51,4.26,2.86,43.18,17.62,25.56,43.38,29.12
Mn-Na2WO4/MgO,Mn,25,Na,11,W,74,MgO,6,0.370,0.185,40,40,20,700,15,2.3,9.6,3.2,0.50,3,4.63,3.92,1.77,2.15,3.54,2.15,84.67,38.23,46.44,76.46,46.44
Mn-Na2WO4/MgO,Mn,25,Na,11,W,74,MgO,6,0.370,0.185,40,40,20,700,20,3.0,12.8,4.3,0.38,3,7.92,3.72,1.71,2.01,3.18,1.71,46.97,21.59,25.38,40.15,21.59
Mn-Na2WO4/MgO,Mn,25,Na,11,W,74,MgO,6,0.370,0.185,40,40,20,700,10,1.5,6.8,1.7,0.75,4,6.37,2.70,1.31,1.39,1.91,1.93,42.39,20.57,21.82,29.98,30.30
Mn-Na2WO4/MgO,Mn,25,Na,11,W,74,MgO,6,0.370,0.185,40,40,20,700,15,2.3,10.2,2.6,0.50,4,3.43,2.35,1.25,1.10,1.38,1.41,68.51,36.44,32.07,40.23,41.11
Mn-Na2WO4/MgO,Mn,25,Na,11,W,74,MgO,6,0.370,0.185,40,40,20,700,20,3.0,13.6,3.4,0.38,4,5.51,2.23,1.25,0.98,1.18,1.15,40.47,22.69,17.79,21.42,20.87
Mn-Na2WO4/MgO,Mn,25,Na,11,W,74,MgO,6,0.370,0.185,40,40,20,700,10,1.5,7.3,1.2,0.75,6,3.87,1.54,0.92,0.62,0.72,1.31,39.79,23.77,16.02,18.60,33.85
Mn-Na2WO4/MgO,Mn,25,Na,11,W,74,MgO,6,0.370,0.185,40,40,20,700,15,2.3,10.9,1.8,0.50,6,2.70,1.28,0.74,0.54,0.46,0.96,47.41,27.41,20.00,17.04,35.56
Mn-Na2WO4/MgO,Mn,25,Na,11,W,74,MgO,6,0.370,0.185,40,40,20,700,20,3.0,14.6,2.4,0.38,6,2.84,1.11,0.69,0.42,0.33,0.74,39.08,24.30,14.79,11.62,26.06
Mn-Na2WO4/MgO,Mn,25,Na,11,W,74,MgO,6,0.370,0.185,40,40,20,700,10,4.0,4.0,2.0,0.75,2,9.58,3.99,1.69,2.30,4.66,3.66,41.65,17.64,24.01,48.64,38.20
Mn-Na2WO4/MgO,Mn,25,Na,11,W,74,MgO,6,0.370,0.185,40,40,20,700,15,6.0,6.0,3.0,0.50,2,7.53,3.52,1.66,1.86,3.69,2.58,46.75,22.05,24.70,49.00,34.26
Mn-Na2WO4/MgO,Mn,25,Na,11,W,74,MgO,6,0.370,0.185,40,40,20,700,20,8.0,8.0,4.0,0.38,2,6.04,3.52,1.71,1.81,3.49,2.12,58.28,28.31,29.97,57.78,35.10
Mn-Na2WO4/MgO,Mn,25,Na,11,W,74,MgO,6,0.370,0.185,40,40,20,700,10,4.0,4.5,1.5,0.75,3,4.02,2.24,1.18,1.06,1.74,2.16,55.72,29.35,26.37,43.28,53.73
Mn-Na2WO4/MgO,Mn,25,Na,11,W,74,MgO,6,0.370,0.185,40,40,20,700,15,6.0,6.8,2.3,0.50,3,1.98,1.85,1.06,0.79,1.11,1.57,93.43,53.54,39.90,56.06,79.29
Mn-Na2WO4/MgO,Mn,25,Na,11,W,74,MgO,6,0.370,0.185,40,40,20,700,20,8.0,9.0,3.0,0.38,3,3.12,1.74,1.10,0.64,0.92,1.27,55.77,35.26,20.51,29.49,40.71
Mn-Na2WO4/MgO,Mn,25,Na,11,W,74,MgO,6,0.370,0.185,40,40,20,700,10,4.0,4.8,1.2,0.75,4,1.93,1.45,0.87,0.58,0.83,1.70,75.13,45.08,30.05,43.01,88.08
Mn-Na2WO4/MgO,Mn,25,Na,11,W,74,MgO,6,0.370,0.185,40,40,20,700,15,6.0,7.2,1.8,0.50,4,2.80,1.23,0.74,0.49,0.51,1.26,43.93,26.43,17.50,18.21,45.00
Mn-Na2WO4/MgO,Mn,25,Na,11,W,74,MgO,6,0.370,0.185,40,40,20,700,20,8.0,9.6,2.4,0.38,4,3.23,1.13,0.71,0.42,0.31,0.99,34.98,21.98,13.00,9.60,30.65
Mn-Na2WO4/MgO,Mn,25,Na,11,W,74,MgO,6,0.370,0.185,40,40,20,700,10,4.0,5.1,0.9,0.75,6,2.95,0.96,0.59,0.37,0.30,1.20,32.54,20.00,12.54,10.17,40.68
Mn-Na2WO4/MgO,Mn,25,Na,11,W,74,MgO,6,0.370,0.185,40,40,20,700,15,6.0,7.7,1.3,0.50,6,1.47,0.78,0.46,0.32,0.08,0.87,53.06,31.29,21.77,5.44,59.18
Mn-Na2WO4/MgO,Mn,25,Na,11,W,74,MgO,6,0.370,0.185,40,40,20,700,20,8.0,10.3,1.7,0.38,6,0.70,0.69,0.46,0.23,0.01,0.67,98.57,65.71,32.86,1.43,95.71
Mn-Na2WO4/MgO,Mn,25,Na,11,W,74,MgO,6,0.370,0.185,40,40,20,700,10,7.0,2.0,1.0,0.75,2,2.55,0.91,0.63,0.28,0.25,2.39,35.69,24.71,10.98,9.80,93.73
Mn-Na2WO4/MgO,Mn,25,Na,11,W,74,MgO,6,0.370,0.185,40,40,20,700,15,10.5,3.0,1.5,0.50,2,3.28,0.76,0.52,0.24,0.32,1.64,23.17,15.85,7.32,9.76,50.00
Mn-Na2WO4/MgO,Mn,25,Na,11,W,74,MgO,6,0.370,0.185,40,40,20,700,20,14.0,4.0,2.0,0.38,2,1.56,0.76,0.58,0.18,0.34,1.33,48.72,37.18,11.54,21.79,85.26
Mn-Na2WO4/MgO,Mn,25,Na,11,W,74,MgO,6,0.370,0.185,40,40,20,700,10,7.0,2.3,0.8,0.75,3,2.15,0.60,0.45,0.15,0.15,1.78,27.91,20.93,6.98,6.98,82.79
Mn-Na2WO4/MgO,Mn,25,Na,11,W,74,MgO,6,0.370,0.185,40,40,20,700,15,10.5,3.4,1.1,0.50,3,1.89,0.58,0.47,0.11,0.22,1.24,30.69,24.87,5.82,11.64,65.61
Mn-Na2WO4/MgO,Mn,25,Na,11,W,74,MgO,6,0.370,0.185,40,40,20,700,20,14.0,4.5,1.5,0.38,3,1.89,0.49,0.45,0.04,0.28,1.00,25.93,23.81,2.12,14.81,52.91
Mn-Na2WO4/MgO,Mn,25,Na,11,W,74,MgO,6,0.370,0.185,40,40,20,700,10,7.0,2.4,0.6,0.75,4,2.49,0.54,0.35,0.19,0.02,1.44,21.69,14.06,7.63,0.80,57.83
Mn-Na2WO4/MgO,Mn,25,Na,11,W,74,MgO,6,0.370,0.185,40,40,20,700,15,10.5,3.6,0.9,0.50,4,2.32,0.36,0.24,0.12,0.02,0.99,15.52,10.34,5.17,0.86,42.67
Mn-Na2WO4/MgO,Mn,25,Na,11,W,74,MgO,6,0.370,0.185,40,40,20,700,20,14.0,4.8,1.2,0.38,4,0.94,0.40,0.32,0.08,0.29,0.82,42.55,34.04,8.51,30.85,87.23
Mn-Na2WO4/MgO,Mn,25,Na,11,W,74,MgO,6,0.370,0.185,40,40,20,700,10,7.0,2.6,0.4,0.75,6,3.95,0.46,0.37,0.09,0.11,1.11,11.65,9.37,2.28,2.78,28.10
Mn-Na2WO4/MgO,Mn,25,Na,11,W,74,MgO,6,0.370,0.185,40,40,20,700,15,10.5,3.9,0.6,0.50,6,3.30,0.43,0.29,0.14,0.27,0.73,13.03,8.79,4.24,8.18,22.12
Mn-Na2WO4/MgO,Mn,25,Na,11,W,74,MgO,6,0.370,0.185,40,40,20,700,20,14.0,5.1,0.9,0.38,6,2.47,0.26,0.26,0.00,0.32,0.62,10.53,10.53,0.00,12.96,25.10
Mn-Na2WO4/Al2O3,Mn,25,Na,11,W,74,Al2O3,2,0.370,0.185,40,40,20,900,10,1.5,5.7,2.8,0.75,2,31.12,3.33,0.43,2.90,15.44,19.76,10.70,1.38,9.32,49.61,63.50
Mn-Na2WO4/Al2O3,Mn,25,Na,11,W,74,Al2O3,2,0.370,0.185,40,40,20,900,15,2.3,8.5,4.3,0.50,2,27.37,4.15,0.52,3.63,17.12,19.22,15.16,1.90,13.26,62.55,70.22
Mn-Na2WO4/Al2O3,Mn,25,Na,11,W,74,Al2O3,2,0.370,0.185,40,40,20,900,20,3.0,11.3,5.7,0.38,2,31.25,4.31,0.47,3.84,16.77,17.15,13.79,1.50,12.29,53.66,54.88
Mn-Na2WO4/Al2O3,Mn,25,Na,11,W,74,Al2O3,2,0.370,0.185,40,40,20,900,10,1.5,6.4,2.1,0.75,3,19.14,3.63,0.39,3.24,12.13,12.06,18.97,2.04,16.93,63.38,63.01
Mn-Na2WO4/Al2O3,Mn,25,Na,11,W,74,Al2O3,2,0.370,0.185,40,40,20,900,15,2.3,9.6,3.2,0.50,3,17.10,4.24,0.44,3.80,12.74,11.61,24.80,2.57,22.22,74.50,67.89
Mn-Na2WO4/Al2O3,Mn,25,Na,11,W,74,Al2O3,2,0.370,0.185,40,40,20,900,20,3.0,12.8,4.3,0.38,3,18.44,4.63,0.51,4.12,13.07,10.59,25.11,2.77,22.34,70.88,57.43
Mn-Na2WO4/Al2O3,Mn,25,Na,11,W,74,Al2O3,2,0.370,0.185,40,40,20,900,10,1.5,6.8,1.7,0.75,4,13.58,3.56,0.41,3.15,10.19,8.67,26.22,3.02,23.20,75.04,63.84
Mn-Na2WO4/Al2O3,Mn,25,Na,11,W,74,Al2O3,2,0.370,0.185,40,40,20,900,15,2.3,10.2,2.6,0.50,4,12.14,4.13,0.39,3.74,10.32,7.99,34.02,3.21,30.81,85.01,65.82
Mn-Na2WO4/Al2O3,Mn,25,Na,11,W,74,Al2O3,2,0.370,0.185,40,40,20,900,20,3.0,13.6,3.4,0.38,4,15.13,4.31,0.39,3.92,10.42,7.32,28.49,2.58,25.91,68.87,48.38
Mn-Na2WO4/Al2O3,Mn,25,Na,11,W,74,Al2O3,2,0.370,0.185,40,40,20,900,10,1.5,7.3,1.2,0.75,6,15.82,3.09,0.33,2.76,7.91,5.76,19.53,2.09,17.45,50.00,36.41
Mn-Na2WO4/Al2O3,Mn,25,Na,11,W,74,Al2O3,2,0.370,0.185,40,40,20,900,15,2.3,10.9,1.8,0.50,6,9.53,3.69,0.39,3.30,7.72,4.88,38.72,4.09,34.63,81.01,51.21
Mn-Na2WO4/Al2O3,Mn,25,Na,11,W,74,Al2O3,2,0.370,0.185,40,40,20,900,20,3.0,14.6,2.4,0.38,6,8.30,4.13,0.39,3.74,7.57,4.67,49.76,4.70,45.06,91.20,56.27
Mn-Na2WO4/Al2O3,Mn,25,Na,11,W,74,Al2O3,2,0.370,0.185,40,40,20,900,10,4.0,4.0,2.0,0.75,2,32.48,2.76,0.42,2.34,17.88,18.65,8.50,1.29,7.20,55.05,57.42
Mn-Na2WO4/Al2O3,Mn,25,Na,11,W,74,Al2O3,2,0.370,0.185,40,40,20,900,15,6.0,6.0,3.0,0.50,2,32.35,3.34,0.46,2.88,18.08,17.53,10.32,1.42,8.90,55.89,54.19
Mn-Na2WO4/Al2O3,Mn,25,Na,11,W,74,Al2O3,2,0.370,0.185,40,40,20,900,20,8.0,8.0,4.0,0.38,2,33.81,3.77,0.49,3.28,18.33,16.06,11.15,1.45,9.70,54.21,47.50
Mn-Na2WO4/Al2O3,Mn,25,Na,11,W,74,Al2O3,2,0.370,0.185,40,40,20,900,10,4.0,4.5,1.5,0.75,3,24.82,2.95,0.39,2.56,13.59,11.61,11.89,1.57,10.31,54.75,46.78
Mn-Na2WO4/Al2O3,Mn,25,Na,11,W,74,Al2O3,2,0.370,0.185,40,40,20,900,15,6.0,6.8,2.3,0.50,3,23.91,3.45,0.38,3.07,13.46,10.55,14.43,1.59,12.84,56.29,44.12
Mn-Na2WO4/Al2O3,Mn,25,Na,11,W,74,Al2O3,2,0.370,0.185,40,40,20,900,20,8.0,9.0,3.0,0.38,3,24.46,3.89,0.41,3.48,13.63,9.62,15.90,1.68,14.23,55.72,39.33
Mn-Na2WO4/Al2O3,Mn,25,Na,11,W,74,Al2O3,2,0.370,0.185,40,40,20,900,10,4.0,4.8,1.2,0.75,4,17.29,2.90,0.32,2.58,11.31,8.33,16.77,1.85,14.92,65.41,48.18
Mn-Na2WO4/Al2O3,Mn,25,Na,11,W,74,Al2O3,2,0.370,0.185,40,40,20,900,15,6.0,7.2,1.8,0.50,4,18.27,3.41,0.39,3.02,10.94,7.46,18.66,2.13,16.53,59.88,40.83
Mn-Na2WO4/Al2O3,Mn,25,Na,11,W,74,Al2O3,2,0.370,0.185,40,40,20,900,20,8.0,9.6,2.4,0.38,4,18.36,3.85,0.37,3.48,10.87,6.71,20.97,2.02,18.95,59.20,36.55
Mn-Na2WO4/Al2O3,Mn,25,Na,11,W,74,Al2O3,2,0.370,0.185,40,40,20,900,10,4.0,5.1,0.9,0.75,6,13.20,2.63,0.31,2.32,8.32,4.83,19.92,2.35,17.58,63.03,36.59
Mn-Na2WO4/Al2O3,Mn,25,Na,11,W,74,Al2O3,2,0.370,0.185,40,40,20,900,15,6.0,7.7,1.3,0.50,6,11.30,3.11,0.30,2.81,7.89,4.37,27.52,2.65,24.87,69.82,38.67
Mn-Na2WO4/Al2O3,Mn,25,Na,11,W,74,Al2O3,2,0.370,0.185,40,40,20,900,20,8.0,10.3,1.7,0.38,6,10.50,3.55,0.34,3.21,7.71,3.97,33.81,3.24,30.57,73.43,37.81
Mn-Na2WO4/Al2O3,Mn,25,Na,11,W,74,Al2O3,2,0.370,0.185,40,40,20,900,10,7.0,2.0,1.0,0.75,2,39.98,2.10,0.44,1.66,19.55,16.58,5.25,1.10,4.15,48.90,41.47
Mn-Na2WO4/Al2O3,Mn,25,Na,11,W,74,Al2O3,2,0.370,0.185,40,40,20,900,15,10.5,3.0,1.5,0.50,2,41.07,2.73,0.48,2.25,18.88,14.73,6.65,1.17,5.48,45.97,35.87
Mn-Na2WO4/Al2O3,Mn,25,Na,11,W,74,Al2O3,2,0.370,0.185,40,40,20,900,20,14.0,4.0,2.0,0.38,2,39.95,3.10,0.41,2.69,19.67,14.15,7.76,1.03,6.73,49.24,35.42
Mn-Na2WO4/Al2O3,Mn,25,Na,11,W,74,Al2O3,2,0.370,0.185,40,40,20,900,10,7.0,2.3,0.8,0.75,3,31.19,2.17,0.40,1.77,14.92,10.66,6.96,1.28,5.67,47.84,34.18
Mn-Na2WO4/Al2O3,Mn,25,Na,11,W,74,Al2O3,2,0.370,0.185,40,40,20,900,15,10.5,3.4,1.1,0.50,3,29.33,2.81,0.32,2.49,14.07,8.97,9.58,1.09,8.49,47.97,30.58
Mn-Na2WO4/Al2O3,Mn,25,Na,11,W,74,Al2O3,2,0.370,0.185,40,40,20,900,20,14.0,4.5,1.5,0.38,3,30.45,3.36,0.43,2.93,14.49,8.78,11.03,1.41,9.62,47.59,28.83
Mn-Na2WO4/Al2O3,Mn,25,Na,11,W,74,Al2O3,2,0.370,0.185,40,40,20,900,10,7.0,2.4,0.6,0.75,4,26.83,2.31,0.30,2.01,14.08,9.53,8.61,1.12,7.49,52.48,35.52
Mn-Na2WO4/Al2O3,Mn,25,Na,11,W,74,Al2O3,2,0.370,0.185,40,40,20,900,15,10.5,3.6,0.9,0.50,4,23.80,2.69,0.31,2.38,11.25,6.51,11.30,1.30,10.00,47.27,27.35
Mn-Na2WO4/Al2O3,Mn,25,Na,11,W,74,Al2O3,2,0.370,0.185,40,40,20,900,20,14.0,4.8,1.2,0.38,4,22.91,3.09,0.28,2.81,11.69,6.30,13.49,1.22,12.27,51.03,27.50
Mn-Na2WO4/Al2O3,Mn,25,Na,11,W,74,Al2O3,2,0.370,0.185,40,40,20,900,10,7.0,2.6,0.4,0.75,6,19.67,2.18,0.32,1.86,11.31,6.28,11.08,1.63,9.46,57.50,31.93
Mn-Na2WO4/Al2O3,Mn,25,Na,11,W,74,Al2O3,2,0.370,0.185,40,40,20,900,15,10.5,3.9,0.6,0.50,6,16.69,2.29,0.30,1.99,9.10,4.43,13.72,1.80,11.92,54.52,26.54
Mn-Na2WO4/Al2O3,Mn,25,Na,11,W,74,Al2O3,2,0.370,0.185,40,40,20,900,20,14.0,5.1,0.9,0.38,6,19.84,2.79,0.35,2.44,8.56,3.99,14.06,1.76,12.30,43.15,20.11
Mn-Na2WO4/Al2O3,Mn,25,Na,11,W,74,Al2O3,2,0.370,0.185,40,40,20,850,10,1.5,5.7,2.8,0.75,2,31.16,5.12,0.56,4.56,17.13,14.42,16.43,1.80,14.63,54.97,46.28
Mn-Na2WO4/Al2O3,Mn,25,Na,11,W,74,Al2O3,2,0.370,0.185,40,40,20,850,15,2.3,8.5,4.3,0.50,2,32.14,5.63,0.65,4.98,18.46,12.92,17.52,2.02,15.49,57.44,40.20
Mn-Na2WO4/Al2O3,Mn,25,Na,11,W,74,Al2O3,2,0.370,0.185,40,40,20,850,20,3.0,11.3,5.7,0.38,2,33.71,6.04,0.69,5.35,19.24,11.85,17.92,2.05,15.87,57.08,35.15
Mn-Na2WO4/Al2O3,Mn,25,Na,11,W,74,Al2O3,2,0.370,0.185,40,40,20,850,10,1.5,6.4,2.1,0.75,3,22.38,5.27,0.52,4.75,12.49,8.41,23.55,2.32,21.22,55.81,37.58
Mn-Na2WO4/Al2O3,Mn,25,Na,11,W,74,Al2O3,2,0.370,0.185,40,40,20,850,15,2.3,9.6,3.2,0.50,3,18.55,6.16,0.60,5.56,13.90,7.69,33.21,3.23,29.97,74.93,41.46
Mn-Na2WO4/Al2O3,Mn,25,Na,11,W,74,Al2O3,2,0.370,0.185,40,40,20,850,20,3.0,12.8,4.3,0.38,3,19.37,6.57,0.67,5.90,14.19,6.88,33.92,3.46,30.46,73.26,35.52
Mn-Na2WO4/Al2O3,Mn,25,Na,11,W,74,Al2O3,2,0.370,0.185,40,40,20,850,10,1.5,6.8,1.7,0.75,4,16.29,5.21,0.49,4.72,10.19,6.05,31.98,3.01,28.97,62.55,37.14
Mn-Na2WO4/Al2O3,Mn,25,Na,11,W,74,Al2O3,2,0.370,0.185,40,40,20,850,15,2.3,10.2,2.6,0.50,4,13.08,5.98,0.56,5.42,10.64,5.23,45.72,4.28,41.44,81.35,39.98
Mn-Na2WO4/Al2O3,Mn,25,Na,11,W,74,Al2O3,2,0.370,0.185,40,40,20,850,20,3.0,13.6,3.4,0.38,4,15.31,6.33,0.62,5.71,11.04,4.73,41.35,4.05,37.30,72.11,30.89
Mn-Na2WO4/Al2O3,Mn,25,Na,11,W,74,Al2O3,2,0.370,0.185,40,40,20,850,10,1.5,7.3,1.2,0.75,6,10.80,4.86,0.43,4.43,7.37,3.93,45.00,3.98,41.02,68.24,36.39
Mn-Na2WO4/Al2O3,Mn,25,Na,11,W,74,Al2O3,2,0.370,0.185,40,40,20,850,15,2.3,10.9,1.8,0.50,6,8.89,5.37,0.50,4.87,7.58,3.22,60.40,5.62,54.78,85.26,36.22
Mn-Na2WO4/Al2O3,Mn,25,Na,11,W,74,Al2O3,2,0.370,0.185,40,40,20,850,20,3.0,14.6,2.4,0.38,6,11.03,5.64,0.54,5.10,7.63,2.82,51.13,4.90,46.24,69.17,25.57
Mn-Na2WO4/Al2O3,Mn,25,Na,11,W,74,Al2O3,2,0.370,0.185,40,40,20,850,10,4.0,4.0,2.0,0.75,2,33.80,4.82,0.57,4.25,18.65,13.77,14.26,1.69,12.57,55.18,40.74
Mn-Na2WO4/Al2O3,Mn,25,Na,11,W,74,Al2O3,2,0.370,0.185,40,40,20,850,15,6.0,6.0,3.0,0.50,2,33.45,5.48,0.55,4.93,19.75,12.08,16.38,1.64,14.74,59.04,36.11
Mn-Na2WO4/Al2O3,Mn,25,Na,11,W,74,Al2O3,2,0.370,0.185,40,40,20,850,20,8.0,8.0,4.0,0.38,2,33.92,5.92,0.70,5.22,20.09,11.08,17.45,2.06,15.39,59.23,32.67
Mn-Na2WO4/Al2O3,Mn,25,Na,11,W,74,Al2O3,2,0.370,0.185,40,40,20,850,10,4.0,4.5,1.5,0.75,3,25.67,4.98,0.48,4.50,14.40,9.11,19.40,1.87,17.53,56.10,35.49
Mn-Na2WO4/Al2O3,Mn,25,Na,11,W,74,Al2O3,2,0.370,0.185,40,40,20,850,15,6.0,6.8,2.3,0.50,3,24.20,5.57,0.52,5.05,14.08,7.06,23.02,2.15,20.87,58.18,29.17
Mn-Na2WO4/Al2O3,Mn,25,Na,11,W,74,Al2O3,2,0.370,0.185,40,40,20,850,20,8.0,9.0,3.0,0.38,3,26.40,5.84,0.54,5.30,14.18,6.37,22.12,2.05,20.08,53.71,24.13
Mn-Na2WO4/Al2O3,Mn,25,Na,11,W,74,Al2O3,2,0.370,0.185,40,40,20,850,10,4.0,4.8,1.2,0.75,4,20.15,4.88,0.46,4.42,11.04,6.24,24.22,2.28,21.94,54.79,30.97
Mn-Na2WO4/Al2O3,Mn,25,Na,11,W,74,Al2O3,2,0.370,0.185,40,40,20,850,15,6.0,7.2,1.8,0.50,4,18.71,5.29,0.52,4.77,10.94,5.34,28.27,2.78,25.49,58.47,28.54
Mn-Na2WO4/Al2O3,Mn,25,Na,11,W,74,Al2O3,2,0.370,0.185,40,40,20,850,20,8.0,9.6,2.4,0.38,4,18.56,5.72,0.52,5.20,11.19,4.67,30.82,2.80,28.02,60.29,25.16
Mn-Na2WO4/Al2O3,Mn,25,Na,11,W,74,Al2O3,2,0.370,0.185,40,40,20,850,10,4.0,5.1,0.9,0.75,6,13.72,4.44,0.39,4.05,7.51,3.79,32.36,2.84,29.52,54.74,27.62
Mn-Na2WO4/Al2O3,Mn,25,Na,11,W,74,Al2O3,2,0.370,0.185,40,40,20,850,15,6.0,7.7,1.3,0.50,6,12.81,4.84,0.46,4.38,7.41,3.20,37.78,3.59,34.19,57.85,24.98
Mn-Na2WO4/Al2O3,Mn,25,Na,11,W,74,Al2O3,2,0.370,0.185,40,40,20,850,20,8.0,10.3,1.7,0.38,6,12.89,5.22,0.50,4.72,7.70,2.87,40.50,3.88,36.62,59.74,22.27
Mn-Na2WO4/Al2O3,Mn,25,Na,11,W,74,Al2O3,2,0.370,0.185,40,40,20,850,10,7.0,2.0,1.0,0.75,2,38.06,4.19,0.47,3.72,20.12,12.65,11.01,1.23,9.77,52.86,33.24
Mn-Na2WO4/Al2O3,Mn,25,Na,11,W,74,Al2O3,2,0.370,0.185,40,40,20,850,15,10.5,3.0,1.5,0.50,2,38.85,4.82,0.71,4.11,20.43,11.25,12.41,1.83,10.58,52.59,28.96
Mn-Na2WO4/Al2O3,Mn,25,Na,11,W,74,Al2O3,2,0.370,0.185,40,40,20,850,20,14.0,4.0,2.0,0.38,2,39.03,5.19,0.58,4.61,20.50,9.79,13.30,1.49,11.81,52.52,25.08
Mn-Na2WO4/Al2O3,Mn,25,Na,11,W,74,Al2O3,2,0.370,0.185,40,40,20,850,10,7.0,2.3,0.8,0.75,3,27.82,4.49,0.40,4.09,14.56,8.03,16.14,1.44,14.70,52.34,28.86
Mn-Na2WO4/Al2O3,Mn,25,Na,11,W,74,Al2O3,2,0.370,0.185,40,40,20,850,15,10.5,3.4,1.1,0.50,3,27.22,5.07,0.54,4.53,13.55,6.33,18.63,1.98,16.64,49.78,23.25
Mn-Na2WO4/Al2O3,Mn,25,Na,11,W,74,Al2O3,2,0.370,0.185,40,40,20,850,20,14.0,4.5,1.5,0.38,3,26.89,5.48,0.64,4.84,14.32,5.93,20.38,2.38,18.00,53.25,22.05
Mn-Na2WO4/Al2O3,Mn,25,Na,11,W,74,Al2O3,2,0.370,0.185,40,40,20,850,10,7.0,2.4,0.6,0.75,4,20.98,4.50,0.51,3.99,11.32,5.87,21.45,2.43,19.02,53.96,27.98
Mn-Na2WO4/Al2O3,Mn,25,Na,11,W,74,Al2O3,2,0.370,0.185,40,40,20,850,15,10.5,3.6,0.9,0.50,4,22.02,4.93,0.59,4.34,10.33,4.54,22.39,2.68,19.71,46.91,20.62
Mn-Na2WO4/Al2O3,Mn,25,Na,11,W,74,Al2O3,2,0.370,0.185,40,40,20,850,20,14.0,4.8,1.2,0.38,4,21.41,5.38,0.54,4.84,10.80,4.30,25.13,2.52,22.61,50.44,20.08
Mn-Na2WO4/Al2O3,Mn,25,Na,11,W,74,Al2O3,2,0.370,0.185,40,40,20,850,10,7.0,2.6,0.4,0.75,6,15.01,4.04,0.50,3.54,7.73,3.90,26.92,3.33,23.58,51.50,25.98
Mn-Na2WO4/Al2O3,Mn,25,Na,11,W,74,Al2O3,2,0.370,0.185,40,40,20,850,15,10.5,3.9,0.6,0.50,6,14.56,4.39,0.57,3.82,6.78,3.16,30.15,3.91,26.24,46.57,21.70
Mn-Na2WO4/Al2O3,Mn,25,Na,11,W,74,Al2O3,2,0.370,0.185,40,40,20,850,20,14.0,5.1,0.9,0.38,6,15.19,4.90,0.70,4.20,7.00,2.94,32.26,4.61,27.65,46.08,19.35
Mn-Na2WO4/Al2O3,Mn,25,Na,11,W,74,Al2O3,2,0.370,0.185,40,40,20,800,10,1.5,5.7,2.8,0.75,2,34.36,6.29,0.87,5.42,18.65,10.09,18.31,2.53,15.77,54.28,29.37
Mn-Na2WO4/Al2O3,Mn,25,Na,11,W,74,Al2O3,2,0.370,0.185,40,40,20,800,15,2.3,8.5,4.3,0.50,2,32.51,7.03,0.98,6.05,20.00,9.46,21.62,3.01,18.61,61.52,29.10
Mn-Na2WO4/Al2O3,Mn,25,Na,11,W,74,Al2O3,2,0.370,0.185,40,40,20,800,20,3.0,11.3,5.7,0.38,2,34.60,7.16,1.10,6.06,19.99,8.66,20.69,3.18,17.51,57.77,25.03
Mn-Na2WO4/Al2O3,Mn,25,Na,11,W,74,Al2O3,2,0.370,0.185,40,40,20,800,10,1.5,6.4,2.1,0.75,3,25.30,6.40,0.78,5.62,13.34,5.69,25.30,3.08,22.21,52.73,22.49
Mn-Na2WO4/Al2O3,Mn,25,Na,11,W,74,Al2O3,2,0.370,0.185,40,40,20,800,15,2.3,9.6,3.2,0.50,3,21.77,7.27,0.96,6.31,14.03,5.23,33.39,4.41,28.98,64.45,24.02
Mn-Na2WO4/Al2O3,Mn,25,Na,11,W,74,Al2O3,2,0.370,0.185,40,40,20,800,20,3.0,12.8,4.3,0.38,3,21.74,7.64,1.07,6.57,14.45,4.85,35.14,4.92,30.22,66.47,22.31
Mn-Na2WO4/Al2O3,Mn,25,Na,11,W,74,Al2O3,2,0.370,0.185,40,40,20,800,10,1.5,6.8,1.7,0.75,4,23.69,6.15,0.80,5.35,10.48,4.03,25.96,3.38,22.58,44.24,17.01
Mn-Na2WO4/Al2O3,Mn,25,Na,11,W,74,Al2O3,2,0.370,0.185,40,40,20,800,15,2.3,10.2,2.6,0.50,4,16.68,7.01,0.95,6.06,11.05,3.45,42.03,5.70,36.33,66.25,20.68
Mn-Na2WO4/Al2O3,Mn,25,Na,11,W,74,Al2O3,2,0.370,0.185,40,40,20,800,20,3.0,13.6,3.4,0.38,4,16.56,7.40,1.06,6.34,11.08,3.20,44.69,6.40,38.29,66.91,19.32
Mn-Na2WO4/Al2O3,Mn,25,Na,11,W,74,Al2O3,2,0.370,0.185,40,40,20,800,10,1.5,7.3,1.2,0.75,6,16.62,5.79,0.75,5.04,7.23,2.40,34.84,4.51,30.32,43.50,14.44
Mn-Na2WO4/Al2O3,Mn,25,Na,11,W,74,Al2O3,2,0.370,0.185,40,40,20,800,15,2.3,10.9,1.8,0.50,6,9.74,6.44,1.00,5.44,7.34,2.09,66.12,10.27,55.85,75.36,21.46
Mn-Na2WO4/Al2O3,Mn,25,Na,11,W,74,Al2O3,2,0.370,0.185,40,40,20,800,20,3.0,14.6,2.4,0.38,6,14.05,6.49,1.06,5.43,7.23,1.83,46.19,7.54,38.65,51.46,13.02
Mn-Na2WO4/Al2O3,Mn,25,Na,11,W,74,Al2O3,2,0.370,0.185,40,40,20,800,10,4.0,4.0,2.0,0.75,2,34.02,6.42,0.87,5.55,19.96,9.95,18.87,2.56,16.31,58.67,29.25
Mn-Na2WO4/Al2O3,Mn,25,Na,11,W,74,Al2O3,2,0.370,0.185,40,40,20,800,15,6.0,6.0,3.0,0.50,2,34.36,6.84,0.96,5.88,20.39,9.11,19.91,2.79,17.11,59.34,26.51
Mn-Na2WO4/Al2O3,Mn,25,Na,11,W,74,Al2O3,2,0.370,0.185,40,40,20,800,20,8.0,8.0,4.0,0.38,2,34.19,7.19,1.07,6.12,20.95,8.48,21.03,3.13,17.90,61.28,24.80
Mn-Na2WO4/Al2O3,Mn,25,Na,11,W,74,Al2O3,2,0.370,0.185,40,40,20,800,10,4.0,4.5,1.5,0.75,3,25.10,6.52,0.84,5.68,14.07,5.75,25.98,3.35,22.63,56.06,22.91
Mn-Na2WO4/Al2O3,Mn,25,Na,11,W,74,Al2O3,2,0.370,0.185,40,40,20,800,15,6.0,6.8,2.3,0.50,3,24.26,6.93,0.91,6.02,14.38,5.04,28.57,3.75,24.81,59.27,20.77
Mn-Na2WO4/Al2O3,Mn,25,Na,11,W,74,Al2O3,2,0.370,0.185,40,40,20,800,20,8.0,9.0,3.0,0.38,3,25.39,7.17,1.01,6.16,14.11,4.49,28.24,3.98,24.26,55.57,17.68
Mn-Na2WO4/Al2O3,Mn,25,Na,11,W,74,Al2O3,2,0.370,0.185,40,40,20,800,10,4.0,4.8,1.2,0.75,4,18.96,6.34,0.81,5.53,10.92,3.92,33.44,4.27,29.17,57.59,20.68
Mn-Na2WO4/Al2O3,Mn,25,Na,11,W,74,Al2O3,2,0.370,0.185,40,40,20,800,15,6.0,7.2,1.8,0.50,4,16.88,6.78,0.96,5.82,10.58,3.29,40.17,5.69,34.48,62.68,19.49
Mn-Na2WO4/Al2O3,Mn,25,Na,11,W,74,Al2O3,2,0.370,0.185,40,40,20,800,20,8.0,9.6,2.4,0.38,4,18.23,7.12,1.04,6.08,10.62,3.02,39.06,5.70,33.35,58.26,16.57
Mn-Na2WO4/Al2O3,Mn,25,Na,11,W,74,Al2O3,2,0.370,0.185,40,40,20,800,10,4.0,5.1,0.9,0.75,6,12.31,5.78,0.85,4.93,6.84,2.32,46.95,6.90,40.05,55.56,18.85
Mn-Na2WO4/Al2O3,Mn,25,Na,11,W,74,Al2O3,2,0.370,0.185,40,40,20,800,15,6.0,7.7,1.3,0.50,6,11.12,6.12,1.03,5.09,6.38,2.00,55.04,9.26,45.77,57.37,17.99
Mn-Na2WO4/Al2O3,Mn,25,Na,11,W,74,Al2O3,2,0.370,0.185,40,40,20,800,20,8.0,10.3,1.7,0.38,6,11.87,6.40,1.09,5.31,6.69,1.88,53.92,9.18,44.73,56.36,15.84
Mn-Na2WO4/Al2O3,Mn,25,Na,11,W,74,Al2O3,2,0.370,0.185,40,40,20,800,10,7.0,2.0,1.0,0.75,2,36.37,6.42,0.89,5.53,19.75,9.00,17.65,2.45,15.20,54.30,24.75
Mn-Na2WO4/Al2O3,Mn,25,Na,11,W,74,Al2O3,2,0.370,0.185,40,40,20,800,15,10.5,3.0,1.5,0.50,2,38.14,6.63,0.97,5.66,19.45,7.68,17.38,2.54,14.84,51.00,20.14
Mn-Na2WO4/Al2O3,Mn,25,Na,11,W,74,Al2O3,2,0.370,0.185,40,40,20,800,20,14.0,4.0,2.0,0.38,2,38.37,7.00,1.07,5.93,20.10,7.65,18.24,2.79,15.45,52.38,19.94
Mn-Na2WO4/Al2O3,Mn,25,Na,11,W,74,Al2O3,2,0.370,0.185,40,40,20,800,10,7.0,2.3,0.8,0.75,3,27.75,6.78,1.00,5.78,16.08,6.68,24.43,3.60,20.83,57.95,24.07
Mn-Na2WO4/Al2O3,Mn,25,Na,11,W,74,Al2O3,2,0.370,0.185,40,40,20,800,15,10.5,3.4,1.1,0.50,3,27.92,7.10,1.06,6.04,12.68,4.72,25.43,3.80,21.63,45.42,16.91
Mn-Na2WO4/Al2O3,Mn,25,Na,11,W,74,Al2O3,2,0.370,0.185,40,40,20,800,20,14.0,4.5,1.5,0.38,3,26.57,7.49,1.19,6.30,12.95,4.55,28.19,4.48,23.71,48.74,17.12
Mn-Na2WO4/Al2O3,Mn,25,Na,11,W,74,Al2O3,2,0.370,0.185,40,40,20,800,10,7.0,2.4,0.6,0.75,4,23.34,6.45,0.93,5.52,11.44,4.61,27.63,3.98,23.65,49.01,19.75
Mn-Na2WO4/Al2O3,Mn,25,Na,11,W,74,Al2O3,2,0.370,0.185,40,40,20,800,15,10.5,3.6,0.9,0.50,4,20.67,6.51,1.19,5.32,8.65,3.58,31.49,5.76,25.74,41.85,17.32
Mn-Na2WO4/Al2O3,Mn,25,Na,11,W,74,Al2O3,2,0.370,0.185,40,40,20,800,20,14.0,4.8,1.2,0.38,4,20.33,7.00,1.62,5.38,8.53,3.39,34.43,7.97,26.46,41.96,16.67
Mn-Na2WO4/Al2O3,Mn,25,Na,11,W,74,Al2O3,2,0.370,0.185,40,40,20,800,10,7.0,2.6,0.4,0.75,6,14.18,5.25,1.02,4.23,6.64,3.22,37.02,7.19,29.83,46.83,22.71
Mn-Na2WO4/Al2O3,Mn,25,Na,11,W,74,Al2O3,2,0.370,0.185,40,40,20,800,15,10.5,3.9,0.6,0.50,6,12.49,4.79,1.31,3.48,4.88,2.95,38.35,10.49,27.86,39.07,23.62
Mn-Na2WO4/Al2O3,Mn,25,Na,11,W,74,Al2O3,2,0.370,0.185,40,40,20,800,20,14.0,5.1,0.9,0.38,6,12.95,4.95,1.36,3.59,4.67,2.93,38.22,10.50,27.72,36.06,22.63
Mn-Na2WO4/Al2O3,Mn,25,Na,11,W,74,Al2O3,2,0.370,0.185,40,40,20,775,10,1.5,5.7,2.8,0.75,2,33.87,6.76,1.16,5.60,19.07,8.78,19.96,3.42,16.53,56.30,25.92
Mn-Na2WO4/Al2O3,Mn,25,Na,11,W,74,Al2O3,2,0.370,0.185,40,40,20,775,15,2.3,8.5,4.3,0.50,2,33.56,7.31,1.30,6.01,20.13,8.39,21.78,3.87,17.91,59.98,25.00
Mn-Na2WO4/Al2O3,Mn,25,Na,11,W,74,Al2O3,2,0.370,0.185,40,40,20,775,20,3.0,11.3,5.7,0.38,2,35.71,7.37,1.38,5.99,19.89,7.74,20.64,3.86,16.77,55.70,21.67
Mn-Na2WO4/Al2O3,Mn,25,Na,11,W,74,Al2O3,2,0.370,0.185,40,40,20,775,10,1.5,6.4,2.1,0.75,3,27.26,6.79,1.07,5.72,13.19,4.73,24.91,3.93,20.98,48.39,17.35
Mn-Na2WO4/Al2O3,Mn,25,Na,11,W,74,Al2O3,2,0.370,0.185,40,40,20,775,15,2.3,9.6,3.2,0.50,3,21.90,7.58,1.27,6.31,14.09,4.68,34.61,5.80,28.81,64.34,21.37
Mn-Na2WO4/Al2O3,Mn,25,Na,11,W,74,Al2O3,2,0.370,0.185,40,40,20,775,20,3.0,12.8,4.3,0.38,3,24.33,7.62,1.30,6.32,13.91,4.24,31.32,5.34,25.98,57.17,17.43
Mn-Na2WO4/Al2O3,Mn,25,Na,11,W,74,Al2O3,2,0.370,0.185,40,40,20,775,10,1.5,6.8,1.7,0.75,4,22.26,6.68,1.11,5.57,10.19,3.23,30.01,4.99,25.02,45.78,14.51
Mn-Na2WO4/Al2O3,Mn,25,Na,11,W,74,Al2O3,2,0.370,0.185,40,40,20,775,15,2.3,10.2,2.6,0.50,4,19.48,7.25,1.24,6.01,10.56,2.97,37.22,6.37,30.85,54.21,15.25
Mn-Na2WO4/Al2O3,Mn,25,Na,11,W,74,Al2O3,2,0.370,0.185,40,40,20,775,20,3.0,13.6,3.4,0.38,4,21.14,7.24,1.35,5.89,10.60,2.77,34.25,6.39,27.86,50.14,13.10
