Repository: ur-whitelab/BO-LIFT

# 🤖 BO-LIFT: Bayesian Optimization using in-context learning
BO-LIFT does regression with uncertainties using frozen Large Language Models by using token probabilities.
It uses LangChain to select examples to create in-context learning prompts from training data.
By selecting examples, it can consider more training data than it fits in the model's context window.
Being able to predict uncertainty, allow the employment of interesting techniques such as Bayesian Optimization.

## Usage 💻

You need to set up your OpenAI API key in order to use BO-LIFT.
You can do that using the `os` Python library:

```py
import os
os.environ["OPENAI_API_KEY"] = "<your-key-here>"
```

File: paper/dataset/oxidative_methane_coupling.csv (part 3 of 46)
Name,M1,M1_atom_number,M2,M2_atom_number,M3,M3_atom_number,Support ,Support_ID,M2_mol,M3_mol,M1_mol%,M2_mol%,M3_mol%,Temp,Total_flow,Ar_flow,CH4_flow,O2_flow,CT,CH4/O2,CH4_conv,C2y,C2H6y,C2H4y,COy,CO2y,C2s,C2H6s,C2H4s,COs,CO2s
Mn-Na2WO4/Al2O3,Mn,25,Na,11,W,74,Al2O3,2,0.370,0.185,40,40,20,775,10,1.5,7.3,1.2,0.75,6,14.26,6.29,1.08,5.21,6.84,1.94,44.11,7.57,36.54,47.97,13.60
Mn-Na2WO4/Al2O3,Mn,25,Na,11,W,74,Al2O3,2,0.370,0.185,40,40,20,775,15,2.3,10.9,1.8,0.50,6,13.04,6.65,1.27,5.38,6.76,1.76,51.00,9.74,41.26,51.84,13.50
Mn-Na2WO4/Al2O3,Mn,25,Na,11,W,74,Al2O3,2,0.370,0.185,40,40,20,775,20,3.0,14.6,2.4,0.38,6,10.92,6.97,1.44,5.53,6.90,1.66,63.83,13.19,50.64,63.19,15.20
Mn-Na2WO4/Al2O3,Mn,25,Na,11,W,74,Al2O3,2,0.370,0.185,40,40,20,775,10,4.0,4.0,2.0,0.75,2,32.93,6.97,1.13,5.84,20.23,8.70,21.17,3.43,17.73,61.43,26.42
Mn-Na2WO4/Al2O3,Mn,25,Na,11,W,74,Al2O3,2,0.370,0.185,40,40,20,775,15,6.0,6.0,3.0,0.50,2,32.80,7.44,1.28,6.16,20.51,7.97,22.68,3.90,18.78,62.53,24.30
Mn-Na2WO4/Al2O3,Mn,25,Na,11,W,74,Al2O3,2,0.370,0.185,40,40,20,775,20,8.0,8.0,4.0,0.38,2,34.82,7.45,1.30,6.15,20.47,7.60,21.40,3.73,17.66,58.79,21.83
Mn-Na2WO4/Al2O3,Mn,25,Na,11,W,74,Al2O3,2,0.370,0.185,40,40,20,775,10,4.0,4.5,1.5,0.75,3,25.72,6.92,1.10,5.82,13.95,4.79,26.91,4.28,22.63,54.24,18.62
Mn-Na2WO4/Al2O3,Mn,25,Na,11,W,74,Al2O3,2,0.370,0.185,40,40,20,775,15,6.0,6.8,2.3,0.50,3,23.99,7.50,1.25,6.25,13.77,4.26,31.26,5.21,26.05,57.40,17.76
Mn-Na2WO4/Al2O3,Mn,25,Na,11,W,74,Al2O3,2,0.370,0.185,40,40,20,775,20,8.0,9.0,3.0,0.38,3,24.72,7.68,1.42,6.26,13.91,4.05,31.07,5.74,25.32,56.27,16.38
Mn-Na2WO4/Al2O3,Mn,25,Na,11,W,74,Al2O3,2,0.370,0.185,40,40,20,775,10,4.0,4.8,1.2,0.75,4,18.72,6.90,1.17,5.73,10.68,3.32,36.86,6.25,30.61,57.05,17.74
Mn-Na2WO4/Al2O3,Mn,25,Na,11,W,74,Al2O3,2,0.370,0.185,40,40,20,775,15,6.0,7.2,1.8,0.50,4,18.64,7.15,1.27,5.88,10.29,2.87,38.36,6.81,31.55,55.20,15.40
Mn-Na2WO4/Al2O3,Mn,25,Na,11,W,74,Al2O3,2,0.370,0.185,40,40,20,775,20,8.0,9.6,2.4,0.38,4,18.59,7.50,1.38,6.12,10.38,2.77,40.34,7.42,32.92,55.84,14.90
Mn-Na2WO4/Al2O3,Mn,25,Na,11,W,74,Al2O3,2,0.370,0.185,40,40,20,775,10,4.0,5.1,0.9,0.75,6,12.94,5.93,1.20,4.73,6.28,2.11,45.83,9.27,36.55,48.53,16.31
Mn-Na2WO4/Al2O3,Mn,25,Na,11,W,74,Al2O3,2,0.370,0.185,40,40,20,775,15,6.0,7.7,1.3,0.50,6,12.55,6.23,1.40,4.83,5.93,2.01,49.64,11.16,38.49,47.25,16.02
Mn-Na2WO4/Al2O3,Mn,25,Na,11,W,74,Al2O3,2,0.370,0.185,40,40,20,775,20,8.0,10.3,1.7,0.38,6,12.93,6.43,1.46,4.97,6.22,1.96,49.73,11.29,38.44,48.11,15.16
Mn-Na2WO4/Al2O3,Mn,25,Na,11,W,74,Al2O3,2,0.370,0.185,40,40,20,775,10,7.0,2.0,1.0,0.75,2,36.47,7.13,1.30,5.83,18.94,8.12,19.55,3.56,15.99,51.93,22.26
Mn-Na2WO4/Al2O3,Mn,25,Na,11,W,74,Al2O3,2,0.370,0.185,40,40,20,775,15,10.5,3.0,1.5,0.50,2,36.42,7.39,1.46,5.93,18.69,7.84,20.29,4.01,16.28,51.32,21.53
Mn-Na2WO4/Al2O3,Mn,25,Na,11,W,74,Al2O3,2,0.370,0.185,40,40,20,775,20,14.0,4.0,2.0,0.38,2,36.38,7.76,1.40,6.36,18.98,7.52,21.33,3.85,17.48,52.17,20.67
Mn-Na2WO4/Al2O3,Mn,25,Na,11,W,74,Al2O3,2,0.370,0.185,40,40,20,775,10,7.0,2.3,0.8,0.75,3,24.52,7.14,1.38,5.76,12.91,5.51,29.12,5.63,23.49,52.65,22.47
Mn-Na2WO4/Al2O3,Mn,25,Na,11,W,74,Al2O3,2,0.370,0.185,40,40,20,775,15,10.5,3.4,1.1,0.50,3,25.76,7.03,1.39,5.64,11.67,5.22,27.29,5.40,21.89,45.30,20.26
Mn-Na2WO4/Al2O3,Mn,25,Na,11,W,74,Al2O3,2,0.370,0.185,40,40,20,775,20,14.0,4.5,1.5,0.38,3,25.04,7.42,1.65,5.77,11.49,5.08,29.63,6.59,23.04,45.89,20.29
Mn-Na2WO4/Al2O3,Mn,25,Na,11,W,74,Al2O3,2,0.370,0.185,40,40,20,775,10,7.0,2.4,0.6,0.75,4,19.13,6.10,1.51,4.59,8.43,4.53,31.89,7.89,23.99,44.07,23.68
Mn-Na2WO4/Al2O3,Mn,25,Na,11,W,74,Al2O3,2,0.370,0.185,40,40,20,775,15,10.5,3.6,0.9,0.50,4,19.55,5.79,1.45,4.34,7.48,4.51,29.62,7.42,22.20,38.26,23.07
Mn-Na2WO4/Al2O3,Mn,25,Na,11,W,74,Al2O3,2,0.370,0.185,40,40,20,775,20,14.0,4.8,1.2,0.38,4,18.10,5.83,1.60,4.23,7.43,4.33,32.21,8.84,23.37,41.05,23.92
Mn-Na2WO4/Al2O3,Mn,25,Na,11,W,74,Al2O3,2,0.370,0.185,40,40,20,775,10,7.0,2.6,0.4,0.75,6,12.46,4.06,1.34,2.72,4.58,3.71,32.58,10.75,21.83,36.76,29.78
Mn-Na2WO4/Al2O3,Mn,25,Na,11,W,74,Al2O3,2,0.370,0.185,40,40,20,775,15,10.5,3.9,0.6,0.50,6,10.78,3.50,1.34,2.16,4.28,3.60,32.47,12.43,20.04,39.70,33.40
Mn-Na2WO4/Al2O3,Mn,25,Na,11,W,74,Al2O3,2,0.370,0.185,40,40,20,775,20,14.0,5.1,0.9,0.38,6,12.41,2.86,1.26,1.60,3.61,3.15,23.05,10.15,12.89,29.09,25.38
Mn-Na2WO4/Al2O3,Mn,25,Na,11,W,74,Al2O3,2,0.370,0.185,40,40,20,750,10,1.5,5.7,2.8,0.75,2,32.76,7.21,1.44,5.77,19.26,8.01,22.01,4.40,17.61,58.79,24.45
Mn-Na2WO4/Al2O3,Mn,25,Na,11,W,74,Al2O3,2,0.370,0.185,40,40,20,750,15,2.3,8.5,4.3,0.50,2,34.27,7.43,1.54,5.89,19.78,7.53,21.68,4.49,17.19,57.72,21.97
Mn-Na2WO4/Al2O3,Mn,25,Na,11,W,74,Al2O3,2,0.370,0.185,40,40,20,750,20,3.0,11.3,5.7,0.38,2,33.71,7.67,1.60,6.07,20.27,7.33,22.75,4.75,18.01,60.13,21.74
Mn-Na2WO4/Al2O3,Mn,25,Na,11,W,74,Al2O3,2,0.370,0.185,40,40,20,750,10,1.5,6.4,2.1,0.75,3,24.94,7.28,1.41,5.87,13.35,4.52,29.19,5.65,23.54,53.53,18.12
Mn-Na2WO4/Al2O3,Mn,25,Na,11,W,74,Al2O3,2,0.370,0.185,40,40,20,750,15,2.3,9.6,3.2,0.50,3,20.39,8.06,1.74,6.32,14.07,4.23,39.53,8.53,31.00,69.00,20.75
Mn-Na2WO4/Al2O3,Mn,25,Na,11,W,74,Al2O3,2,0.370,0.185,40,40,20,750,20,3.0,12.8,4.3,0.38,3,22.67,8.08,1.76,6.32,14.01,3.99,35.64,7.76,27.88,61.80,17.60
Mn-Na2WO4/Al2O3,Mn,25,Na,11,W,74,Al2O3,2,0.370,0.185,40,40,20,750,10,1.5,6.8,1.7,0.75,4,19.21,7.10,1.42,5.68,10.01,2.91,36.96,7.39,29.57,52.11,15.15
Mn-Na2WO4/Al2O3,Mn,25,Na,11,W,74,Al2O3,2,0.370,0.185,40,40,20,750,15,2.3,10.2,2.6,0.50,4,13.85,7.87,1.70,6.17,10.52,2.77,56.82,12.27,44.55,75.96,20.00
Mn-Na2WO4/Al2O3,Mn,25,Na,11,W,74,Al2O3,2,0.370,0.185,40,40,20,750,20,3.0,13.6,3.4,0.38,4,17.09,7.77,1.74,6.03,10.39,2.62,45.47,10.18,35.28,60.80,15.33
Mn-Na2WO4/Al2O3,Mn,25,Na,11,W,74,Al2O3,2,0.370,0.185,40,40,20,750,10,1.5,7.3,1.2,0.75,6,13.22,6.37,1.46,4.91,6.49,1.86,48.18,11.04,37.14,49.09,14.07
Mn-Na2WO4/Al2O3,Mn,25,Na,11,W,74,Al2O3,2,0.370,0.185,40,40,20,750,15,2.3,10.9,1.8,0.50,6,10.23,6.70,1.65,5.05,6.44,1.83,65.49,16.13,49.36,62.95,17.89
Mn-Na2WO4/Al2O3,Mn,25,Na,11,W,74,Al2O3,2,0.370,0.185,40,40,20,750,20,3.0,14.6,2.4,0.38,6,11.56,6.83,1.74,5.09,6.46,1.76,59.08,15.05,44.03,55.88,15.22
Mn-Na2WO4/Al2O3,Mn,25,Na,11,W,74,Al2O3,2,0.370,0.185,40,40,20,750,10,4.0,4.0,2.0,0.75,2,33.09,7.16,1.39,5.77,20.59,8.12,21.64,4.20,17.44,62.22,24.54
Mn-Na2WO4/Al2O3,Mn,25,Na,11,W,74,Al2O3,2,0.370,0.185,40,40,20,750,15,6.0,6.0,3.0,0.50,2,32.98,7.69,1.54,6.15,20.16,7.25,23.32,4.67,18.65,61.13,21.98
Mn-Na2WO4/Al2O3,Mn,25,Na,11,W,74,Al2O3,2,0.370,0.185,40,40,20,750,20,8.0,8.0,4.0,0.38,2,33.04,7.83,1.62,6.21,20.55,7.22,23.70,4.90,18.80,62.20,21.85
Mn-Na2WO4/Al2O3,Mn,25,Na,11,W,74,Al2O3,2,0.370,0.185,40,40,20,750,10,4.0,4.5,1.5,0.75,3,25.91,7.22,1.36,5.86,14.33,4.81,27.87,5.25,22.62,55.31,18.56
Mn-Na2WO4/Al2O3,Mn,25,Na,11,W,74,Al2O3,2,0.370,0.185,40,40,20,750,15,6.0,6.8,2.3,0.50,3,24.32,7.40,1.32,6.08,13.88,4.37,30.43,5.43,25.00,57.07,17.97
Mn-Na2WO4/Al2O3,Mn,25,Na,11,W,74,Al2O3,2,0.370,0.185,40,40,20,750,20,8.0,9.0,3.0,0.38,3,24.96,7.63,1.37,6.26,14.16,4.01,30.57,5.49,25.08,56.73,16.07
Mn-Na2WO4/Al2O3,Mn,25,Na,11,W,74,Al2O3,2,0.370,0.185,40,40,20,750,10,4.0,4.8,1.2,0.75,4,20.75,6.74,1.06,5.68,11.14,3.42,32.48,5.11,27.37,53.69,16.48
Mn-Na2WO4/Al2O3,Mn,25,Na,11,W,74,Al2O3,2,0.370,0.185,40,40,20,750,15,6.0,7.2,1.8,0.50,4,17.96,6.94,1.08,5.86,10.90,3.13,38.64,6.01,32.63,60.69,17.43
Mn-Na2WO4/Al2O3,Mn,25,Na,11,W,74,Al2O3,2,0.370,0.185,40,40,20,750,20,8.0,9.6,2.4,0.38,4,19.16,7.09,1.10,5.99,10.96,2.93,37.00,5.74,31.26,57.20,15.29
Mn-Na2WO4/Al2O3,Mn,25,Na,11,W,74,Al2O3,2,0.370,0.185,40,40,20,750,10,4.0,5.1,0.9,0.75,6,12.46,5.79,0.82,4.97,7.32,2.23,46.47,6.58,39.89,58.75,17.90
Mn-Na2WO4/Al2O3,Mn,25,Na,11,W,74,Al2O3,2,0.370,0.185,40,40,20,750,15,6.0,7.7,1.3,0.50,6,12.24,5.97,0.87,5.10,7.24,2.02,48.77,7.11,41.67,59.15,16.50
Mn-Na2WO4/Al2O3,Mn,25,Na,11,W,74,Al2O3,2,0.370,0.185,40,40,20,750,20,8.0,10.3,1.7,0.38,6,12.11,6.27,0.91,5.36,7.29,1.89,51.78,7.51,44.26,60.20,15.61
Mn-Na2WO4/Al2O3,Mn,25,Na,11,W,74,Al2O3,2,0.370,0.185,40,40,20,750,10,7.0,2.0,1.0,0.75,2,37.12,5.66,0.78,4.88,20.83,9.68,15.25,2.10,13.15,56.12,26.08
Mn-Na2WO4/Al2O3,Mn,25,Na,11,W,74,Al2O3,2,0.370,0.185,40,40,20,750,15,10.5,3.0,1.5,0.50,2,38.37,5.74,0.68,5.06,20.92,8.99,14.96,1.77,13.19,54.52,23.43
Mn-Na2WO4/Al2O3,Mn,25,Na,11,W,74,Al2O3,2,0.370,0.185,40,40,20,750,20,14.0,4.0,2.0,0.38,2,39.06,5.83,0.75,5.08,20.42,8.25,14.93,1.92,13.01,52.28,21.12
Mn-Na2WO4/Al2O3,Mn,25,Na,11,W,74,Al2O3,2,0.370,0.185,40,40,20,750,10,7.0,2.3,0.8,0.75,3,27.21,4.99,0.48,4.51,14.81,6.90,18.34,1.76,16.57,54.43,25.36
Mn-Na2WO4/Al2O3,Mn,25,Na,11,W,74,Al2O3,2,0.370,0.185,40,40,20,750,15,10.5,3.4,1.1,0.50,3,27.08,5.44,0.51,4.93,13.77,5.37,20.09,1.88,18.21,50.85,19.83
Mn-Na2WO4/Al2O3,Mn,25,Na,11,W,74,Al2O3,2,0.370,0.185,40,40,20,750,20,14.0,4.5,1.5,0.38,3,26.20,6.39,0.77,5.62,14.40,4.78,24.39,2.94,21.45,54.96,18.24
Mn-Na2WO4/Al2O3,Mn,25,Na,11,W,74,Al2O3,2,0.370,0.185,40,40,20,750,10,7.0,2.4,0.6,0.75,4,22.45,5.95,0.81,5.14,10.52,3.92,26.50,3.61,22.90,46.86,17.46
Mn-Na2WO4/Al2O3,Mn,25,Na,11,W,74,Al2O3,2,0.370,0.185,40,40,20,750,15,10.5,3.6,0.9,0.50,4,19.71,6.45,1.21,5.24,8.65,3.23,32.72,6.14,26.59,43.89,16.39
Mn-Na2WO4/Al2O3,Mn,25,Na,11,W,74,Al2O3,2,0.370,0.185,40,40,20,750,20,14.0,4.8,1.2,0.38,4,20.83,6.60,1.45,5.15,8.36,3.40,31.69,6.96,24.72,40.13,16.32
Mn-Na2WO4/Al2O3,Mn,25,Na,11,W,74,Al2O3,2,0.370,0.185,40,40,20,750,10,7.0,2.6,0.4,0.75,6,12.42,4.04,1.17,2.87,4.84,3.44,32.53,9.42,23.11,38.97,27.70
Mn-Na2WO4/Al2O3,Mn,25,Na,11,W,74,Al2O3,2,0.370,0.185,40,40,20,750,15,10.5,3.9,0.6,0.50,6,11.74,2.68,1.30,1.38,3.45,3.26,22.83,11.07,11.75,29.39,27.77
Mn-Na2WO4/Al2O3,Mn,25,Na,11,W,74,Al2O3,2,0.370,0.185,40,40,20,750,20,14.0,5.1,0.9,0.38,6,9.68,1.94,1.06,0.88,3.26,3.41,20.04,10.95,9.09,33.68,35.23
Mn-Na2WO4/Al2O3,Mn,25,Na,11,W,74,Al2O3,2,0.370,0.185,40,40,20,700,10,1.5,5.7,2.8,0.75,2,33.42,7.15,2.01,5.14,18.83,7.20,21.39,6.01,15.38,56.34,21.54
Mn-Na2WO4/Al2O3,Mn,25,Na,11,W,74,Al2O3,2,0.370,0.185,40,40,20,700,15,2.3,8.5,4.3,0.50,2,34.38,7.23,2.11,5.12,19.53,7.03,21.03,6.14,14.89,56.81,20.45
Mn-Na2WO4/Al2O3,Mn,25,Na,11,W,74,Al2O3,2,0.370,0.185,40,40,20,700,20,3.0,11.3,5.7,0.38,2,35.86,7.16,2.16,5.00,19.69,6.84,19.97,6.02,13.94,54.91,19.07
Mn-Na2WO4/Al2O3,Mn,25,Na,11,W,74,Al2O3,2,0.370,0.185,40,40,20,700,10,1.5,6.4,2.1,0.75,3,25.42,6.95,1.98,4.97,12.92,4.10,27.34,7.79,19.55,50.83,16.13
Mn-Na2WO4/Al2O3,Mn,25,Na,11,W,74,Al2O3,2,0.370,0.185,40,40,20,700,15,2.3,9.6,3.2,0.50,3,23.49,7.26,2.17,5.09,13.21,3.96,30.91,9.24,21.67,56.24,16.86
Mn-Na2WO4/Al2O3,Mn,25,Na,11,W,74,Al2O3,2,0.370,0.185,40,40,20,700,20,3.0,12.8,4.3,0.38,3,21.52,7.57,2.33,5.24,13.51,3.75,35.18,10.83,24.35,62.78,17.43
Mn-Na2WO4/Al2O3,Mn,25,Na,11,W,74,Al2O3,2,0.370,0.185,40,40,20,700,10,1.5,6.8,1.7,0.75,4,19.48,6.40,1.96,4.44,9.38,3.03,32.85,10.06,22.79,48.15,15.55
Mn-Na2WO4/Al2O3,Mn,25,Na,11,W,74,Al2O3,2,0.370,0.185,40,40,20,700,15,2.3,10.2,2.6,0.50,4,13.15,6.75,2.17,4.58,9.57,2.87,51.33,16.50,34.83,72.78,21.83
Mn-Na2WO4/Al2O3,Mn,25,Na,11,W,74,Al2O3,2,0.370,0.185,40,40,20,700,20,3.0,13.6,3.4,0.38,4,16.59,6.77,2.27,4.50,9.68,2.65,40.81,13.68,27.12,58.35,15.97
Mn-Na2WO4/Al2O3,Mn,25,Na,11,W,74,Al2O3,2,0.370,0.185,40,40,20,700,10,1.5,7.3,1.2,0.75,6,11.23,2.89,1.45,1.44,5.19,2.91,25.73,12.91,12.82,46.22,25.91
Mn-Na2WO4/Al2O3,Mn,25,Na,11,W,74,Al2O3,2,0.370,0.185,40,40,20,700,15,2.3,10.9,1.8,0.50,6,8.97,2.84,1.47,1.37,4.40,2.65,31.66,16.39,15.27,49.05,29.54
Mn-Na2WO4/Al2O3,Mn,25,Na,11,W,74,Al2O3,2,0.370,0.185,40,40,20,700,20,3.0,14.6,2.4,0.38,6,8.91,3.22,1.58,1.64,4.06,2.27,36.14,17.73,18.41,45.57,25.48
Mn-Na2WO4/Al2O3,Mn,25,Na,11,W,74,Al2O3,2,0.370,0.185,40,40,20,700,10,4.0,4.0,2.0,0.75,2,32.53,6.76,1.84,4.92,18.72,7.64,20.78,5.66,15.12,57.55,23.49
Mn-Na2WO4/Al2O3,Mn,25,Na,11,W,74,Al2O3,2,0.370,0.185,40,40,20,700,15,6.0,6.0,3.0,0.50,2,32.38,7.09,2.03,5.06,18.93,7.04,21.90,6.27,15.63,58.46,21.74
Mn-Na2WO4/Al2O3,Mn,25,Na,11,W,74,Al2O3,2,0.370,0.185,40,40,20,700,20,8.0,8.0,4.0,0.38,2,32.43,7.37,2.10,5.27,18.91,6.70,22.73,6.48,16.25,58.31,20.66
Mn-Na2WO4/Al2O3,Mn,25,Na,11,W,74,Al2O3,2,0.370,0.185,40,40,20,700,10,4.0,4.5,1.5,0.75,3,23.40,5.62,1.82,3.80,12.27,5.26,24.02,7.78,16.24,52.44,22.48
Mn-Na2WO4/Al2O3,Mn,25,Na,11,W,74,Al2O3,2,0.370,0.185,40,40,20,700,15,6.0,6.8,2.3,0.50,3,21.26,5.05,1.91,3.14,10.92,4.48,23.75,8.98,14.77,51.36,21.07
Mn-Na2WO4/Al2O3,Mn,25,Na,11,W,74,Al2O3,2,0.370,0.185,40,40,20,700,20,8.0,9.0,3.0,0.38,3,22.04,5.88,2.14,3.74,11.20,3.97,26.68,9.71,16.97,50.82,18.01
Mn-Na2WO4/Al2O3,Mn,25,Na,11,W,74,Al2O3,2,0.370,0.185,40,40,20,700,10,4.0,4.8,1.2,0.75,4,14.80,3.18,1.45,1.73,6.85,4.69,21.49,9.80,11.69,46.28,31.69
Mn-Na2WO4/Al2O3,Mn,25,Na,11,W,74,Al2O3,2,0.370,0.185,40,40,20,700,15,6.0,7.2,1.8,0.50,4,11.55,3.46,1.48,1.98,5.49,3.74,29.96,12.81,17.14,47.53,32.38
Mn-Na2WO4/Al2O3,Mn,25,Na,11,W,74,Al2O3,2,0.370,0.185,40,40,20,700,20,8.0,9.6,2.4,0.38,4,12.52,3.88,1.64,2.24,5.48,3.12,30.99,13.10,17.89,43.77,24.92
Mn-Na2WO4/Al2O3,Mn,25,Na,11,W,74,Al2O3,2,0.370,0.185,40,40,20,700,10,4.0,5.1,0.9,0.75,6,7.68,1.29,0.84,0.45,2.99,3.65,16.80,10.94,5.86,38.93,47.53
Mn-Na2WO4/Al2O3,Mn,25,Na,11,W,74,Al2O3,2,0.370,0.185,40,40,20,700,15,6.0,7.7,1.3,0.50,6,6.26,1.20,0.79,0.41,2.48,3.33,19.17,12.62,6.55,39.62,53.19
Mn-Na2WO4/Al2O3,Mn,25,Na,11,W,74,Al2O3,2,0.370,0.185,40,40,20,700,20,8.0,10.3,1.7,0.38,6,6.09,1.38,0.94,0.44,2.28,2.78,22.66,15.44,7.22,37.44,45.65
Mn-Na2WO4/Al2O3,Mn,25,Na,11,W,74,Al2O3,2,0.370,0.185,40,40,20,700,10,7.0,2.0,1.0,0.75,2,16.11,1.10,0.90,0.20,1.70,14.90,6.83,5.59,1.24,10.55,92.49
Mn-Na2WO4/Al2O3,Mn,25,Na,11,W,74,Al2O3,2,0.370,0.185,40,40,20,700,15,10.5,3.0,1.5,0.50,2,15.28,1.32,1.13,0.19,1.89,11.89,8.64,7.40,1.24,12.37,77.81
Mn-Na2WO4/Al2O3,Mn,25,Na,11,W,74,Al2O3,2,0.370,0.185,40,40,20,700,20,14.0,4.0,2.0,0.38,2,15.00,1.40,1.13,0.27,2.14,9.34,9.33,7.53,1.80,14.27,62.27
Mn-Na2WO4/Al2O3,Mn,25,Na,11,W,74,Al2O3,2,0.370,0.185,40,40,20,700,10,7.0,2.3,0.8,0.75,3,10.53,0.81,0.63,0.18,0.95,10.07,7.69,5.98,1.71,9.02,95.63
Mn-Na2WO4/Al2O3,Mn,25,Na,11,W,74,Al2O3,2,0.370,0.185,40,40,20,700,15,10.5,3.4,1.1,0.50,3,10.25,0.68,0.61,0.07,0.55,7.35,6.63,5.95,0.68,5.37,71.71
Mn-Na2WO4/Al2O3,Mn,25,Na,11,W,74,Al2O3,2,0.370,0.185,40,40,20,700,20,14.0,4.5,1.5,0.38,3,8.68,0.83,0.59,0.24,0.61,6.44,9.56,6.80,2.76,7.03,74.19
Mn-Na2WO4/Al2O3,Mn,25,Na,11,W,74,Al2O3,2,0.370,0.185,40,40,20,700,10,7.0,2.4,0.6,0.75,4,9.54,0.57,0.46,0.11,1.04,7.21,5.97,4.82,1.15,10.90,75.58
Mn-Na2WO4/Al2O3,Mn,25,Na,11,W,74,Al2O3,2,0.370,0.185,40,40,20,700,15,10.5,3.6,0.9,0.50,4,8.07,0.54,0.48,0.06,0.53,5.46,6.69,5.95,0.74,6.57,67.66
Mn-Na2WO4/Al2O3,Mn,25,Na,11,W,74,Al2O3,2,0.370,0.185,40,40,20,700,20,14.0,4.8,1.2,0.38,4,7.14,0.67,0.58,0.09,0.37,4.77,9.38,8.12,1.26,5.18,66.81
Mn-Na2WO4/Al2O3,Mn,25,Na,11,W,74,Al2O3,2,0.370,0.185,40,40,20,700,10,7.0,2.6,0.4,0.75,6,6.52,0.39,0.31,0.08,1.25,4.50,5.98,4.75,1.23,19.17,69.02
Mn-Na2WO4/Al2O3,Mn,25,Na,11,W,74,Al2O3,2,0.370,0.185,40,40,20,700,15,10.5,3.9,0.6,0.50,6,5.07,0.38,0.38,0.00,0.61,3.53,7.50,7.50,0.00,12.03,69.63
Mn-Na2WO4/Al2O3,Mn,25,Na,11,W,74,Al2O3,2,0.370,0.185,40,40,20,700,20,14.0,5.1,0.9,0.38,6,5.60,0.31,0.21,0.10,0.50,3.21,5.54,3.75,1.79,8.93,57.32
Mn-Na2WO4/SiO2,Mn,25,Na,11,W,74,SiO2,11,0.370,0.185,40,40,20,900,10,1.5,5.7,2.8,0.75,2,33.75,3.18,0.51,2.67,26.35,8.80,9.42,1.51,7.91,78.07,26.07
Mn-Na2WO4/SiO2,Mn,25,Na,11,W,74,SiO2,11,0.370,0.185,40,40,20,900,15,2.3,8.5,4.3,0.50,2,34.33,4.84,0.60,4.24,28.80,8.28,14.10,1.75,12.35,83.89,24.12
Mn-Na2WO4/SiO2,Mn,25,Na,11,W,74,SiO2,11,0.370,0.185,40,40,20,900,20,3.0,11.3,5.7,0.38,2,35.77,5.68,0.60,5.08,29.24,7.67,15.88,1.68,14.20,81.74,21.44
Mn-Na2WO4/SiO2,Mn,25,Na,11,W,74,SiO2,11,0.370,0.185,40,40,20,900,10,1.5,6.4,2.1,0.75,3,23.39,4.74,0.47,4.27,19.78,5.36,20.27,2.01,18.26,84.57,22.92
Mn-Na2WO4/SiO2,Mn,25,Na,11,W,74,SiO2,11,0.370,0.185,40,40,20,900,15,2.3,9.6,3.2,0.50,3,23.44,5.63,0.50,5.13,20.83,4.80,24.02,2.13,21.89,88.87,20.48
Mn-Na2WO4/SiO2,Mn,25,Na,11,W,74,SiO2,11,0.370,0.185,40,40,20,900,20,3.0,12.8,4.3,0.38,3,26.19,6.00,0.56,5.44,20.75,4.26,22.91,2.14,20.77,79.23,16.27
Mn-Na2WO4/SiO2,Mn,25,Na,11,W,74,SiO2,11,0.370,0.185,40,40,20,900,10,1.5,6.8,1.7,0.75,4,19.25,4.78,0.42,4.36,15.68,3.76,24.83,2.18,22.65,81.45,19.53
Mn-Na2WO4/SiO2,Mn,25,Na,11,W,74,SiO2,11,0.370,0.185,40,40,20,900,15,2.3,10.2,2.6,0.50,4,18.72,5.48,0.46,5.02,15.85,3.19,29.27,2.46,26.82,84.67,17.04
Mn-Na2WO4/SiO2,Mn,25,Na,11,W,74,SiO2,11,0.370,0.185,40,40,20,900,20,3.0,13.6,3.4,0.38,4,19.16,5.92,0.52,5.40,16.25,2.92,30.90,2.71,28.18,84.81,15.24
Mn-Na2WO4/SiO2,Mn,25,Na,11,W,74,SiO2,11,0.370,0.185,40,40,20,900,10,1.5,7.3,1.2,0.75,6,12.92,4.47,0.40,4.07,11.18,2.33,34.60,3.10,31.50,86.53,18.03
Mn-Na2WO4/SiO2,Mn,25,Na,11,W,74,SiO2,11,0.370,0.185,40,40,20,900,15,2.3,10.9,1.8,0.50,6,12.21,5.17,0.43,4.74,10.88,1.96,42.34,3.52,38.82,89.11,16.05
Mn-Na2WO4/SiO2,Mn,25,Na,11,W,74,SiO2,11,0.370,0.185,40,40,20,900,20,3.0,14.6,2.4,0.38,6,13.28,5.59,0.49,5.10,10.71,1.70,42.09,3.69,38.40,80.65,12.80
Mn-Na2WO4/SiO2,Mn,25,Na,11,W,74,SiO2,11,0.370,0.185,40,40,20,900,10,4.0,4.0,2.0,0.75,2,35.12,4.49,0.57,3.92,29.53,9.08,12.78,1.62,11.16,84.08,25.85
Mn-Na2WO4/SiO2,Mn,25,Na,11,W,74,SiO2,11,0.370,0.185,40,40,20,900,15,6.0,6.0,3.0,0.50,2,36.60,5.17,0.58,4.59,29.94,7.86,14.13,1.58,12.54,81.80,21.48
Mn-Na2WO4/SiO2,Mn,25,Na,11,W,74,SiO2,11,0.370,0.185,40,40,20,900,20,8.0,8.0,4.0,0.38,2,36.19,5.73,0.60,5.13,30.83,7.36,15.83,1.66,14.18,85.19,20.34
Mn-Na2WO4/SiO2,Mn,25,Na,11,W,74,SiO2,11,0.370,0.185,40,40,20,900,10,4.0,4.5,1.5,0.75,3,26.06,4.69,0.46,4.23,21.06,5.40,18.00,1.77,16.23,80.81,20.72
Mn-Na2WO4/SiO2,Mn,25,Na,11,W,74,SiO2,11,0.370,0.185,40,40,20,900,15,6.0,6.8,2.3,0.50,3,25.07,5.34,0.51,4.83,21.34,4.66,21.30,2.03,19.27,85.12,18.59
Mn-Na2WO4/SiO2,Mn,25,Na,11,W,74,SiO2,11,0.370,0.185,40,40,20,900,20,8.0,9.0,3.0,0.38,3,25.65,5.90,0.49,5.41,21.35,4.20,23.00,1.91,21.09,83.24,16.37
Mn-Na2WO4/SiO2,Mn,25,Na,11,W,74,SiO2,11,0.370,0.185,40,40,20,900,10,4.0,4.8,1.2,0.75,4,19.14,4.67,0.43,4.24,16.71,3.72,24.40,2.25,22.15,87.30,19.44
Mn-Na2WO4/SiO2,Mn,25,Na,11,W,74,SiO2,11,0.370,0.185,40,40,20,900,15,6.0,7.2,1.8,0.50,4,18.81,5.38,0.48,4.90,16.23,3.12,28.60,2.55,26.05,86.28,16.59
Mn-Na2WO4/SiO2,Mn,25,Na,11,W,74,SiO2,11,0.370,0.185,40,40,20,900,20,8.0,9.6,2.4,0.38,4,17.72,5.96,0.54,5.42,15.82,2.70,33.63,3.05,30.59,89.28,15.24
Mn-Na2WO4/SiO2,Mn,25,Na,11,W,74,SiO2,11,0.370,0.185,40,40,20,900,10,4.0,5.1,0.9,0.75,6,12.41,4.30,0.41,3.89,11.01,2.25,34.65,3.30,31.35,88.72,18.13
Mn-Na2WO4/SiO2,Mn,25,Na,11,W,74,SiO2,11,0.370,0.185,40,40,20,900,15,6.0,7.7,1.3,0.50,6,11.01,4.99,0.44,4.55,10.45,1.72,45.32,4.00,41.33,94.91,15.62
Mn-Na2WO4/SiO2,Mn,25,Na,11,W,74,SiO2,11,0.370,0.185,40,40,20,900,20,8.0,10.3,1.7,0.38,6,12.48,5.31,0.52,4.79,10.63,1.55,42.55,4.17,38.38,85.18,12.42
Mn-Na2WO4/SiO2,Mn,25,Na,11,W,74,SiO2,11,0.370,0.185,40,40,20,900,10,7.0,2.0,1.0,0.75,2,39.66,4.08,0.54,3.54,30.52,7.91,10.29,1.36,8.93,76.95,19.94
Mn-Na2WO4/SiO2,Mn,25,Na,11,W,74,SiO2,11,0.370,0.185,40,40,20,900,15,10.5,3.0,1.5,0.50,2,41.62,4.87,0.52,4.35,30.90,6.76,11.70,1.25,10.45,74.24,16.24
Mn-Na2WO4/SiO2,Mn,25,Na,11,W,74,SiO2,11,0.370,0.185,40,40,20,900,20,14.0,4.0,2.0,0.38,2,41.20,5.40,0.65,4.75,31.80,6.36,13.11,1.58,11.53,77.18,15.44
Mn-Na2WO4/SiO2,Mn,25,Na,11,W,74,SiO2,11,0.370,0.185,40,40,20,900,10,7.0,2.3,0.8,0.75,3,28.49,4.43,0.48,3.95,21.78,4.78,15.55,1.68,13.86,76.45,16.78
Mn-Na2WO4/SiO2,Mn,25,Na,11,W,74,SiO2,11,0.370,0.185,40,40,20,900,15,10.5,3.4,1.1,0.50,3,28.41,5.10,0.51,4.59,21.75,3.93,17.95,1.80,16.16,76.56,13.83
Mn-Na2WO4/SiO2,Mn,25,Na,11,W,74,SiO2,11,0.370,0.185,40,40,20,900,20,14.0,4.5,1.5,0.38,3,29.06,5.29,0.74,4.55,21.38,3.51,18.20,2.55,15.66,73.57,12.08
Mn-Na2WO4/SiO2,Mn,25,Na,11,W,74,SiO2,11,0.370,0.185,40,40,20,900,10,7.0,2.4,0.6,0.75,4,22.14,4.27,0.47,3.80,16.70,3.28,19.29,2.12,17.16,75.43,14.81
Mn-Na2WO4/SiO2,Mn,25,Na,11,W,74,SiO2,11,0.370,0.185,40,40,20,900,15,10.5,3.6,0.9,0.50,4,21.34,4.44,0.60,3.84,16.08,2.60,20.81,2.81,17.99,75.35,12.18
Mn-Na2WO4/SiO2,Mn,25,Na,11,W,74,SiO2,11,0.370,0.185,40,40,20,900,20,14.0,4.8,1.2,0.38,4,21.76,4.30,0.65,3.65,15.87,2.31,19.76,2.99,16.77,72.93,10.62
Mn-Na2WO4/SiO2,Mn,25,Na,11,W,74,SiO2,11,0.370,0.185,40,40,20,900,10,7.0,2.6,0.4,0.75,6,15.89,3.36,0.42,2.94,11.59,2.01,21.15,2.64,18.50,72.94,12.65
Mn-Na2WO4/SiO2,Mn,25,Na,11,W,74,SiO2,11,0.370,0.185,40,40,20,900,15,10.5,3.9,0.6,0.50,6,15.14,3.31,0.67,2.64,10.95,1.53,21.86,4.43,17.44,72.32,10.11
Mn-Na2WO4/SiO2,Mn,25,Na,11,W,74,SiO2,11,0.370,0.185,40,40,20,900,20,14.0,5.1,0.9,0.38,6,13.94,3.77,0.82,2.95,9.84,1.35,27.04,5.88,21.16,70.59,9.68
Mn-Na2WO4/SiO2,Mn,25,Na,11,W,74,SiO2,11,0.370,0.185,40,40,20,850,10,1.5,5.7,2.8,0.75,2,33.20,5.50,0.72,4.78,27.05,7.39,16.57,2.17,14.40,81.48,22.26
Mn-Na2WO4/SiO2,Mn,25,Na,11,W,74,SiO2,11,0.370,0.185,40,40,20,850,15,2.3,8.5,4.3,0.50,2,34.27,6.38,0.84,5.54,28.62,7.04,18.62,2.45,16.17,83.51,20.54
Mn-Na2WO4/SiO2,Mn,25,Na,11,W,74,SiO2,11,0.370,0.185,40,40,20,850,20,3.0,11.3,5.7,0.38,2,33.26,7.17,0.93,6.24,28.42,6.67,21.56,2.80,18.76,85.45,20.05
Mn-Na2WO4/SiO2,Mn,25,Na,11,W,74,SiO2,11,0.370,0.185,40,40,20,850,10,1.5,6.4,2.1,0.75,3,22.23,6.02,0.70,5.32,19.01,4.15,27.08,3.15,23.93,85.52,18.67
Mn-Na2WO4/SiO2,Mn,25,Na,11,W,74,SiO2,11,0.370,0.185,40,40,20,850,15,2.3,9.6,3.2,0.50,3,22.30,7.13,0.83,6.30,20.01,3.85,31.97,3.72,28.25,89.73,17.26
Mn-Na2WO4/SiO2,Mn,25,Na,11,W,74,SiO2,11,0.370,0.185,40,40,20,850,20,3.0,12.8,4.3,0.38,3,24.50,7.58,0.97,6.61,19.57,3.50,30.94,3.96,26.98,79.88,14.29
Mn-Na2WO4/SiO2,Mn,25,Na,11,W,74,SiO2,11,0.370,0.185,40,40,20,850,10,1.5,6.8,1.7,0.75,4,16.53,6.16,0.67,5.49,15.15,2.72,37.27,4.05,33.21,91.65,16.45
Mn-Na2WO4/SiO2,Mn,25,Na,11,W,74,SiO2,11,0.370,0.185,40,40,20,850,15,2.3,10.2,2.6,0.50,4,18.11,6.91,0.82,6.09,14.87,2.40,38.16,4.53,33.63,82.11,13.25
Mn-Na2WO4/SiO2,Mn,25,Na,11,W,74,SiO2,11,0.370,0.185,40,40,20,850,20,3.0,13.6,3.4,0.38,4,18.11,7.24,0.99,6.25,14.57,2.21,39.98,5.47,34.51,80.45,12.20
Mn-Na2WO4/SiO2,Mn,25,Na,11,W,74,SiO2,11,0.370,0.185,40,40,20,850,10,1.5,7.3,1.2,0.75,6,13.70,5.49,0.64,4.85,10.35,1.50,40.07,4.67,35.40,75.55,10.95
Mn-Na2WO4/SiO2,Mn,25,Na,11,W,74,SiO2,11,0.370,0.185,40,40,20,850,15,2.3,10.9,1.8,0.50,6,14.13,5.87,0.91,4.96,9.49,1.28,41.54,6.44,35.10,67.16,9.06
Mn-Na2WO4/SiO2,Mn,25,Na,11,W,74,SiO2,11,0.370,0.185,40,40,20,850,20,3.0,14.6,2.4,0.38,6,12.29,6.21,1.22,4.99,8.91,1.19,50.53,9.93,40.60,72.50,9.68
Mn-Na2WO4/SiO2,Mn,25,Na,11,W,74,SiO2,11,0.370,0.185,40,40,20,850,10,4.0,4.0,2.0,0.75,2,34.46,5.51,0.74,4.77,29.07,7.42,15.99,2.15,13.84,84.36,21.53
Mn-Na2WO4/SiO2,Mn,25,Na,11,W,74,SiO2,11,0.370,0.185,40,40,20,850,15,6.0,6.0,3.0,0.50,2,35.69,6.37,0.82,5.55,29.30,6.81,17.85,2.30,15.55,82.10,19.08
Mn-Na2WO4/SiO2,Mn,25,Na,11,W,74,SiO2,11,0.370,0.185,40,40,20,850,20,8.0,8.0,4.0,0.38,2,37.49,6.81,0.96,5.85,29.36,6.09,18.16,2.56,15.60,78.31,16.24
Mn-Na2WO4/SiO2,Mn,25,Na,11,W,74,SiO2,11,0.370,0.185,40,40,20,850,10,4.0,4.5,1.5,0.75,3,24.88,5.90,0.70,5.20,20.41,4.01,23.71,2.81,20.90,82.03,16.12
Mn-Na2WO4/SiO2,Mn,25,Na,11,W,74,SiO2,11,0.370,0.185,40,40,20,850,15,6.0,6.8,2.3,0.50,3,25.12,6.55,0.82,5.73,20.08,3.53,26.07,3.26,22.81,79.94,14.05
Mn-Na2WO4/SiO2,Mn,25,Na,11,W,74,SiO2,11,0.370,0.185,40,40,20,850,20,8.0,9.0,3.0,0.38,3,26.06,7.11,1.04,6.07,19.25,3.23,27.28,3.99,23.29,73.87,12.39
Mn-Na2WO4/SiO2,Mn,25,Na,11,W,74,SiO2,11,0.370,0.185,40,40,20,850,10,4.0,4.8,1.2,0.75,4,19.16,5.81,0.68,5.13,15.59,2.57,30.32,3.55,26.77,81.37,13.41
Mn-Na2WO4/SiO2,Mn,25,Na,11,W,74,SiO2,11,0.370,0.185,40,40,20,850,15,6.0,7.2,1.8,0.50,4,18.93,6.31,0.92,5.39,14.95,2.23,33.33,4.86,28.47,78.98,11.78
Mn-Na2WO4/SiO2,Mn,25,Na,11,W,74,SiO2,11,0.370,0.185,40,40,20,850,20,8.0,9.6,2.4,0.38,4,17.02,6.79,1.30,5.49,13.58,1.97,39.89,7.64,32.26,79.79,11.57
Mn-Na2WO4/SiO2,Mn,25,Na,11,W,74,SiO2,11,0.370,0.185,40,40,20,850,10,4.0,5.1,0.9,0.75,6,13.10,4.63,0.74,3.89,10.04,1.36,35.34,5.65,29.69,76.64,10.38
Mn-Na2WO4/SiO2,Mn,25,Na,11,W,74,SiO2,11,0.370,0.185,40,40,20,850,15,6.0,7.7,1.3,0.50,6,10.79,5.04,1.24,3.80,8.69,1.14,46.71,11.49,35.22,80.54,10.57
Mn-Na2WO4/SiO2,Mn,25,Na,11,W,74,SiO2,11,0.370,0.185,40,40,20,850,20,8.0,10.3,1.7,0.38,6,10.69,5.44,1.73,3.71,8.50,1.19,50.89,16.18,34.71,79.51,11.13
Mn-Na2WO4/SiO2,Mn,25,Na,11,W,74,SiO2,11,0.370,0.185,40,40,20,850,10,7.0,2.0,1.0,0.75,2,37.67,4.89,0.84,4.05,30.21,6.04,12.98,2.23,10.75,80.20,16.03
Mn-Na2WO4/SiO2,Mn,25,Na,11,W,74,SiO2,11,0.370,0.185,40,40,20,850,15,10.5,3.0,1.5,0.50,2,38.12,5.26,1.09,4.17,28.63,5.13,13.80,2.86,10.94,75.10,13.46
Mn-Na2WO4/SiO2,Mn,25,Na,11,W,74,SiO2,11,0.370,0.185,40,40,20,850,20,14.0,4.0,2.0,0.38,2,38.08,5.83,1.42,4.41,27.58,4.93,15.31,3.73,11.58,72.43,12.95
Mn-Na2WO4/SiO2,Mn,25,Na,11,W,74,SiO2,11,0.370,0.185,40,40,20,850,10,7.0,2.3,0.8,0.75,3,26.56,4.17,0.92,3.25,20.56,3.22,15.70,3.46,12.24,77.41,12.12
Mn-Na2WO4/SiO2,Mn,25,Na,11,W,74,SiO2,11,0.370,0.185,40,40,20,850,15,10.5,3.4,1.1,0.50,3,25.68,5.86,1.82,4.04,17.53,3.07,22.82,7.09,15.73,68.26,11.95
Mn-Na2WO4/SiO2,Mn,25,Na,11,W,74,SiO2,11,0.370,0.185,40,40,20,850,20,14.0,4.5,1.5,0.38,3,27.13,9.92,3.17,6.75,14.29,3.98,36.56,11.68,24.88,52.67,14.67
Mn-Na2WO4/SiO2,Mn,25,Na,11,W,74,SiO2,11,0.370,0.185,40,40,20,850,10,7.0,2.4,0.6,0.75,4,19.92,3.70,1.15,2.55,15.15,2.20,18.57,5.77,12.80,76.05,11.04
Mn-Na2WO4/SiO2,Mn,25,Na,11,W,74,SiO2,11,0.370,0.185,40,40,20,850,15,10.5,3.6,0.9,0.50,4,21.14,8.27,2.67,5.60,10.78,2.83,39.12,12.63,26.49,50.99,13.39
Mn-Na2WO4/SiO2,Mn,25,Na,11,W,74,SiO2,11,0.370,0.185,40,40,20,850,20,14.0,4.8,1.2,0.38,4,23.50,12.38,3.69,8.69,7.86,3.99,52.68,15.70,36.98,33.45,16.98
Mn-Na2WO4/SiO2,Mn,25,Na,11,W,74,SiO2,11,0.370,0.185,40,40,20,850,10,7.0,2.6,0.4,0.75,6,12.31,4.31,1.52,2.79,9.19,1.55,35.01,12.35,22.66,74.65,12.59
Mn-Na2WO4/SiO2,Mn,25,Na,11,W,74,SiO2,11,0.370,0.185,40,40,20,850,15,10.5,3.9,0.6,0.50,6,16.26,9.55,3.03,6.52,5.54,2.45,58.73,18.63,40.10,34.07,15.07
Mn-Na2WO4/SiO2,Mn,25,Na,11,W,74,SiO2,11,0.370,0.185,40,40,20,850,20,14.0,5.1,0.9,0.38,6,20.34,12.18,3.74,8.44,4.20,2.90,59.88,18.39,41.49,20.65,14.26
Mn-Na2WO4/SiO2,Mn,25,Na,11,W,74,SiO2,11,0.370,0.185,40,40,20,800,10,1.5,5.7,2.8,0.75,2,30.72,5.09,1.29,3.80,24.18,6.67,16.57,4.20,12.37,78.71,21.71
Mn-Na2WO4/SiO2,Mn,25,Na,11,W,74,SiO2,11,0.370,0.185,40,40,20,800,15,2.3,8.5,4.3,0.50,2,31.57,6.27,1.69,4.58,24.91,6.62,19.86,5.35,14.51,78.90,20.97
Mn-Na2WO4/SiO2,Mn,25,Na,11,W,74,SiO2,11,0.370,0.185,40,40,20,800,20,3.0,11.3,5.7,0.38,2,33.60,6.89,2.19,4.70,24.03,6.38,20.51,6.52,13.99,71.52,18.99
Mn-Na2WO4/SiO2,Mn,25,Na,11,W,74,SiO2,11,0.370,0.185,40,40,20,800,10,1.5,6.4,2.1,0.75,3,21.98,4.60,1.49,3.11,16.36,3.81,20.93,6.78,14.15,74.43,17.33
Mn-Na2WO4/SiO2,Mn,25,Na,11,W,74,SiO2,11,0.370,0.185,40,40,20,800,15,2.3,9.6,3.2,0.50,3,21.51,6.34,2.28,4.06,16.20,3.78,29.47,10.60,18.87,75.31,17.57
Mn-Na2WO4/SiO2,Mn,25,Na,11,W,74,SiO2,11,0.370,0.185,40,40,20,800,20,3.0,12.8,4.3,0.38,3,25.03,8.63,3.28,5.35,14.81,3.86,34.48,13.10,21.37,59.17,15.42
Mn-Na2WO4/SiO2,Mn,25,Na,11,W,74,SiO2,11,0.370,0.185,40,40,20,800,10,1.5,6.8,1.7,0.75,4,16.79,4.96,1.78,3.18,12.13,2.62,29.54,10.60,18.94,72.25,15.60
Mn-Na2WO4/SiO2,Mn,25,Na,11,W,74,SiO2,11,0.370,0.185,40,40,20,800,15,2.3,10.2,2.6,0.50,4,17.56,7.23,2.86,4.37,11.15,2.83,41.17,16.29,24.89,63.50,16.12
Mn-Na2WO4/SiO2,Mn,25,Na,11,W,74,SiO2,11,0.370,0.185,40,40,20,800,20,3.0,13.6,3.4,0.38,4,21.16,13.59,4.47,9.12,7.85,3.61,64.22,21.12,43.10,37.10,17.06
Mn-Na2WO4/SiO2,Mn,25,Na,11,W,74,SiO2,11,0.370,0.185,40,40,20,800,10,1.5,7.3,1.2,0.75,6,12.22,6.18,2.45,3.73,7.30,1.76,50.57,20.05,30.52,59.74,14.40
Mn-Na2WO4/SiO2,Mn,25,Na,11,W,74,SiO2,11,0.370,0.185,40,40,20,800,15,2.3,10.9,1.8,0.50,6,16.39,13.24,4.26,8.98,3.99,2.45,80.78,25.99,54.79,24.34,14.95
Mn-Na2WO4/SiO2,Mn,25,Na,11,W,74,SiO2,11,0.370,0.185,40,40,20,800,20,3.0,14.6,2.4,0.38,6,21.58,16.48,5.12,11.36,2.69,2.41,76.37,23.73,52.64,12.47,11.17
Mn-Na2WO4/SiO2,Mn,25,Na,11,W,74,SiO2,11,0.370,0.185,40,40,20,800,10,4.0,4.0,2.0,0.75,2,32.53,6.27,1.78,4.49,24.76,6.63,19.27,5.47,13.80,76.11,20.38
Mn-Na2WO4/SiO2,Mn,25,Na,11,W,74,SiO2,11,0.370,0.185,40,40,20,800,15,6.0,6.0,3.0,0.50,2,32.52,8.67,3.00,5.67,22.92,6.68,26.66,9.23,17.44,70.48,20.54
Mn-Na2WO4/SiO2,Mn,25,Na,11,W,74,SiO2,11,0.370,0.185,40,40,20,800,20,8.0,8.0,4.0,0.38,2,36.68,12.59,4.12,8.47,19.54,7.42,34.32,11.23,23.09,53.27,20.23
Mn-Na2WO4/SiO2,Mn,25,Na,11,W,74,SiO2,11,0.370,0.185,40,40,20,800,10,4.0,4.5,1.5,0.75,3,23.08,7.45,2.57,4.88,15.36,4.06,32.28,11.14,21.14,66.55,17.59
Mn-Na2WO4/SiO2,Mn,25,Na,11,W,74,SiO2,11,0.370,0.185,40,40,20,800,15,6.0,6.8,2.3,0.50,3,27.51,13.88,4.34,9.54,11.23,5.01,50.45,15.78,34.68,40.82,18.21
Mn-Na2WO4/SiO2,Mn,25,Na,11,W,74,SiO2,11,0.370,0.185,40,40,20,800,20,8.0,9.0,3.0,0.38,3,31.53,18.60,5.12,13.48,8.70,5.65,58.99,16.24,42.75,27.59,17.92
Mn-Na2WO4/SiO2,Mn,25,Na,11,W,74,SiO2,11,0.370,0.185,40,40,20,800,10,4.0,4.8,1.2,0.75,4,19.00,9.30,3.22,6.08,10.02,3.16,48.95,16.95,32.00,52.74,16.63
Mn-Na2WO4/SiO2,Mn,25,Na,11,W,74,SiO2,11,0.370,0.185,40,40,20,800,15,6.0,7.2,1.8,0.50,4,24.48,17.25,4.82,12.43,5.77,4.13,70.47,19.69,50.78,23.57,16.87
Mn-Na2WO4/SiO2,Mn,25,Na,11,W,74,SiO2,11,0.370,0.185,40,40,20,800,20,8.0,9.6,2.4,0.38,4,24.87,19.43,5.35,14.08,4.84,4.18,78.13,21.51,56.61,19.46,16.81
Mn-Na2WO4/SiO2,Mn,25,Na,11,W,74,SiO2,11,0.370,0.185,40,40,20,800,10,4.0,5.1,0.9,0.75,6,17.05,12.77,3.80,8.97,3.97,2.52,74.90,22.29,52.61,23.28,14.78
Mn-Na2WO4/SiO2,Mn,25,Na,11,W,74,SiO2,11,0.370,0.185,40,40,20,800,15,6.0,7.7,1.3,0.50,6,18.88,16.05,4.87,11.18,2.64,2.65,85.01,25.79,59.22,13.98,14.04
Mn-Na2WO4/SiO2,Mn,25,Na,11,W,74,SiO2,11,0.370,0.185,40,40,20,800,20,8.0,10.3,1.7,0.38,6,17.90,16.72,5.26,11.46,2.51,2.60,93.41,29.39,64.02,14.02,14.53
Mn-Na2WO4/SiO2,Mn,25,Na,11,W,74,SiO2,11,0.370,0.185,40,40,20,800,10,7.0,2.0,1.0,0.75,2,39.71,17.16,4.28,12.88,14.47,10.27,43.21,10.78,32.44,36.44,25.86
Mn-Na2WO4/SiO2,Mn,25,Na,11,W,74,SiO2,11,0.370,0.185,40,40,20,800,15,10.5,3.0,1.5,0.50,2,43.50,21.03,4.56,16.47,12.95,9.83,48.34,10.48,37.86,29.77,22.60
Mn-Na2WO4/SiO2,Mn,25,Na,11,W,74,SiO2,11,0.370,0.185,40,40,20,800,20,14.0,4.0,2.0,0.38,2,35.96,20.88,4.79,16.09,11.41,7.95,58.06,13.32,44.74,31.73,22.11
Mn-Na2WO4/SiO2,Mn,25,Na,11,W,74,SiO2,11,0.370,0.185,40,40,20,800,10,7.0,2.3,0.8,0.75,3,31.51,18.90,4.71,14.19,7.53,7.16,59.98,14.95,45.03,23.90,22.72
Mn-Na2WO4/SiO2,Mn,25,Na,11,W,74,SiO2,11,0.370,0.185,40,40,20,800,15,10.5,3.4,1.1,0.50,3,31.62,20.15,5.08,15.07,7.41,6.13,63.73,16.07,47.66,23.43,19.39
Mn-Na2WO4/SiO2,Mn,25,Na,11,W,74,SiO2,11,0.370,0.185,40,40,20,800,20,14.0,4.5,1.5,0.38,3,26.66,18.16,5.23,12.93,6.61,4.60,68.12,19.62,48.50,24.79,17.25
Mn-Na2WO4/SiO2,Mn,25,Na,11,W,74,SiO2,11,0.370,0.185,40,40,20,800,10,7.0,2.4,0.6,0.75,4,24.49,17.43,4.82,12.61,4.85,5.31,71.17,19.68,51.49,19.80,21.68
Mn-Na2WO4/SiO2,Mn,25,Na,11,W,74,SiO2,11,0.370,0.185,40,40,20,800,15,10.5,3.6,0.9,0.50,4,24.88,17.65,5.25,12.40,5.00,4.28,70.94,21.10,49.84,20.10,17.20
Mn-Na2WO4/SiO2,Mn,25,Na,11,W,74,SiO2,11,0.370,0.185,40,40,20,800,20,14.0,4.8,1.2,0.38,4,21.22,14.75,5.44,9.31,3.85,2.89,69.51,25.64,43.87,18.14,13.62
Mn-Na2WO4/SiO2,Mn,25,Na,11,W,74,SiO2,11,0.370,0.185,40,40,20,800,10,7.0,2.6,0.4,0.75,6,18.09,14.28,4.62,9.66,2.73,3.50,78.94,25.54,53.40,15.09,19.35
Mn-Na2WO4/SiO2,Mn,25,Na,11,W,74,SiO2,11,0.370,0.185,40,40,20,800,15,10.5,3.9,0.6,0.50,6,16.71,12.85,5.00,7.85,2.56,2.34,76.90,29.92,46.98,15.32,14.00
Mn-Na2WO4/SiO2,Mn,25,Na,11,W,74,SiO2,11,0.370,0.185,40,40,20,800,20,14.0,5.1,0.9,0.38,6,14.96,11.47,5.04,6.43,2.47,1.91,76.67,33.69,42.98,16.51,12.77
Mn-Na2WO4/SiO2,Mn,25,Na,11,W,74,SiO2,11,0.370,0.185,40,40,20,775,10,1.5,5.7,2.8,0.75,2,34.18,8.02,1.53,6.49,22.54,6.89,23.46,4.48,18.99,65.94,20.16
Mn-Na2WO4/SiO2,Mn,25,Na,11,W,74,SiO2,11,0.370,0.185,40,40,20,775,15,2.3,8.5,4.3,0.50,2,35.95,8.51,1.80,6.71,22.91,6.72,23.67,5.01,18.66,63.73,18.69
Mn-Na2WO4/SiO2,Mn,25,Na,11,W,74,SiO2,11,0.370,0.185,40,40,20,775,20,3.0,11.3,5.7,0.38,2,35.85,8.88,1.89,6.99,23.17,6.69,24.77,5.27,19.50,64.63,18.66
Mn-Na2WO4/SiO2,Mn,25,Na,11,W,74,SiO2,11,0.370,0.185,40,40,20,775,10,1.5,6.4,2.1,0.75,3,25.12,8.44,1.84,6.60,14.28,3.89,33.60,7.32,26.27,56.85,15.49
Mn-Na2WO4/SiO2,Mn,25,Na,11,W,74,SiO2,11,0.370,0.185,40,40,20,775,15,2.3,9.6,3.2,0.50,3,25.57,9.57,2.50,7.07,14.05,4.10,37.43,9.78,27.65,54.95,16.03
Mn-Na2WO4/SiO2,Mn,25,Na,11,W,74,SiO2,11,0.370,0.185,40,40,20,775,20,3.0,12.8,4.3,0.38,3,26.36,10.27,3.00,7.27,13.48,4.23,38.96,11.38,27.58,51.14,16.05
Mn-Na2WO4/SiO2,Mn,25,Na,11,W,74,SiO2,11,0.370,0.185,40,40,20,775,10,1.5,6.8,1.7,0.75,4,20.97,9.21,2.62,6.59,9.30,3.09,43.92,12.49,31.43,44.35,14.74
Mn-Na2WO4/SiO2,Mn,25,Na,11,W,74,SiO2,11,0.370,0.185,40,40,20,775,15,2.3,10.2,2.6,0.50,4,19.10,11.78,4.03,7.75,7.84,3.63,61.68,21.10,40.58,41.05,19.01
Mn-Na2WO4/SiO2,Mn,25,Na,11,W,74,SiO2,11,0.370,0.185,40,40,20,775,20,3.0,13.6,3.4,0.38,4,23.44,12.72,4.58,8.14,7.12,3.97,54.27,19.54,34.73,30.38,16.94
Mn-Na2WO4/SiO2,Mn,25,Na,11,W,74,SiO2,11,0.370,0.185,40,40,20,775,10,1.5,7.3,1.2,0.75,6,18.20,10.89,3.91,6.98,3.89,2.83,59.84,21.48,38.35,21.37,15.55
Mn-Na2WO4/SiO2,Mn,25,Na,11,W,74,SiO2,11,0.370,0.185,40,40,20,775,15,2.3,10.9,1.8,0.50,6,17.77,13.88,5.17,8.71,2.44,3.27,78.11,29.09,49.02,13.73,18.40
Mn-Na2WO4/SiO2,Mn,25,Na,11,W,74,SiO2,11,0.370,0.185,40,40,20,775,20,3.0,14.6,2.4,0.38,6,19.30,14.59,5.64,8.95,2.04,3.19,75.60,29.22,46.37,10.57,16.53
Mn-Na2WO4/SiO2,Mn,25,Na,11,W,74,SiO2,11,0.370,0.185,40,40,20,775,10,4.0,4.0,2.0,0.75,2,34.46,9.17,2.26,6.91,21.25,7.69,26.61,6.56,20.05,61.67,22.32
Mn-Na2WO4/SiO2,Mn,25,Na,11,W,74,SiO2,11,0.370,0.185,40,40,20,775,15,6.0,6.0,3.0,0.50,2,35.37,10.77,3.17,7.60,19.87,7.88,30.45,8.96,21.49,56.18,22.28
Mn-Na2WO4/SiO2,Mn,25,Na,11,W,74,SiO2,11,0.370,0.185,40,40,20,775,20,8.0,8.0,4.0,0.38,2,36.04,11.63,3.64,7.99,19.00,8.15,32.27,10.10,22.17,52.72,22.61
Mn-Na2WO4/SiO2,Mn,25,Na,11,W,74,SiO2,11,0.370,0.185,40,40,20,775,10,4.0,4.5,1.5,0.75,3,26.24,11.70,3.78,7.92,10.80,5.69,44.59,14.41,30.18,41.16,21.68
Mn-Na2WO4/SiO2,Mn,25,Na,11,W,74,SiO2,11,0.370,0.185,40,40,20,775,15,6.0,6.8,2.3,0.50,3,27.08,15.11,5.16,9.95,7.92,6.53,55.80,19.05,36.74,29.25,24.11
Mn-Na2WO4/SiO2,Mn,25,Na,11,W,74,SiO2,11,0.370,0.185,40,40,20,775,20,8.0,9.0,3.0,0.38,3,28.38,16.71,5.73,10.98,6.78,6.75,58.88,20.19,38.69,23.89,23.78
Mn-Na2WO4/SiO2,Mn,25,Na,11,W,74,SiO2,11,0.370,0.185,40,40,20,775,10,4.0,4.8,1.2,0.75,4,22.69,13.63,4.65,8.98,5.39,5.11,60.07,20.49,39.58,23.75,22.52
Mn-Na2WO4/SiO2,Mn,25,Na,11,W,74,SiO2,11,0.370,0.185,40,40,20,775,15,6.0,7.2,1.8,0.50,4,23.18,16.14,5.54,10.60,3.97,5.43,69.63,23.90,45.73,17.13,23.43
Mn-Na2WO4/SiO2,Mn,25,Na,11,W,74,SiO2,11,0.370,0.185,40,40,20,775,20,8.0,9.6,2.4,0.38,4,24.21,16.97,6.01,10.96,3.54,5.17,70.10,24.82,45.27,14.62,21.35
Mn-Na2WO4/SiO2,Mn,25,Na,11,W,74,SiO2,11,0.370,0.185,40,40,20,775,10,4.0,5.1,0.9,0.75,6,17.19,13.84,4.91,8.93,1.66,3.75,80.51,28.56,51.95,9.66,21.82
Mn-Na2WO4/SiO2,Mn,25,Na,11,W,74,SiO2,11,0.370,0.185,40,40,20,775,15,6.0,7.7,1.3,0.50,6,17.29,14.80,5.70,9.10,1.13,3.57,85.60,32.97,52.63,6.54,20.65
Mn-Na2WO4/SiO2,Mn,25,Na,11,W,74,SiO2,11,0.370,0.185,40,40,20,775,20,8.0,10.3,1.7,0.38,6,15.58,14.17,5.77,8.40,0.95,3.19,90.95,37.03,53.92,6.10,20.47
Mn-Na2WO4/SiO2,Mn,25,Na,11,W,74,SiO2,11,0.370,0.185,40,40,20,775,10,7.0,2.0,1.0,0.75,2,39.71,18.88,4.96,13.92,6.86,13.07,47.54,12.49,35.05,17.28,32.91
Mn-Na2WO4/SiO2,Mn,25,Na,11,W,74,SiO2,11,0.370,0.185,40,40,20,775,15,10.5,3.0,1.5,0.50,2,35.14,17.16,5.42,11.74,4.95,9.54,48.83,15.42,33.41,14.09,27.15
Mn-Na2WO4/SiO2,Mn,25,Na,11,W,74,SiO2,11,0.370,0.185,40,40,20,775,20,14.0,4.0,2.0,0.38,2,28.42,15.55,5.71,9.84,4.48,7.63,54.71,20.09,34.62,15.76,26.85
Mn-Na2WO4/SiO2,Mn,25,Na,11,W,74,SiO2,11,0.370,0.185,40,40,20,775,10,7.0,2.3,0.8,0.75,3,29.85,17.10,5.36,11.74,3.45,8.23,57.29,17.96,39.33,11.56,27.57
Mn-Na2WO4/SiO2,Mn,25,Na,11,W,74,SiO2,11,0.370,0.185,40,40,20,775,15,10.5,3.4,1.1,0.50,3,25.00,15.40,5.73,9.67,2.57,6.31,61.60,22.92,38.68,10.28,25.24
Mn-Na2WO4/SiO2,Mn,25,Na,11,W,74,SiO2,11,0.370,0.185,40,40,20,775,20,14.0,4.5,1.5,0.38,3,20.10,13.11,5.58,7.53,1.69,4.93,65.22,27.76,37.46,8.41,24.53
Mn-Na2WO4/SiO2,Mn,25,Na,11,W,74,SiO2,11,0.370,0.185,40,40,20,775,10,7.0,2.4,0.6,0.75,4,24.54,15.70,5.37,10.33,1.76,6.22,63.98,21.88,42.09,7.17,25.35
Mn-Na2WO4/SiO2,Mn,25,Na,11,W,74,SiO2,11,0.370,0.185,40,40,20,775,15,10.5,3.6,0.9,0.50,4,18.29,12.91,5.42,7.49,0.75,4.37,70.59,29.63,40.95,4.10,23.89
Mn-Na2WO4/SiO2,Mn,25,Na,11,W,74,SiO2,11,0.370,0.185,40,40,20,775,20,14.0,4.8,1.2,0.38,4,16.12,10.75,5.09,5.66,0.60,3.36,66.69,31.58,35.11,3.72,20.84
Mn-Na2WO4/SiO2,Mn,25,Na,11,W,74,SiO2,11,0.370,0.185,40,40,20,775,10,7.0,2.6,0.4,0.75,6,17.75,13.10,5.38,7.72,0.07,4.00,73.80,30.31,43.49,0.39,22.54
Mn-Na2WO4/SiO2,Mn,25,Na,11,W,74,SiO2,11,0.370,0.185,40,40,20,775,15,10.5,3.9,0.6,0.50,6,12.58,10.42,5.05,5.37,0.45,2.90,82.83,40.14,42.69,3.58,23.05
Mn-Na2WO4/SiO2,Mn,25,Na,11,W,74,SiO2,11,0.370,0.185,40,40,20,775,20,14.0,5.1,0.9,0.38,6,10.22,8.48,4.60,3.88,0.61,2.29,82.97,45.01,37.96,5.97,22.41
Mn-Na2WO4/SiO2,Mn,25,Na,11,W,74,SiO2,11,0.370,0.185,40,40,20,750,10,1.5,5.7,2.8,0.75,2,34.84,8.94,2.35,6.59,19.82,7.52,25.66,6.75,18.92,56.89,21.58
Mn-Na2WO4/SiO2,Mn,25,Na,11,W,74,SiO2,11,0.370,0.185,40,40,20,750,15,2.3,8.5,4.3,0.50,2,35.70,10.23,3.09,7.14,20.11,7.92,28.66,8.66,20.00,56.33,22.18
Mn-Na2WO4/SiO2,Mn,25,Na,11,W,74,SiO2,11,0.370,0.185,40,40,20,750,20,3.0,11.3,5.7,0.38,2,36.21,11.06,3.56,7.50,19.21,8.12,30.54,9.83,20.71,53.05,22.42
Mn-Na2WO4/SiO2,Mn,25,Na,11,W,74,SiO2,11,0.370,0.185,40,40,20,750,10,1.5,6.4,2.1,0.75,3,27.28,11.74,4.08,7.66,10.25,5.66,43.04,14.96,28.08,37.57,20.75
Mn-Na2WO4/SiO2,Mn,25,Na,11,W,74,SiO2,11,0.370,0.185,40,40,20,750,15,2.3,9.6,3.2,0.50,3,28.04,14.36,5.15,9.21,8.88,6.47,51.21,18.37,32.85,31.67,23.07
Mn-Na2WO4/SiO2,Mn,25,Na,11,W,74,SiO2,11,0.370,0.185,40,40,20,750,20,3.0,12.8,4.3,0.38,3,28.29,14.86,5.35,9.51,8.34,6.25,52.53,18.91,33.62,29.48,22.09
Mn-Na2WO4/SiO2,Mn,25,Na,11,W,74,SiO2,11,0.370,0.185,40,40,20,750,10,1.5,6.8,1.7,0.75,4,24.08,13.89,4.96,8.93,5.24,5.14,57.68,20.60,37.08,21.76,21.35
Mn-Na2WO4/SiO2,Mn,25,Na,11,W,74,SiO2,11,0.370,0.185,40,40,20,750,15,2.3,10.2,2.6,0.50,4,19.67,15.27,5.50,9.77,4.52,4.84,77.63,27.96,49.67,22.98,24.61
Mn-Na2WO4/SiO2,Mn,25,Na,11,W,74,SiO2,11,0.370,0.185,40,40,20,750,20,3.0,13.6,3.4,0.38,4,19.03,13.75,5.20,8.55,4.44,4.15,72.25,27.33,44.93,23.33,21.81
Mn-Na2WO4/SiO2,Mn,25,Na,11,W,74,SiO2,11,0.370,0.185,40,40,20,750,10,1.5,7.3,1.2,0.75,6,18.06,13.06,4.94,8.12,1.97,3.47,72.31,27.35,44.96,10.91,19.21
Mn-Na2WO4/SiO2,Mn,25,Na,11,W,74,SiO2,11,0.370,0.185,40,40,20,750,15,2.3,10.9,1.8,0.50,6,14.83,11.76,4.83,6.93,1.86,2.91,79.30,32.57,46.73,12.54,19.62
Mn-Na2WO4/SiO2,Mn,25,Na,11,W,74,SiO2,11,0.370,0.185,40,40,20,750,20,3.0,14.6,2.4,0.38,6,10.58,10.14,4.58,5.56,1.35,2.34,95.84,43.29,52.55,12.76,22.12
Mn-Na2WO4/SiO2,Mn,25,Na,11,W,74,SiO2,11,0.370,0.185,40,40,20,750,10,4.0,4.0,2.0,0.75,2,37.23,15.13,4.75,10.38,13.46,11.47,40.64,12.76,27.88,36.15,30.81
Mn-Na2WO4/SiO2,Mn,25,Na,11,W,74,SiO2,11,0.370,0.185,40,40,20,750,15,6.0,6.0,3.0,0.50,2,35.69,16.12,4.93,11.19,12.35,10.11,45.17,13.81,31.35,34.60,28.33
Mn-Na2WO4/SiO2,Mn,25,Na,11,W,74,SiO2,11,0.370,0.185,40,40,20,750,20,8.0,8.0,4.0,0.38,2,32.38,15.37,4.86,10.51,12.02,8.55,47.47,15.01,32.46,37.12,26.41
Mn-Na2WO4/SiO2,Mn,25,Na,11,W,74,SiO2,11,0.370,0.185,40,40,20,750,10,4.0,4.5,1.5,0.75,3,27.34,15.89,4.96,10.93,6.12,7.33,58.12,18.14,39.98,22.38,26.81
Mn-Na2WO4/SiO2,Mn,25,Na,11,W,74,SiO2,11,0.370,0.185,40,40,20,750,15,6.0,6.8,2.3,0.50,3,22.61,14.13,4.80,9.33,5.05,5.56,62.49,21.23,41.26,22.34,24.59
Mn-Na2WO4/SiO2,Mn,25,Na,11,W,74,SiO2,11,0.370,0.185,40,40,20,750,20,8.0,9.0,3.0,0.38,3,18.08,12.86,5.00,7.86,4.18,4.52,71.13,27.65,43.47,23.12,25.00
Mn-Na2WO4/SiO2,Mn,25,Na,11,W,74,SiO2,11,0.370,0.185,40,40,20,750,10,4.0,4.8,1.2,0.75,4,20.68,14.64,4.89,9.75,3.39,5.31,70.79,23.65,47.15,16.39,25.68
Mn-Na2WO4/SiO2,Mn,25,Na,11,W,74,SiO2,11,0.370,0.185,40,40,20,750,15,6.0,7.2,1.8,0.50,4,17.00,12.63,4.83,7.80,2.64,4.21,74.29,28.41,45.88,15.53,24.76
Mn-Na2WO4/SiO2,Mn,25,Na,11,W,74,SiO2,11,0.370,0.185,40,40,20,750,20,8.0,9.6,2.4,0.38,4,13.38,10.44,4.73,5.71,2.00,3.13,78.03,35.35,42.68,14.95,23.39
Mn-Na2WO4/SiO2,Mn,25,Na,11,W,74,SiO2,11,0.370,0.185,40,40,20,750,10,4.0,5.1,0.9,0.75,6,15.70,11.82,4.67,7.15,1.39,3.39,75.29,29.75,45.54,8.85,21.59
Mn-Na2WO4/SiO2,Mn,25,Na,11,W,74,SiO2,11,0.370,0.185,40,40,20,750,15,6.0,7.7,1.3,0.50,6,10.33,9.47,4.52,4.95,0.73,2.52,91.67,43.76,47.92,7.07,24.39
Mn-Na2WO4/SiO2,Mn,25,Na,11,W,74,SiO2,11,0.370,0.185,40,40,20,750,20,8.0,10.3,1.7,0.38,6,8.33,7.72,4.06,3.66,0.31,1.99,92.68,48.74,43.94,3.72,23.89
Mn-Na2WO4/SiO2,Mn,25,Na,11,W,74,SiO2,11,0.370,0.185,40,40,20,750,10,7.0,2.0,1.0,0.75,2,23.20,12.91,4.85,8.06,3.31,7.86,55.65,20.91,34.74,14.27,33.88
