Repository: ur-whitelab/BO-LIFT

# 🤖 BO-LIFT: Bayesian Optimization using in-context learning
BO-LIFT does regression with uncertainties using frozen Large Language Models by using token probabilities.
It uses LangChain to select examples to create in-context learning prompts from training data.
By selecting examples, it can consider more training data than it fits in the model's context window.
Being able to predict uncertainty, allow the employment of interesting techniques such as Bayesian Optimization.

## Usage 💻

You need to set up your OpenAI API key in order to use BO-LIFT.
You can do that using the `os` Python library:

```py
import os
os.environ["OPENAI_API_KEY"] = "<your-key-here>"
```

File: paper/dataset/oxidative_methane_coupling.csv (part 4 of 46)
Name,M1,M1_atom_number,M2,M2_atom_number,M3,M3_atom_number,Support ,Support_ID,M2_mol,M3_mol,M1_mol%,M2_mol%,M3_mol%,Temp,Total_flow,Ar_flow,CH4_flow,O2_flow,CT,CH4/O2,CH4_conv,C2y,C2H6y,C2H4y,COy,CO2y,C2s,C2H6s,C2H4s,COs,CO2s
Mn-Na2WO4/SiO2,Mn,25,Na,11,W,74,SiO2,11,0.370,0.185,40,40,20,750,15,10.5,3.0,1.5,0.50,2,18.84,9.30,4.31,4.99,1.60,5.12,49.36,22.88,26.49,8.49,27.18
Mn-Na2WO4/SiO2,Mn,25,Na,11,W,74,SiO2,11,0.370,0.185,40,40,20,750,20,14.0,4.0,2.0,0.38,2,14.50,7.65,4.14,3.51,0.82,4.04,52.76,28.55,24.21,5.66,27.86
Mn-Na2WO4/SiO2,Mn,25,Na,11,W,74,SiO2,11,0.370,0.185,40,40,20,750,10,7.0,2.3,0.8,0.75,3,18.32,10.91,4.81,6.10,1.58,5.32,59.55,26.26,33.30,8.62,29.04
Mn-Na2WO4/SiO2,Mn,25,Na,11,W,74,SiO2,11,0.370,0.185,40,40,20,750,15,10.5,3.4,1.1,0.50,3,11.89,8.24,4.40,3.84,0.03,3.73,69.30,37.01,32.30,0.25,31.37
Mn-Na2WO4/SiO2,Mn,25,Na,11,W,74,SiO2,11,0.370,0.185,40,40,20,750,20,14.0,4.5,1.5,0.38,3,9.24,6.36,3.63,2.73,0.33,2.86,68.83,39.29,29.55,3.57,30.95
Mn-Na2WO4/SiO2,Mn,25,Na,11,W,74,SiO2,11,0.370,0.185,40,40,20,750,10,7.0,2.4,0.6,0.75,4,14.75,9.89,4.70,5.19,0.41,4.20,67.05,31.86,35.19,2.78,28.47
Mn-Na2WO4/SiO2,Mn,25,Na,11,W,74,SiO2,11,0.370,0.185,40,40,20,750,15,10.5,3.6,0.9,0.50,4,11.93,6.80,4.12,2.68,0.41,2.73,57.00,34.53,22.46,3.44,22.88
Mn-Na2WO4/SiO2,Mn,25,Na,11,W,74,SiO2,11,0.370,0.185,40,40,20,750,20,14.0,4.8,1.2,0.38,4,7.88,5.14,3.17,1.97,0.83,2.09,65.23,40.23,25.00,10.53,26.52
Mn-Na2WO4/SiO2,Mn,25,Na,11,W,74,SiO2,11,0.370,0.185,40,40,20,750,10,7.0,2.6,0.4,0.75,6,12.34,7.95,4.20,3.75,0.28,2.84,64.42,34.04,30.39,2.27,23.01
Mn-Na2WO4/SiO2,Mn,25,Na,11,W,74,SiO2,11,0.370,0.185,40,40,20,750,15,10.5,3.9,0.6,0.50,6,6.55,5.32,3.19,2.13,0.80,1.90,81.22,48.70,32.52,12.21,29.01
Mn-Na2WO4/SiO2,Mn,25,Na,11,W,74,SiO2,11,0.370,0.185,40,40,20,750,20,14.0,5.1,0.9,0.38,6,6.64,4.07,2.76,1.31,0.84,1.40,61.30,41.57,19.73,12.65,21.08
Mn-Na2WO4/SiO2,Mn,25,Na,11,W,74,SiO2,11,0.370,0.185,40,40,20,700,10,1.5,5.7,2.8,0.75,2,22.74,9.06,3.46,5.60,9.49,7.73,39.84,15.22,24.63,41.73,33.99
Mn-Na2WO4/SiO2,Mn,25,Na,11,W,74,SiO2,11,0.370,0.185,40,40,20,700,15,2.3,8.5,4.3,0.50,2,20.43,7.68,3.18,4.50,7.94,5.52,37.59,15.57,22.03,38.86,27.02
Mn-Na2WO4/SiO2,Mn,25,Na,11,W,74,SiO2,11,0.370,0.185,40,40,20,700,20,3.0,11.3,5.7,0.38,2,16.97,6.89,3.03,3.86,7.33,4.31,40.60,17.86,22.75,43.19,25.40
Mn-Na2WO4/SiO2,Mn,25,Na,11,W,74,SiO2,11,0.370,0.185,40,40,20,700,10,1.5,6.4,2.1,0.75,3,11.65,6.46,3.04,3.42,3.50,4.20,55.45,26.09,29.36,30.04,36.05
Mn-Na2WO4/SiO2,Mn,25,Na,11,W,74,SiO2,11,0.370,0.185,40,40,20,700,15,2.3,9.6,3.2,0.50,3,7.85,4.88,2.59,2.29,2.57,2.94,62.17,32.99,29.17,32.74,37.45
Mn-Na2WO4/SiO2,Mn,25,Na,11,W,74,SiO2,11,0.370,0.185,40,40,20,700,20,3.0,12.8,4.3,0.38,3,6.12,4.00,2.26,1.74,2.11,2.26,65.36,36.93,28.43,34.48,36.93
Mn-Na2WO4/SiO2,Mn,25,Na,11,W,74,SiO2,11,0.370,0.185,40,40,20,700,10,1.5,6.8,1.7,0.75,4,7.35,5.12,2.70,2.42,1.81,3.00,69.66,36.73,32.93,24.63,40.82
Mn-Na2WO4/SiO2,Mn,25,Na,11,W,74,SiO2,11,0.370,0.185,40,40,20,700,15,2.3,10.2,2.6,0.50,4,6.83,3.69,2.17,1.52,1.04,2.10,54.03,31.77,22.25,15.23,30.75
Mn-Na2WO4/SiO2,Mn,25,Na,11,W,74,SiO2,11,0.370,0.185,40,40,20,700,20,3.0,13.6,3.4,0.38,4,5.17,2.79,1.73,1.06,0.79,1.59,53.97,33.46,20.50,15.28,30.75
Mn-Na2WO4/SiO2,Mn,25,Na,11,W,74,SiO2,11,0.370,0.185,40,40,20,700,10,1.5,7.3,1.2,0.75,6,4.75,3.84,2.27,1.57,0.65,2.03,80.84,47.79,33.05,13.68,42.74
Mn-Na2WO4/SiO2,Mn,25,Na,11,W,74,SiO2,11,0.370,0.185,40,40,20,700,15,2.3,10.9,1.8,0.50,6,4.39,2.61,1.64,0.97,0.35,1.42,59.45,37.36,22.10,7.97,32.35
Mn-Na2WO4/SiO2,Mn,25,Na,11,W,74,SiO2,11,0.370,0.185,40,40,20,700,20,3.0,14.6,2.4,0.38,6,2.95,1.83,1.27,0.56,0.13,1.00,62.03,43.05,18.98,4.41,33.90
Mn-Na2WO4/SiO2,Mn,25,Na,11,W,74,SiO2,11,0.370,0.185,40,40,20,700,10,4.0,4.0,2.0,0.75,2,8.86,5.52,2.77,2.75,3.28,5.09,62.30,31.26,31.04,37.02,57.45
Mn-Na2WO4/SiO2,Mn,25,Na,11,W,74,SiO2,11,0.370,0.185,40,40,20,700,15,6.0,6.0,3.0,0.50,2,7.41,3.90,2.21,1.69,2.18,3.35,52.63,29.82,22.81,29.42,45.21
Mn-Na2WO4/SiO2,Mn,25,Na,11,W,74,SiO2,11,0.370,0.185,40,40,20,700,20,8.0,8.0,4.0,0.38,2,4.75,3.21,1.95,1.26,1.76,2.54,67.58,41.05,26.53,37.05,53.47
Mn-Na2WO4/SiO2,Mn,25,Na,11,W,74,SiO2,11,0.370,0.185,40,40,20,700,10,4.0,4.5,1.5,0.75,3,6.92,4.08,2.31,1.77,1.20,3.22,58.96,33.38,25.58,17.34,46.53
Mn-Na2WO4/SiO2,Mn,25,Na,11,W,74,SiO2,11,0.370,0.185,40,40,20,700,15,6.0,6.8,2.3,0.50,3,3.72,2.71,1.68,1.03,0.53,2.11,72.85,45.16,27.69,14.25,56.72
Mn-Na2WO4/SiO2,Mn,25,Na,11,W,74,SiO2,11,0.370,0.185,40,40,20,700,20,8.0,9.0,3.0,0.38,3,2.67,2.13,1.47,0.66,0.26,1.62,79.78,55.06,24.72,9.74,60.67
Mn-Na2WO4/SiO2,Mn,25,Na,11,W,74,SiO2,11,0.370,0.185,40,40,20,700,10,4.0,4.8,1.2,0.75,4,5.82,3.35,2.06,1.29,0.62,2.48,57.56,35.40,22.16,10.65,42.61
Mn-Na2WO4/SiO2,Mn,25,Na,11,W,74,SiO2,11,0.370,0.185,40,40,20,700,15,6.0,7.2,1.8,0.50,4,3.76,2.16,1.44,0.72,0.23,1.63,57.45,38.30,19.15,6.12,43.35
Mn-Na2WO4/SiO2,Mn,25,Na,11,W,74,SiO2,11,0.370,0.185,40,40,20,700,20,8.0,9.6,2.4,0.38,4,3.15,1.73,1.18,0.55,0.16,1.25,54.92,37.46,17.46,5.08,39.68
Mn-Na2WO4/SiO2,Mn,25,Na,11,W,74,SiO2,11,0.370,0.185,40,40,20,700,10,4.0,5.1,0.9,0.75,6,4.42,2.72,1.77,0.95,0.02,1.68,61.54,40.05,21.49,0.45,38.01
Mn-Na2WO4/SiO2,Mn,25,Na,11,W,74,SiO2,11,0.370,0.185,40,40,20,700,15,6.0,7.7,1.3,0.50,6,1.77,1.65,1.20,0.45,0.23,1.07,93.22,67.80,25.42,12.99,60.45
Mn-Na2WO4/SiO2,Mn,25,Na,11,W,74,SiO2,11,0.370,0.185,40,40,20,700,20,8.0,10.3,1.7,0.38,6,2.29,1.18,0.85,0.33,0.30,0.81,51.53,37.12,14.41,13.10,35.37
Mn-Na2WO4/SiO2,Mn,25,Na,11,W,74,SiO2,11,0.370,0.185,40,40,20,700,10,7.0,2.0,1.0,0.75,2,4.72,1.98,1.45,0.53,0.43,2.77,41.95,30.72,11.23,9.11,58.69
Mn-Na2WO4/SiO2,Mn,25,Na,11,W,74,SiO2,11,0.370,0.185,40,40,20,700,15,10.5,3.0,1.5,0.50,2,4.79,1.21,1.00,0.21,0.80,1.79,25.26,20.88,4.38,16.70,37.37
Mn-Na2WO4/SiO2,Mn,25,Na,11,W,74,SiO2,11,0.370,0.185,40,40,20,700,20,14.0,4.0,2.0,0.38,2,2.38,0.93,0.85,0.08,1.15,1.40,39.08,35.71,3.36,48.32,58.82
Mn-Na2WO4/SiO2,Mn,25,Na,11,W,74,SiO2,11,0.370,0.185,40,40,20,700,10,7.0,2.3,0.8,0.75,3,3.37,1.66,1.15,0.51,0.60,2.09,49.26,34.12,15.13,17.80,62.02
Mn-Na2WO4/SiO2,Mn,25,Na,11,W,74,SiO2,11,0.370,0.185,40,40,20,700,15,10.5,3.4,1.1,0.50,3,3.10,1.07,0.84,0.23,1.00,1.24,34.52,27.10,7.42,32.26,40.00
Mn-Na2WO4/SiO2,Mn,25,Na,11,W,74,SiO2,11,0.370,0.185,40,40,20,700,20,14.0,4.5,1.5,0.38,3,2.01,0.67,0.49,0.18,0.98,0.92,33.33,24.38,8.96,48.76,45.77
Mn-Na2WO4/SiO2,Mn,25,Na,11,W,74,SiO2,11,0.370,0.185,40,40,20,700,10,7.0,2.4,0.6,0.75,4,3.38,1.67,1.30,0.37,0.69,1.71,49.41,38.46,10.95,20.41,50.59
Mn-Na2WO4/SiO2,Mn,25,Na,11,W,74,SiO2,11,0.370,0.185,40,40,20,700,15,10.5,3.6,0.9,0.50,4,3.33,1.05,0.81,0.24,1.20,1.08,31.53,24.32,7.21,36.04,32.43
Mn-Na2WO4/SiO2,Mn,25,Na,11,W,74,SiO2,11,0.370,0.185,40,40,20,700,20,14.0,4.8,1.2,0.38,4,2.60,0.79,0.69,0.10,1.21,0.79,30.38,26.54,3.85,46.54,30.38
Mn-Na2WO4/SiO2,Mn,25,Na,11,W,74,SiO2,11,0.370,0.185,40,40,20,700,10,7.0,2.6,0.4,0.75,6,2.19,1.41,1.09,0.32,0.59,1.23,64.38,49.77,14.61,26.94,56.16
Mn-Na2WO4/SiO2,Mn,25,Na,11,W,74,SiO2,11,0.370,0.185,40,40,20,700,15,10.5,3.9,0.6,0.50,6,1.41,0.80,0.56,0.24,0.86,0.78,56.74,39.72,17.02,60.99,55.32
Mn-Na2WO4/SiO2,Mn,25,Na,11,W,74,SiO2,11,0.370,0.185,40,40,20,700,20,14.0,5.1,0.9,0.38,6,2.44,0.63,0.54,0.09,1.23,0.58,25.82,22.13,3.69,50.41,23.77
Mn-Na2WO4/SiC,Mn,25,Na,11,W,74,SiC,9,0.370,0.185,40,40,20,900,10,1.5,5.7,2.8,0.75,2,33.32,5.02,0.58,4.44,23.28,9.82,15.07,1.74,13.33,69.87,29.47
Mn-Na2WO4/SiC,Mn,25,Na,11,W,74,SiC,9,0.370,0.185,40,40,20,900,15,2.3,8.5,4.3,0.50,2,31.51,5.88,0.62,5.26,24.96,9.21,18.66,1.97,16.69,79.21,29.23
Mn-Na2WO4/SiC,Mn,25,Na,11,W,74,SiC,9,0.370,0.185,40,40,20,900,20,3.0,11.3,5.7,0.38,2,34.86,6.10,0.69,5.41,24.77,8.25,17.50,1.98,15.52,71.06,23.67
Mn-Na2WO4/SiC,Mn,25,Na,11,W,74,SiC,9,0.370,0.185,40,40,20,900,10,1.5,6.4,2.1,0.75,3,20.94,5.37,0.50,4.87,16.95,5.76,25.64,2.39,23.26,80.95,27.51
Mn-Na2WO4/SiC,Mn,25,Na,11,W,74,SiC,9,0.370,0.185,40,40,20,900,15,2.3,9.6,3.2,0.50,3,22.29,5.90,0.53,5.37,17.31,5.05,26.47,2.38,24.09,77.66,22.66
Mn-Na2WO4/SiC,Mn,25,Na,11,W,74,SiC,9,0.370,0.185,40,40,20,900,20,3.0,12.8,4.3,0.38,3,23.16,6.31,0.56,5.75,17.40,4.66,27.25,2.42,24.83,75.13,20.12
Mn-Na2WO4/SiC,Mn,25,Na,11,W,74,SiC,9,0.370,0.185,40,40,20,900,10,1.5,6.8,1.7,0.75,4,14.96,5.28,0.47,4.81,13.18,4.10,35.29,3.14,32.15,88.10,27.41
Mn-Na2WO4/SiC,Mn,25,Na,11,W,74,SiC,9,0.370,0.185,40,40,20,900,15,2.3,10.2,2.6,0.50,4,16.16,5.83,0.51,5.32,13.51,3.53,36.08,3.16,32.92,83.60,21.84
Mn-Na2WO4/SiC,Mn,25,Na,11,W,74,SiC,9,0.370,0.185,40,40,20,900,20,3.0,13.6,3.4,0.38,4,18.44,6.05,0.52,5.53,13.34,3.12,32.81,2.82,29.99,72.34,16.92
Mn-Na2WO4/SiC,Mn,25,Na,11,W,74,SiC,9,0.370,0.185,40,40,20,900,10,1.5,7.3,1.2,0.75,6,10.52,4.87,0.42,4.45,9.20,2.55,46.29,3.99,42.30,87.45,24.24
Mn-Na2WO4/SiC,Mn,25,Na,11,W,74,SiC,9,0.370,0.185,40,40,20,900,15,2.3,10.9,1.8,0.50,6,17.67,5.49,0.47,5.02,9.34,2.18,31.07,2.66,28.41,52.86,12.34
Mn-Na2WO4/SiC,Mn,25,Na,11,W,74,SiC,9,0.370,0.185,40,40,20,900,20,3.0,14.6,2.4,0.38,6,11.73,5.75,0.51,5.24,8.92,1.89,49.02,4.35,44.67,76.04,16.11
Mn-Na2WO4/SiC,Mn,25,Na,11,W,74,SiC,9,0.370,0.185,40,40,20,900,10,4.0,4.0,2.0,0.75,2,34.17,4.81,0.54,4.27,24.61,9.86,14.08,1.58,12.50,72.02,28.86
Mn-Na2WO4/SiC,Mn,25,Na,11,W,74,SiC,9,0.370,0.185,40,40,20,900,15,6.0,6.0,3.0,0.50,2,36.06,5.38,0.65,4.73,24.93,8.53,14.92,1.80,13.12,69.13,23.66
Mn-Na2WO4/SiC,Mn,25,Na,11,W,74,SiC,9,0.370,0.185,40,40,20,900,20,8.0,8.0,4.0,0.38,2,36.30,5.80,0.53,5.27,25.31,8.07,15.98,1.46,14.52,69.72,22.23
Mn-Na2WO4/SiC,Mn,25,Na,11,W,74,SiC,9,0.370,0.185,40,40,20,900,10,4.0,4.5,1.5,0.75,3,24.88,4.97,0.47,4.50,17.35,5.87,19.98,1.89,18.09,69.73,23.59
Mn-Na2WO4/SiC,Mn,25,Na,11,W,74,SiC,9,0.370,0.185,40,40,20,900,15,6.0,6.8,2.3,0.50,3,23.98,5.53,0.51,5.02,17.46,5.17,23.06,2.13,20.93,72.81,21.56
Mn-Na2WO4/SiC,Mn,25,Na,11,W,74,SiC,9,0.370,0.185,40,40,20,900,20,8.0,9.0,3.0,0.38,3,24.74,5.93,0.53,5.40,17.40,4.56,23.97,2.14,21.83,70.33,18.43
Mn-Na2WO4/SiC,Mn,25,Na,11,W,74,SiC,9,0.370,0.185,40,40,20,900,10,4.0,4.8,1.2,0.75,4,18.92,4.90,0.43,4.47,13.58,4.10,25.90,2.27,23.63,71.78,21.67
Mn-Na2WO4/SiC,Mn,25,Na,11,W,74,SiC,9,0.370,0.185,40,40,20,900,15,6.0,7.2,1.8,0.50,4,18.36,5.39,0.42,4.97,13.52,3.52,29.36,2.29,27.07,73.64,19.17
Mn-Na2WO4/SiC,Mn,25,Na,11,W,74,SiC,9,0.370,0.185,40,40,20,900,20,8.0,9.6,2.4,0.38,4,18.33,5.84,0.45,5.39,13.12,3.04,31.86,2.45,29.41,71.58,16.58
Mn-Na2WO4/SiC,Mn,25,Na,11,W,74,SiC,9,0.370,0.185,40,40,20,900,10,4.0,5.1,0.9,0.75,6,12.51,4.52,0.37,4.15,8.83,2.51,36.13,2.96,33.17,70.58,20.06
Mn-Na2WO4/SiC,Mn,25,Na,11,W,74,SiC,9,0.370,0.185,40,40,20,900,15,6.0,7.7,1.3,0.50,6,10.34,5.05,0.42,4.63,8.36,2.04,48.84,4.06,44.78,80.85,19.73
Mn-Na2WO4/SiC,Mn,25,Na,11,W,74,SiC,9,0.370,0.185,40,40,20,900,20,8.0,10.3,1.7,0.38,6,11.63,5.48,0.47,5.01,8.53,1.88,47.12,4.04,43.08,73.34,16.17
Mn-Na2WO4/SiC,Mn,25,Na,11,W,74,SiC,9,0.370,0.185,40,40,20,900,10,7.0,2.0,1.0,0.75,2,40.47,4.42,0.52,3.90,24.18,8.96,10.92,1.28,9.64,59.75,22.14
Mn-Na2WO4/SiC,Mn,25,Na,11,W,74,SiC,9,0.370,0.185,40,40,20,900,15,10.5,3.0,1.5,0.50,2,41.99,4.92,0.63,4.29,24.16,7.60,11.72,1.50,10.22,57.54,18.10
Mn-Na2WO4/SiC,Mn,25,Na,11,W,74,SiC,9,0.370,0.185,40,40,20,900,20,14.0,4.0,2.0,0.38,2,41.29,5.55,0.59,4.96,24.63,7.25,13.44,1.43,12.01,59.65,17.56
Mn-Na2WO4/SiC,Mn,25,Na,11,W,74,SiC,9,0.370,0.185,40,40,20,900,10,7.0,2.3,0.8,0.75,3,30.66,4.70,0.49,4.21,17.00,5.47,15.33,1.60,13.73,55.45,17.84
Mn-Na2WO4/SiC,Mn,25,Na,11,W,74,SiC,9,0.370,0.185,40,40,20,900,15,10.5,3.4,1.1,0.50,3,28.65,5.39,0.60,4.79,16.83,4.65,18.81,2.09,16.72,58.74,16.23
Mn-Na2WO4/SiC,Mn,25,Na,11,W,74,SiC,9,0.370,0.185,40,40,20,900,20,14.0,4.5,1.5,0.38,3,29.63,5.82,0.55,5.27,16.60,4.23,19.64,1.86,17.79,56.02,14.28
Mn-Na2WO4/SiC,Mn,25,Na,11,W,74,SiC,9,0.370,0.185,40,40,20,900,10,7.0,2.4,0.6,0.75,4,22.34,4.77,0.43,4.34,12.71,3.89,21.35,1.92,19.43,56.89,17.41
Mn-Na2WO4/SiC,Mn,25,Na,11,W,74,SiC,9,0.370,0.185,40,40,20,900,15,10.5,3.6,0.9,0.50,4,21.89,5.44,0.56,4.88,12.06,3.24,24.85,2.56,22.29,55.09,14.80
Mn-Na2WO4/SiC,Mn,25,Na,11,W,74,SiC,9,0.370,0.185,40,40,20,900,20,14.0,4.8,1.2,0.38,4,24.43,5.84,0.56,5.28,11.56,2.92,23.91,2.29,21.61,47.32,11.95
Mn-Na2WO4/SiC,Mn,25,Na,11,W,74,SiC,9,0.370,0.185,40,40,20,900,10,7.0,2.6,0.4,0.75,6,15.62,4.46,0.41,4.05,8.17,2.53,28.55,2.62,25.93,52.30,16.20
Mn-Na2WO4/SiC,Mn,25,Na,11,W,74,SiC,9,0.370,0.185,40,40,20,900,15,10.5,3.9,0.6,0.50,6,16.88,5.17,0.74,4.43,6.97,2.07,30.63,4.38,26.24,41.29,12.26
Mn-Na2WO4/SiC,Mn,25,Na,11,W,74,SiC,9,0.370,0.185,40,40,20,900,20,14.0,5.1,0.9,0.38,6,16.79,5.65,0.78,4.87,6.37,1.91,33.65,4.65,29.01,37.94,11.38
Mn-Na2WO4/SiC,Mn,25,Na,11,W,74,SiC,9,0.370,0.185,40,40,20,850,10,1.5,5.7,2.8,0.75,2,32.91,6.35,0.71,5.64,22.43,7.65,19.30,2.16,17.14,68.16,23.25
Mn-Na2WO4/SiC,Mn,25,Na,11,W,74,SiC,9,0.370,0.185,40,40,20,850,15,2.3,8.5,4.3,0.50,2,33.75,6.92,0.83,6.09,23.40,7.26,20.50,2.46,18.04,69.33,21.51
Mn-Na2WO4/SiC,Mn,25,Na,11,W,74,SiC,9,0.370,0.185,40,40,20,850,20,3.0,11.3,5.7,0.38,2,35.81,7.32,0.91,6.41,23.53,6.85,20.44,2.54,17.90,65.71,19.13
Mn-Na2WO4/SiC,Mn,25,Na,11,W,74,SiC,9,0.370,0.185,40,40,20,850,10,1.5,6.4,2.1,0.75,3,23.70,6.64,0.69,5.95,16.03,4.28,28.02,2.91,25.11,67.64,18.06
Mn-Na2WO4/SiC,Mn,25,Na,11,W,74,SiC,9,0.370,0.185,40,40,20,850,15,2.3,9.6,3.2,0.50,3,20.20,7.58,0.81,6.77,16.67,3.95,37.52,4.01,33.51,82.52,19.55
Mn-Na2WO4/SiC,Mn,25,Na,11,W,74,SiC,9,0.370,0.185,40,40,20,850,20,3.0,12.8,4.3,0.38,3,19.35,8.09,0.93,7.16,16.89,3.75,41.81,4.81,37.00,87.29,19.38
Mn-Na2WO4/SiC,Mn,25,Na,11,W,74,SiC,9,0.370,0.185,40,40,20,850,10,1.5,6.8,1.7,0.75,4,17.69,6.46,0.63,5.83,12.51,2.79,36.52,3.56,32.96,70.72,15.77
Mn-Na2WO4/SiC,Mn,25,Na,11,W,74,SiC,9,0.370,0.185,40,40,20,850,15,2.3,10.2,2.6,0.50,4,14.81,7.32,0.79,6.53,12.64,2.57,49.43,5.33,44.09,85.35,17.35
Mn-Na2WO4/SiC,Mn,25,Na,11,W,74,SiC,9,0.370,0.185,40,40,20,850,20,3.0,13.6,3.4,0.38,4,15.94,7.77,0.90,6.87,12.44,2.43,48.75,5.65,43.10,78.04,15.24
Mn-Na2WO4/SiC,Mn,25,Na,11,W,74,SiC,9,0.370,0.185,40,40,20,850,10,1.5,7.3,1.2,0.75,6,11.27,6.09,0.63,5.46,8.22,1.64,54.04,5.59,48.45,72.94,14.55
Mn-Na2WO4/SiC,Mn,25,Na,11,W,74,SiC,9,0.370,0.185,40,40,20,850,15,2.3,10.9,1.8,0.50,6,11.73,6.63,0.82,5.81,7.79,1.44,56.52,6.99,49.53,66.41,12.28
Mn-Na2WO4/SiC,Mn,25,Na,11,W,74,SiC,9,0.370,0.185,40,40,20,850,20,3.0,14.6,2.4,0.38,6,10.76,7.05,1.00,6.05,7.48,1.37,65.52,9.29,56.23,69.52,12.73
Mn-Na2WO4/SiC,Mn,25,Na,11,W,74,SiC,9,0.370,0.185,40,40,20,850,10,4.0,4.0,2.0,0.75,2,35.23,6.18,0.65,5.53,23.85,7.59,17.54,1.85,15.70,67.70,21.54
Mn-Na2WO4/SiC,Mn,25,Na,11,W,74,SiC,9,0.370,0.185,40,40,20,850,15,6.0,6.0,3.0,0.50,2,36.48,6.73,0.76,5.97,23.76,6.90,18.45,2.08,16.37,65.13,18.91
Mn-Na2WO4/SiC,Mn,25,Na,11,W,74,SiC,9,0.370,0.185,40,40,20,850,20,8.0,8.0,4.0,0.38,2,37.55,7.04,0.88,6.16,23.52,6.51,18.75,2.34,16.40,62.64,17.34
Mn-Na2WO4/SiC,Mn,25,Na,11,W,74,SiC,9,0.370,0.185,40,40,20,850,10,4.0,4.5,1.5,0.75,3,25.22,6.47,0.63,5.84,16.53,4.15,25.65,2.50,23.16,65.54,16.46
Mn-Na2WO4/SiC,Mn,25,Na,11,W,74,SiC,9,0.370,0.185,40,40,20,850,15,6.0,6.8,2.3,0.50,3,24.18,7.19,0.74,6.45,16.14,3.73,29.74,3.06,26.67,66.75,15.43
Mn-Na2WO4/SiC,Mn,25,Na,11,W,74,SiC,9,0.370,0.185,40,40,20,850,20,8.0,9.0,3.0,0.38,3,26.06,7.60,0.97,6.63,15.67,3.53,29.16,3.72,25.44,60.13,13.55
Mn-Na2WO4/SiC,Mn,25,Na,11,W,74,SiC,9,0.370,0.185,40,40,20,850,10,4.0,4.8,1.2,0.75,4,20.79,6.44,0.66,5.78,12.74,2.91,30.98,3.17,27.80,61.28,14.00
Mn-Na2WO4/SiC,Mn,25,Na,11,W,74,SiC,9,0.370,0.185,40,40,20,850,15,6.0,7.2,1.8,0.50,4,17.89,7.15,0.81,6.34,11.80,2.49,39.97,4.53,35.44,65.96,13.92
Mn-Na2WO4/SiC,Mn,25,Na,11,W,74,SiC,9,0.370,0.185,40,40,20,850,20,8.0,9.6,2.4,0.38,4,20.03,7.39,0.93,6.46,11.52,2.31,36.89,4.64,32.25,57.51,11.53
Mn-Na2WO4/SiC,Mn,25,Na,11,W,74,SiC,9,0.370,0.185,40,40,20,850,10,4.0,5.1,0.9,0.75,6,12.83,5.98,0.71,5.27,7.51,1.64,46.61,5.53,41.08,58.53,12.78
Mn-Na2WO4/SiC,Mn,25,Na,11,W,74,SiC,9,0.370,0.185,40,40,20,850,15,6.0,7.7,1.3,0.50,6,12.41,6.65,1.09,5.56,6.66,1.53,53.59,8.78,44.80,53.67,12.33
Mn-Na2WO4/SiC,Mn,25,Na,11,W,74,SiC,9,0.370,0.185,40,40,20,850,20,8.0,10.3,1.7,0.38,6,14.75,7.47,1.43,6.04,6.15,1.53,50.64,9.69,40.95,41.69,10.37
Mn-Na2WO4/SiC,Mn,25,Na,11,W,74,SiC,9,0.370,0.185,40,40,20,850,10,7.0,2.0,1.0,0.75,2,39.55,6.40,0.77,5.63,22.95,6.85,16.18,1.95,14.24,58.03,17.32
Mn-Na2WO4/SiC,Mn,25,Na,11,W,74,SiC,9,0.370,0.185,40,40,20,850,15,10.5,3.0,1.5,0.50,2,40.38,7.06,0.98,6.08,22.13,6.19,17.48,2.43,15.06,54.80,15.33
Mn-Na2WO4/SiC,Mn,25,Na,11,W,74,SiC,9,0.370,0.185,40,40,20,850,20,14.0,4.0,2.0,0.38,2,39.21,7.74,1.07,6.67,20.74,5.72,19.74,2.73,17.01,52.89,14.59
Mn-Na2WO4/SiC,Mn,25,Na,11,W,74,SiC,9,0.370,0.185,40,40,20,850,10,7.0,2.3,0.8,0.75,3,28.22,6.98,0.80,6.18,14.41,3.98,24.73,2.83,21.90,51.06,14.10
Mn-Na2WO4/SiC,Mn,25,Na,11,W,74,SiC,9,0.370,0.185,40,40,20,850,15,10.5,3.4,1.1,0.50,3,28.42,8.80,1.67,7.13,10.92,3.68,30.96,5.88,25.09,38.42,12.95
Mn-Na2WO4/SiC,Mn,25,Na,11,W,74,SiC,9,0.370,0.185,40,40,20,850,20,14.0,4.5,1.5,0.38,3,28.39,9.95,2.30,7.65,10.82,3.81,35.05,8.10,26.95,38.11,13.42
Mn-Na2WO4/SiC,Mn,25,Na,11,W,74,SiC,9,0.370,0.185,40,40,20,850,10,7.0,2.4,0.6,0.75,4,23.71,7.49,1.23,6.26,9.08,3.04,31.59,5.19,26.40,38.30,12.82
Mn-Na2WO4/SiC,Mn,25,Na,11,W,74,SiC,9,0.370,0.185,40,40,20,850,15,10.5,3.6,0.9,0.50,4,23.38,10.52,2.69,7.83,6.23,3.14,45.00,11.51,33.49,26.65,13.43
Mn-Na2WO4/SiC,Mn,25,Na,11,W,74,SiC,9,0.370,0.185,40,40,20,850,20,14.0,4.8,1.2,0.38,4,23.40,12.11,3.26,8.85,5.84,3.43,51.75,13.93,37.82,24.96,14.66
Mn-Na2WO4/SiC,Mn,25,Na,11,W,74,SiC,9,0.370,0.185,40,40,20,850,10,7.0,2.6,0.4,0.75,6,16.65,8.98,1.94,7.04,4.10,2.44,53.93,11.65,42.28,24.62,14.65
Mn-Na2WO4/SiC,Mn,25,Na,11,W,74,SiC,9,0.370,0.185,40,40,20,850,15,10.5,3.9,0.6,0.50,6,18.07,11.17,3.16,8.01,2.31,2.53,61.82,17.49,44.33,12.78,14.00
Mn-Na2WO4/SiC,Mn,25,Na,11,W,74,SiC,9,0.370,0.185,40,40,20,850,20,14.0,5.1,0.9,0.38,6,18.90,12.70,3.92,8.78,2.15,2.66,67.20,20.74,46.46,11.38,14.07
Mn-Na2WO4/SiC,Mn,25,Na,11,W,74,SiC,9,0.370,0.185,40,40,20,800,10,1.5,5.7,2.8,0.75,2,33.77,7.64,1.16,6.48,21.30,6.72,22.62,3.44,19.19,63.07,19.90
Mn-Na2WO4/SiC,Mn,25,Na,11,W,74,SiC,9,0.370,0.185,40,40,20,800,15,2.3,8.5,4.3,0.50,2,33.94,8.29,1.36,6.93,22.19,6.69,24.43,4.01,20.42,65.38,19.71
Mn-Na2WO4/SiC,Mn,25,Na,11,W,74,SiC,9,0.370,0.185,40,40,20,800,20,3.0,11.3,5.7,0.38,2,34.97,8.58,1.46,7.12,21.97,6.42,24.54,4.18,20.36,62.83,18.36
Mn-Na2WO4/SiC,Mn,25,Na,11,W,74,SiC,9,0.370,0.185,40,40,20,800,10,1.5,6.4,2.1,0.75,3,23.61,7.86,1.19,6.67,14.63,3.59,33.29,5.04,28.25,61.97,15.21
Mn-Na2WO4/SiC,Mn,25,Na,11,W,74,SiC,9,0.370,0.185,40,40,20,800,15,2.3,9.6,3.2,0.50,3,24.06,8.48,1.43,7.05,14.71,3.53,35.25,5.94,29.30,61.14,14.67
Mn-Na2WO4/SiC,Mn,25,Na,11,W,74,SiC,9,0.370,0.185,40,40,20,800,20,3.0,12.8,4.3,0.38,3,25.06,8.74,1.61,7.13,14.20,3.40,34.88,6.42,28.45,56.66,13.57
Mn-Na2WO4/SiC,Mn,25,Na,11,W,74,SiC,9,0.370,0.185,40,40,20,800,10,1.5,6.8,1.7,0.75,4,18.77,7.71,1.25,6.46,10.67,2.39,41.08,6.66,34.42,56.85,12.73
Mn-Na2WO4/SiC,Mn,25,Na,11,W,74,SiC,9,0.370,0.185,40,40,20,800,15,2.3,10.2,2.6,0.50,4,19.18,8.42,1.69,6.73,10.17,2.37,43.90,8.81,35.09,53.02,12.36
Mn-Na2WO4/SiC,Mn,25,Na,11,W,74,SiC,9,0.370,0.185,40,40,20,800,20,3.0,13.6,3.4,0.38,4,19.92,9.17,2.11,7.06,9.72,2.41,46.03,10.59,35.44,48.80,12.10
Mn-Na2WO4/SiC,Mn,25,Na,11,W,74,SiC,9,0.370,0.185,40,40,20,800,10,1.5,7.3,1.2,0.75,6,17.15,7.72,1.89,5.83,5.81,1.59,45.01,11.02,33.99,33.88,9.27
Mn-Na2WO4/SiC,Mn,25,Na,11,W,74,SiC,9,0.370,0.185,40,40,20,800,15,2.3,10.9,1.8,0.50,6,16.38,10.02,3.10,6.92,4.72,1.85,61.17,18.93,42.25,28.82,11.29
Mn-Na2WO4/SiC,Mn,25,Na,11,W,74,SiC,9,0.370,0.185,40,40,20,800,20,3.0,14.6,2.4,0.38,6,18.14,11.51,3.94,7.57,4.03,2.01,63.45,21.72,41.73,22.22,11.08
Mn-Na2WO4/SiC,Mn,25,Na,11,W,74,SiC,9,0.370,0.185,40,40,20,800,10,4.0,4.0,2.0,0.75,2,34.81,7.64,1.20,6.44,22.32,6.78,21.95,3.45,18.50,64.12,19.48
Mn-Na2WO4/SiC,Mn,25,Na,11,W,74,SiC,9,0.370,0.185,40,40,20,800,15,6.0,6.0,3.0,0.50,2,35.73,8.07,1.36,6.71,21.43,6.48,22.59,3.81,18.78,59.98,18.14
Mn-Na2WO4/SiC,Mn,25,Na,11,W,74,SiC,9,0.370,0.185,40,40,20,800,20,8.0,8.0,4.0,0.38,2,35.69,8.56,1.54,7.02,20.98,6.32,23.98,4.31,19.67,58.78,17.71
Mn-Na2WO4/SiC,Mn,25,Na,11,W,74,SiC,9,0.370,0.185,40,40,20,800,10,4.0,4.5,1.5,0.75,3,25.92,8.02,1.41,6.61,14.14,3.74,30.94,5.44,25.50,54.55,14.43
Mn-Na2WO4/SiC,Mn,25,Na,11,W,74,SiC,9,0.370,0.185,40,40,20,800,15,6.0,6.8,2.3,0.50,3,26.04,9.17,1.98,7.19,13.06,3.71,35.22,7.60,27.61,50.15,14.25
Mn-Na2WO4/SiC,Mn,25,Na,11,W,74,SiC,9,0.370,0.185,40,40,20,800,20,8.0,9.0,3.0,0.38,3,26.13,10.17,2.55,7.62,12.38,3.77,38.92,9.76,29.16,47.38,14.43
Mn-Na2WO4/SiC,Mn,25,Na,11,W,74,SiC,9,0.370,0.185,40,40,20,800,10,4.0,4.8,1.2,0.75,4,19.35,8.91,2.03,6.88,9.43,2.82,46.05,10.49,35.56,48.73,14.57
Mn-Na2WO4/SiC,Mn,25,Na,11,W,74,SiC,9,0.370,0.185,40,40,20,800,15,6.0,7.2,1.8,0.50,4,19.63,11.42,3.40,8.02,7.57,3.02,58.18,17.32,40.86,38.56,15.38
Mn-Na2WO4/SiC,Mn,25,Na,11,W,74,SiC,9,0.370,0.185,40,40,20,800,20,8.0,9.6,2.4,0.38,4,20.67,13.24,4.32,8.92,6.33,3.30,64.05,20.90,43.15,30.62,15.97
Mn-Na2WO4/SiC,Mn,25,Na,11,W,74,SiC,9,0.370,0.185,40,40,20,800,10,4.0,5.1,0.9,0.75,6,15.70,11.10,3.46,7.64,3.58,2.31,70.70,22.04,48.66,22.80,14.71
Mn-Na2WO4/SiC,Mn,25,Na,11,W,74,SiC,9,0.370,0.185,40,40,20,800,15,6.0,7.7,1.3,0.50,6,15.54,13.67,4.78,8.89,2.20,2.55,87.97,30.76,57.21,14.16,16.41
Mn-Na2WO4/SiC,Mn,25,Na,11,W,74,SiC,9,0.370,0.185,40,40,20,800,20,8.0,10.3,1.7,0.38,6,17.28,14.83,5.32,9.51,1.87,2.76,85.82,30.79,55.03,10.82,15.97
Mn-Na2WO4/SiC,Mn,25,Na,11,W,74,SiC,9,0.370,0.185,40,40,20,800,10,7.0,2.0,1.0,0.75,2,37.75,11.84,3.22,8.62,15.82,7.99,31.36,8.53,22.83,41.91,21.17
Mn-Na2WO4/SiC,Mn,25,Na,11,W,74,SiC,9,0.370,0.185,40,40,20,800,15,10.5,3.0,1.5,0.50,2,41.20,15.88,4.90,10.98,12.02,9.13,38.54,11.89,26.65,29.17,22.16
Mn-Na2WO4/SiC,Mn,25,Na,11,W,74,SiC,9,0.370,0.185,40,40,20,800,20,14.0,4.0,2.0,0.38,2,41.07,18.45,5.55,12.90,10.40,9.98,44.92,13.51,31.41,25.32,24.30
Mn-Na2WO4/SiC,Mn,25,Na,11,W,74,SiC,9,0.370,0.185,40,40,20,800,10,7.0,2.3,0.8,0.75,3,30.36,16.07,4.77,11.30,6.40,6.52,52.93,15.71,37.22,21.08,21.48
Mn-Na2WO4/SiC,Mn,25,Na,11,W,74,SiC,9,0.370,0.185,40,40,20,800,15,10.5,3.4,1.1,0.50,3,31.54,19.59,5.78,13.81,4.18,7.12,62.11,18.33,43.79,13.25,22.57
Mn-Na2WO4/SiC,Mn,25,Na,11,W,74,SiC,9,0.370,0.185,40,40,20,800,20,14.0,4.5,1.5,0.38,3,30.82,19.34,6.12,13.22,3.95,6.50,62.75,19.86,42.89,12.82,21.09
Mn-Na2WO4/SiC,Mn,25,Na,11,W,74,SiC,9,0.370,0.185,40,40,20,800,10,7.0,2.4,0.6,0.75,4,26.98,16.28,5.07,11.21,2.95,5.28,60.34,18.79,41.55,10.93,19.57
Mn-Na2WO4/SiC,Mn,25,Na,11,W,74,SiC,9,0.370,0.185,40,40,20,800,15,10.5,3.6,0.9,0.50,4,28.64,17.76,5.85,11.91,1.96,5.04,62.01,20.43,41.59,6.84,17.60
Mn-Na2WO4/SiC,Mn,25,Na,11,W,74,SiC,9,0.370,0.185,40,40,20,800,20,14.0,4.8,1.2,0.38,4,23.30,17.17,6.10,11.07,1.89,4.41,73.69,26.18,47.51,8.11,18.93
Mn-Na2WO4/SiC,Mn,25,Na,11,W,74,SiC,9,0.370,0.185,40,40,20,800,10,7.0,2.6,0.4,0.75,6,20.09,15.09,5.07,10.02,1.02,3.97,75.11,25.24,49.88,5.08,19.76
Mn-Na2WO4/SiC,Mn,25,Na,11,W,74,SiC,9,0.370,0.185,40,40,20,800,15,10.5,3.9,0.6,0.50,6,19.87,15.18,5.66,9.52,0.49,3.24,76.40,28.49,47.91,2.47,16.31
Mn-Na2WO4/SiC,Mn,25,Na,11,W,74,SiC,9,0.370,0.185,40,40,20,800,20,14.0,5.1,0.9,0.38,6,17.88,13.75,5.75,8.00,0.50,2.79,76.90,32.16,44.74,2.80,15.60
Mn-Na2WO4/SiC,Mn,25,Na,11,W,74,SiC,9,0.370,0.185,40,40,20,775,10,1.5,5.7,2.8,0.75,2,34.05,8.07,1.50,6.57,20.17,6.54,23.70,4.41,19.30,59.24,19.21
Mn-Na2WO4/SiC,Mn,25,Na,11,W,74,SiC,9,0.370,0.185,40,40,20,775,15,2.3,8.5,4.3,0.50,2,35.37,8.58,1.72,6.86,20.70,6.58,24.26,4.86,19.39,58.52,18.60
Mn-Na2WO4/SiC,Mn,25,Na,11,W,74,SiC,9,0.370,0.185,40,40,20,775,20,3.0,11.3,5.7,0.38,2,35.86,8.78,1.86,6.92,20.43,6.36,24.48,5.19,19.30,56.97,17.74
Mn-Na2WO4/SiC,Mn,25,Na,11,W,74,SiC,9,0.370,0.185,40,40,20,775,10,1.5,6.4,2.1,0.75,3,27.73,8.03,1.59,6.44,13.19,3.54,28.96,5.73,23.22,47.57,12.77
Mn-Na2WO4/SiC,Mn,25,Na,11,W,74,SiC,9,0.370,0.185,40,40,20,775,15,2.3,9.6,3.2,0.50,3,25.46,9.25,2.22,7.03,13.03,3.66,36.33,8.72,27.61,51.18,14.38
Mn-Na2WO4/SiC,Mn,25,Na,11,W,74,SiC,9,0.370,0.185,40,40,20,775,20,3.0,12.8,4.3,0.38,3,25.80,9.90,2.61,7.29,12.69,3.68,38.37,10.12,28.26,49.19,14.26
Mn-Na2WO4/SiC,Mn,25,Na,11,W,74,SiC,9,0.370,0.185,40,40,20,775,10,1.5,6.8,1.7,0.75,4,21.32,8.77,2.21,6.56,9.32,2.64,41.14,10.37,30.77,43.71,12.38
Mn-Na2WO4/SiC,Mn,25,Na,11,W,74,SiC,9,0.370,0.185,40,40,20,775,15,2.3,10.2,2.6,0.50,4,20.07,10.64,3.29,7.35,8.54,2.90,53.01,16.39,36.62,42.55,14.45
Mn-Na2WO4/SiC,Mn,25,Na,11,W,74,SiC,9,0.370,0.185,40,40,20,775,20,3.0,13.6,3.4,0.38,4,20.27,12.45,4.19,8.26,7.34,3.20,61.42,20.67,40.75,36.21,15.79
Mn-Na2WO4/SiC,Mn,25,Na,11,W,74,SiC,9,0.370,0.185,40,40,20,775,10,1.5,7.3,1.2,0.75,6,16.94,10.93,3.69,7.24,4.12,2.20,64.52,21.78,42.74,24.32,12.99
Mn-Na2WO4/SiC,Mn,25,Na,11,W,74,SiC,9,0.370,0.185,40,40,20,775,15,2.3,10.9,1.8,0.50,6,17.53,13.27,4.88,8.39,3.06,2.59,75.70,27.84,47.86,17.46,14.77
Mn-Na2WO4/SiC,Mn,25,Na,11,W,74,SiC,9,0.370,0.185,40,40,20,775,20,3.0,14.6,2.4,0.38,6,19.56,13.78,5.32,8.46,2.54,2.64,70.45,27.20,43.25,12.99,13.50
Mn-Na2WO4/SiC,Mn,25,Na,11,W,74,SiC,9,0.370,0.185,40,40,20,775,10,4.0,4.0,2.0,0.75,2,34.60,8.55,1.79,6.76,20.34,6.84,24.71,5.17,19.54,58.79,19.77
Mn-Na2WO4/SiC,Mn,25,Na,11,W,74,SiC,9,0.370,0.185,40,40,20,775,15,6.0,6.0,3.0,0.50,2,34.30,9.77,2.43,7.34,19.30,6.56,28.48,7.08,21.40,56.27,19.13
Mn-Na2WO4/SiC,Mn,25,Na,11,W,74,SiC,9,0.370,0.185,40,40,20,775,20,8.0,8.0,4.0,0.38,2,34.58,10.71,2.91,7.80,18.71,6.82,30.97,8.42,22.56,54.11,19.72
Mn-Na2WO4/SiC,Mn,25,Na,11,W,74,SiC,9,0.370,0.185,40,40,20,775,10,4.0,4.5,1.5,0.75,3,25.80,10.49,2.93,7.56,11.70,4.35,40.66,11.36,29.30,45.35,16.86
Mn-Na2WO4/SiC,Mn,25,Na,11,W,74,SiC,9,0.370,0.185,40,40,20,775,15,6.0,6.8,2.3,0.50,3,27.67,13.22,4.39,8.83,9.31,4.76,47.78,15.87,31.91,33.65,17.20
Mn-Na2WO4/SiC,Mn,25,Na,11,W,74,SiC,9,0.370,0.185,40,40,20,775,20,8.0,9.0,3.0,0.38,3,28.32,14.74,5.02,9.72,8.55,5.12,52.05,17.73,34.32,30.19,18.08
Mn-Na2WO4/SiC,Mn,25,Na,11,W,74,SiC,9,0.370,0.185,40,40,20,775,10,4.0,4.8,1.2,0.75,4,22.39,12.60,4.13,8.47,6.47,3.76,56.28,18.45,37.83,28.90,16.79
Mn-Na2WO4/SiC,Mn,25,Na,11,W,74,SiC,9,0.370,0.185,40,40,20,775,15,6.0,7.2,1.8,0.50,4,24.06,15.77,5.49,10.28,4.55,4.26,65.54,22.82,42.73,18.91,17.71
Mn-Na2WO4/SiC,Mn,25,Na,11,W,74,SiC,9,0.370,0.185,40,40,20,775,20,8.0,9.6,2.4,0.38,4,22.81,16.15,5.78,10.37,4.06,4.21,70.80,25.34,45.46,17.80,18.46
Mn-Na2WO4/SiC,Mn,25,Na,11,W,74,SiC,9,0.370,0.185,40,40,20,775,10,4.0,5.1,0.9,0.75,6,15.57,14.19,5.00,9.19,1.87,3.04,91.14,32.11,59.02,12.01,19.52
Mn-Na2WO4/SiC,Mn,25,Na,11,W,74,SiC,9,0.370,0.185,40,40,20,775,15,6.0,7.7,1.3,0.50,6,16.93,14.55,5.55,9.00,1.42,2.92,85.94,32.78,53.16,8.39,17.25
Mn-Na2WO4/SiC,Mn,25,Na,11,W,74,SiC,9,0.370,0.185,40,40,20,775,20,8.0,10.3,1.7,0.38,6,15.17,12.98,5.37,7.61,1.24,2.50,85.56,35.40,50.16,8.17,16.48
Mn-Na2WO4/SiC,Mn,25,Na,11,W,74,SiC,9,0.370,0.185,40,40,20,775,10,7.0,2.0,1.0,0.75,2,40.58,18.18,5.22,12.96,9.27,11.14,44.80,12.86,31.94,22.84,27.45
Mn-Na2WO4/SiC,Mn,25,Na,11,W,74,SiC,9,0.370,0.185,40,40,20,775,15,10.5,3.0,1.5,0.50,2,36.98,17.46,5.40,12.06,7.47,9.05,47.21,14.60,32.61,20.20,24.47
Mn-Na2WO4/SiC,Mn,25,Na,11,W,74,SiC,9,0.370,0.185,40,40,20,775,20,14.0,4.0,2.0,0.38,2,31.45,16.07,5.50,10.57,6.29,7.21,51.10,17.49,33.61,20.00,22.93
Mn-Na2WO4/SiC,Mn,25,Na,11,W,74,SiC,9,0.370,0.185,40,40,20,775,10,7.0,2.3,0.8,0.75,3,31.02,18.23,5.56,12.67,4.25,7.48,58.77,17.92,40.84,13.70,24.11
Mn-Na2WO4/SiC,Mn,25,Na,11,W,74,SiC,9,0.370,0.185,40,40,20,775,15,10.5,3.4,1.1,0.50,3,21.78,15.47,5.80,9.67,2.73,5.26,71.03,26.63,44.40,12.53,24.15
Mn-Na2WO4/SiC,Mn,25,Na,11,W,74,SiC,9,0.370,0.185,40,40,20,775,20,14.0,4.5,1.5,0.38,3,18.67,12.91,5.39,7.52,1.98,4.02,69.15,28.87,40.28,10.61,21.53
Mn-Na2WO4/SiC,Mn,25,Na,11,W,74,SiC,9,0.370,0.185,40,40,20,775,10,7.0,2.4,0.6,0.75,4,23.28,16.25,5.57,10.68,2.48,5.36,69.80,23.93,45.88,10.65,23.02
Mn-Na2WO4/SiC,Mn,25,Na,11,W,74,SiC,9,0.370,0.185,40,40,20,775,15,10.5,3.6,0.9,0.50,4,19.33,13.78,5.55,8.23,1.29,4.04,71.29,28.71,42.58,6.67,20.90
Mn-Na2WO4/SiC,Mn,25,Na,11,W,74,SiC,9,0.370,0.185,40,40,20,775,20,14.0,4.8,1.2,0.38,4,16.41,10.99,5.24,5.75,0.74,2.95,66.97,31.93,35.04,4.51,17.98
Mn-Na2WO4/SiC,Mn,25,Na,11,W,74,SiC,9,0.370,0.185,40,40,20,775,10,7.0,2.6,0.4,0.75,6,18.47,13.16,5.19,7.97,0.67,3.49,71.25,28.10,43.15,3.63,18.90
Mn-Na2WO4/SiC,Mn,25,Na,11,W,74,SiC,9,0.370,0.185,40,40,20,775,15,10.5,3.9,0.6,0.50,6,12.80,10.79,5.09,5.70,0.32,2.63,84.30,39.77,44.53,2.50,20.55
Mn-Na2WO4/SiC,Mn,25,Na,11,W,74,SiC,9,0.370,0.185,40,40,20,775,20,14.0,5.1,0.9,0.38,6,10.13,7.90,4.39,3.51,0.15,1.87,77.99,43.34,34.65,1.48,18.46
Mn-Na2WO4/SiC,Mn,25,Na,11,W,74,SiC,9,0.370,0.185,40,40,20,750,10,1.5,5.7,2.8,0.75,2,34.72,8.41,1.93,6.48,19.22,6.59,24.22,5.56,18.66,55.36,18.98
Mn-Na2WO4/SiC,Mn,25,Na,11,W,74,SiC,9,0.370,0.185,40,40,20,750,15,2.3,8.5,4.3,0.50,2,34.68,9.14,2.30,6.84,19.39,6.63,26.36,6.63,19.72,55.91,19.12
Mn-Na2WO4/SiC,Mn,25,Na,11,W,74,SiC,9,0.370,0.185,40,40,20,750,20,3.0,11.3,5.7,0.38,2,35.77,9.50,2.56,6.94,19.17,6.62,26.56,7.16,19.40,53.59,18.51
Mn-Na2WO4/SiC,Mn,25,Na,11,W,74,SiC,9,0.370,0.185,40,40,20,750,10,1.5,6.4,2.1,0.75,3,26.09,9.40,2.68,6.72,11.88,3.94,36.03,10.27,25.76,45.53,15.10
Mn-Na2WO4/SiC,Mn,25,Na,11,W,74,SiC,9,0.370,0.185,40,40,20,750,15,2.3,9.6,3.2,0.50,3,23.91,11.87,3.93,7.94,10.98,4.55,49.64,16.44,33.21,45.92,19.03
Mn-Na2WO4/SiC,Mn,25,Na,11,W,74,SiC,9,0.370,0.185,40,40,20,750,20,3.0,12.8,4.3,0.38,3,25.16,12.76,4.58,8.18,10.33,4.74,50.72,18.20,32.51,41.06,18.84
Mn-Na2WO4/SiC,Mn,25,Na,11,W,74,SiC,9,0.370,0.185,40,40,20,750,10,1.5,6.8,1.7,0.75,4,22.18,11.55,4.02,7.53,6.94,3.51,52.07,18.12,33.95,31.29,15.83
Mn-Na2WO4/SiC,Mn,25,Na,11,W,74,SiC,9,0.370,0.185,40,40,20,750,15,2.3,10.2,2.6,0.50,4,20.53,14.01,5.26,8.75,5.52,4.04,68.24,25.62,42.62,26.89,19.68
Mn-Na2WO4/SiC,Mn,25,Na,11,W,74,SiC,9,0.370,0.185,40,40,20,750,20,3.0,13.6,3.4,0.38,4,20.85,13.02,5.02,8.00,4.92,3.67,62.45,24.08,38.37,23.60,17.60
Mn-Na2WO4/SiC,Mn,25,Na,11,W,74,SiC,9,0.370,0.185,40,40,20,750,10,1.5,7.3,1.2,0.75,6,16.73,12.82,4.86,7.96,2.55,2.98,76.63,29.05,47.58,15.24,17.81
Mn-Na2WO4/SiC,Mn,25,Na,11,W,74,SiC,9,0.370,0.185,40,40,20,750,15,2.3,10.9,1.8,0.50,6,12.84,11.31,4.80,6.51,1.78,2.47,88.08,37.38,50.70,13.86,19.24
Mn-Na2WO4/SiC,Mn,25,Na,11,W,74,SiC,9,0.370,0.185,40,40,20,750,20,3.0,14.6,2.4,0.38,6,10.71,9.30,4.40,4.90,1.37,1.95,86.83,41.08,45.75,12.79,18.21
Mn-Na2WO4/SiC,Mn,25,Na,11,W,74,SiC,9,0.370,0.185,40,40,20,750,10,4.0,4.0,2.0,0.75,2,35.34,10.57,3.18,7.39,17.62,7.85,29.91,9.00,20.91,49.86,22.21
Mn-Na2WO4/SiC,Mn,25,Na,11,W,74,SiC,9,0.370,0.185,40,40,20,750,15,6.0,6.0,3.0,0.50,2,35.87,12.94,4.29,8.65,15.65,8.22,36.07,11.96,24.11,43.63,22.92
Mn-Na2WO4/SiC,Mn,25,Na,11,W,74,SiC,9,0.370,0.185,40,40,20,750,20,8.0,8.0,4.0,0.38,2,36.98,13.17,4.44,8.73,15.52,7.94,35.61,12.01,23.61,41.97,21.47
Mn-Na2WO4/SiC,Mn,25,Na,11,W,74,SiC,9,0.370,0.185,40,40,20,750,10,4.0,4.5,1.5,0.75,3,26.72,12.18,3.98,8.20,10.17,4.99,45.58,14.90,30.69,38.06,18.68
Mn-Na2WO4/SiC,Mn,25,Na,11,W,74,SiC,9,0.370,0.185,40,40,20,750,15,6.0,6.8,2.3,0.50,3,27.72,14.20,4.77,9.43,8.81,5.19,51.23,17.21,34.02,31.78,18.72
Mn-Na2WO4/SiC,Mn,25,Na,11,W,74,SiC,9,0.370,0.185,40,40,20,750,20,8.0,9.0,3.0,0.38,3,27.91,14.74,4.98,9.76,8.58,5.04,52.81,17.84,34.97,30.74,18.06
Mn-Na2WO4/SiC,Mn,25,Na,11,W,74,SiC,9,0.370,0.185,40,40,20,750,10,4.0,4.8,1.2,0.75,4,22.45,11.19,3.40,7.79,7.71,3.42,49.84,15.14,34.70,34.34,15.23
Mn-Na2WO4/SiC,Mn,25,Na,11,W,74,SiC,9,0.370,0.185,40,40,20,750,15,6.0,7.2,1.8,0.50,4,21.81,13.17,4.40,8.77,6.39,3.46,60.39,20.17,40.21,29.30,15.86
Mn-Na2WO4/SiC,Mn,25,Na,11,W,74,SiC,9,0.370,0.185,40,40,20,750,20,8.0,9.6,2.4,0.38,4,22.68,13.71,4.67,9.04,6.27,3.42,60.45,20.59,39.86,27.65,15.08
Mn-Na2WO4/SiC,Mn,25,Na,11,W,74,SiC,9,0.370,0.185,40,40,20,750,10,4.0,5.1,0.9,0.75,6,15.71,10.70,3.18,7.52,4.03,2.20,68.11,20.24,47.87,25.65,14.00
Mn-Na2WO4/SiC,Mn,25,Na,11,W,74,SiC,9,0.370,0.185,40,40,20,750,15,6.0,7.7,1.3,0.50,6,15.09,11.58,3.68,7.90,3.55,2.19,76.74,24.39,52.35,23.53,14.51
Mn-Na2WO4/SiC,Mn,25,Na,11,W,74,SiC,9,0.370,0.185,40,40,20,750,20,8.0,10.3,1.7,0.38,6,17.07,12.51,4.19,8.32,3.28,2.19,73.29,24.55,48.74,19.21,12.83
Mn-Na2WO4/SiC,Mn,25,Na,11,W,74,SiC,9,0.370,0.185,40,40,20,750,10,7.0,2.0,1.0,0.75,2,38.54,7.66,1.27,6.39,20.46,6.28,19.88,3.30,16.58,53.09,16.29
Mn-Na2WO4/SiC,Mn,25,Na,11,W,74,SiC,9,0.370,0.185,40,40,20,750,15,10.5,3.0,1.5,0.50,2,38.64,8.19,1.41,6.78,19.88,6.05,21.20,3.65,17.55,51.45,15.66
Mn-Na2WO4/SiC,Mn,25,Na,11,W,74,SiC,9,0.370,0.185,40,40,20,750,20,14.0,4.0,2.0,0.38,2,39.46,9.02,1.78,7.24,18.46,5.78,22.86,4.51,18.35,46.78,14.65
Mn-Na2WO4/SiC,Mn,25,Na,11,W,74,SiC,9,0.370,0.185,40,40,20,750,10,7.0,2.3,0.8,0.75,3,26.71,7.34,1.02,6.32,13.87,3.92,27.48,3.82,23.66,51.93,14.68
Mn-Na2WO4/SiC,Mn,25,Na,11,W,74,SiC,9,0.370,0.185,40,40,20,750,15,10.5,3.4,1.1,0.50,3,27.04,9.48,1.99,7.49,10.39,3.64,35.06,7.36,27.70,38.42,13.46
Mn-Na2WO4/SiC,Mn,25,Na,11,W,74,SiC,9,0.370,0.185,40,40,20,750,20,14.0,4.5,1.5,0.38,3,28.52,13.57,3.80,9.77,8.41,4.49,47.58,13.32,34.26,29.49,15.74
Mn-Na2WO4/SiC,Mn,25,Na,11,W,74,SiC,9,0.370,0.185,40,40,20,750,10,7.0,2.4,0.6,0.75,4,25.43,13.83,3.87,9.96,4.89,4.16,54.38,15.22,39.17,19.23,16.36
Mn-Na2WO4/SiC,Mn,25,Na,11,W,74,SiC,9,0.370,0.185,40,40,20,750,15,10.5,3.6,0.9,0.50,4,26.18,17.95,5.74,12.21,1.79,4.71,68.56,21.93,46.64,6.84,17.99
Mn-Na2WO4/SiC,Mn,25,Na,11,W,74,SiC,9,0.370,0.185,40,40,20,750,20,14.0,4.8,1.2,0.38,4,24.75,16.17,5.97,10.20,1.48,4.10,65.33,24.12,41.21,5.98,16.57
Mn-Na2WO4/SiC,Mn,25,Na,11,W,74,SiC,9,0.370,0.185,40,40,20,750,10,7.0,2.6,0.4,0.75,6,19.21,14.22,5.51,8.71,0.48,3.56,74.02,28.68,45.34,2.50,18.53
Mn-Na2WO4/SiC,Mn,25,Na,11,W,74,SiC,9,0.370,0.185,40,40,20,750,15,10.5,3.9,0.6,0.50,6,11.04,8.57,4.56,4.01,0.32,2.24,77.63,41.30,36.32,2.90,20.29
Mn-Na2WO4/SiC,Mn,25,Na,11,W,74,SiC,9,0.370,0.185,40,40,20,750,20,14.0,5.1,0.9,0.38,6,7.88,4.64,2.90,1.74,0.52,1.44,58.88,36.80,22.08,6.60,18.27
Mn-Na2WO4/SiC,Mn,25,Na,11,W,74,SiC,9,0.370,0.185,40,40,20,700,10,1.5,5.7,2.8,0.75,2,35.95,9.22,3.23,5.99,15.59,7.51,25.65,8.98,16.66,43.37,20.89
Mn-Na2WO4/SiC,Mn,25,Na,11,W,74,SiC,9,0.370,0.185,40,40,20,700,15,2.3,8.5,4.3,0.50,2,33.54,9.65,3.46,6.19,14.98,7.09,28.77,10.32,18.46,44.66,21.14
Mn-Na2WO4/SiC,Mn,25,Na,11,W,74,SiC,9,0.370,0.185,40,40,20,700,20,3.0,11.3,5.7,0.38,2,30.99,9.37,3.41,5.96,14.13,6.15,30.24,11.00,19.23,45.60,19.85
Mn-Na2WO4/SiC,Mn,25,Na,11,W,74,SiC,9,0.370,0.185,40,40,20,700,10,1.5,6.4,2.1,0.75,3,20.32,9.14,3.68,5.46,6.88,4.60,44.98,18.11,26.87,33.86,22.64
Mn-Na2WO4/SiC,Mn,25,Na,11,W,74,SiC,9,0.370,0.185,40,40,20,700,15,2.3,9.6,3.2,0.50,3,15.00,7.62,3.33,4.29,5.07,3.36,50.80,22.20,28.60,33.80,22.40
Mn-Na2WO4/SiC,Mn,25,Na,11,W,74,SiC,9,0.370,0.185,40,40,20,700,20,3.0,12.8,4.3,0.38,3,7.85,6.62,3.16,3.46,4.09,2.58,84.33,40.25,44.08,52.10,32.87
Mn-Na2WO4/SiC,Mn,25,Na,11,W,74,SiC,9,0.370,0.185,40,40,20,700,10,1.5,6.8,1.7,0.75,4,11.31,6.70,3.23,3.47,2.79,2.88,59.24,28.56,30.68,24.67,25.46
Mn-Na2WO4/SiC,Mn,25,Na,11,W,74,SiC,9,0.370,0.185,40,40,20,700,15,2.3,10.2,2.6,0.50,4,8.63,5.07,2.77,2.30,1.79,2.00,58.75,32.10,26.65,20.74,23.17
Mn-Na2WO4/SiC,Mn,25,Na,11,W,74,SiC,9,0.370,0.185,40,40,20,700,20,3.0,13.6,3.4,0.38,4,7.91,3.97,2.32,1.65,1.46,1.49,50.19,29.33,20.86,18.46,18.84
Mn-Na2WO4/SiC,Mn,25,Na,11,W,74,SiC,9,0.370,0.185,40,40,20,700,10,1.5,7.3,1.2,0.75,6,5.08,4.20,2.45,1.75,0.75,1.70,82.68,48.23,34.45,14.76,33.46
Mn-Na2WO4/SiC,Mn,25,Na,11,W,74,SiC,9,0.370,0.185,40,40,20,700,15,2.3,10.9,1.8,0.50,6,4.74,2.75,1.78,0.97,0.36,1.10,58.02,37.55,20.46,7.59,23.21
Mn-Na2WO4/SiC,Mn,25,Na,11,W,74,SiC,9,0.370,0.185,40,40,20,700,20,3.0,14.6,2.4,0.38,6,3.43,2.09,1.40,0.69,0.18,0.80,60.93,40.82,20.12,5.25,23.32
Mn-Na2WO4/SiC,Mn,25,Na,11,W,74,SiC,9,0.370,0.185,40,40,20,700,10,4.0,4.0,2.0,0.75,2,22.72,9.77,3.80,5.97,9.32,6.69,43.00,16.73,26.28,41.02,29.45
Mn-Na2WO4/SiC,Mn,25,Na,11,W,74,SiC,9,0.370,0.185,40,40,20,700,15,6.0,6.0,3.0,0.50,2,16.61,7.53,3.32,4.21,6.20,4.15,45.33,19.99,25.35,37.33,24.98
Mn-Na2WO4/SiC,Mn,25,Na,11,W,74,SiC,9,0.370,0.185,40,40,20,700,20,8.0,8.0,4.0,0.38,2,12.89,6.58,3.12,3.46,5.02,3.19,51.05,24.20,26.84,38.94,24.75
Mn-Na2WO4/SiC,Mn,25,Na,11,W,74,SiC,9,0.370,0.185,40,40,20,700,10,4.0,4.5,1.5,0.75,3,10.15,6.20,3.16,3.04,2.73,3.22,61.08,31.13,29.95,26.90,31.72
Mn-Na2WO4/SiC,Mn,25,Na,11,W,74,SiC,9,0.370,0.185,40,40,20,700,15,6.0,6.8,2.3,0.50,3,6.32,4.24,2.44,1.80,1.46,2.02,67.09,38.61,28.48,23.10,31.96
Mn-Na2WO4/SiC,Mn,25,Na,11,W,74,SiC,9,0.370,0.185,40,40,20,700,20,8.0,9.0,3.0,0.38,3,4.23,3.36,2.09,1.27,0.99,1.53,79.43,49.41,30.02,23.40,36.17
Mn-Na2WO4/SiC,Mn,25,Na,11,W,74,SiC,9,0.370,0.185,40,40,20,700,10,4.0,4.8,1.2,0.75,4,6.71,4.34,2.51,1.83,1.01,2.16,64.68,37.41,27.27,15.05,32.19
Mn-Na2WO4/SiC,Mn,25,Na,11,W,74,SiC,9,0.370,0.185,40,40,20,700,15,6.0,7.2,1.8,0.50,4,5.30,2.87,1.89,0.98,0.43,1.39,54.15,35.66,18.49,8.11,26.23
Mn-Na2WO4/SiC,Mn,25,Na,11,W,74,SiC,9,0.370,0.185,40,40,20,700,20,8.0,9.6,2.4,0.38,4,4.14,2.17,1.43,0.74,0.17,1.00,52.42,34.54,17.87,4.11,24.15
Mn-Na2WO4/SiC,Mn,25,Na,11,W,74,SiC,9,0.370,0.185,40,40,20,700,10,4.0,5.1,0.9,0.75,6,5.31,2.83,1.82,1.01,0.14,1.34,53.30,34.27,19.02,2.64,25.24
Mn-Na2WO4/SiC,Mn,25,Na,11,W,74,SiC,9,0.370,0.185,40,40,20,700,15,6.0,7.7,1.3,0.50,6,3.17,1.83,1.29,0.54,0.16,0.84,57.73,40.69,17.03,5.05,26.50
Mn-Na2WO4/SiC,Mn,25,Na,11,W,74,SiC,9,0.370,0.185,40,40,20,700,20,8.0,10.3,1.7,0.38,6,2.99,1.36,1.02,0.34,0.23,0.61,45.48,34.11,11.37,7.69,20.40
Mn-Na2WO4/SiC,Mn,25,Na,11,W,74,SiC,9,0.370,0.185,40,40,20,700,10,7.0,2.0,1.0,0.75,2,6.46,3.23,2.12,1.11,0.48,2.69,50.00,32.82,17.18,7.43,41.64
Mn-Na2WO4/SiC,Mn,25,Na,11,W,74,SiC,9,0.370,0.185,40,40,20,700,15,10.5,3.0,1.5,0.50,2,4.45,2.22,1.41,0.81,0.15,1.75,49.89,31.69,18.20,3.37,39.33
Mn-Na2WO4/SiC,Mn,25,Na,11,W,74,SiC,9,0.370,0.185,40,40,20,700,20,14.0,4.0,2.0,0.38,2,2.89,1.71,1.25,0.46,0.67,1.28,59.17,43.25,15.92,23.18,44.29
Mn-Na2WO4/SiC,Mn,25,Na,11,W,74,SiC,9,0.370,0.185,40,40,20,700,10,7.0,2.3,0.8,0.75,3,3.19,2.26,1.50,0.76,0.28,1.81,70.85,47.02,23.82,8.78,56.74
Mn-Na2WO4/SiC,Mn,25,Na,11,W,74,SiC,9,0.370,0.185,40,40,20,700,15,10.5,3.4,1.1,0.50,3,5.09,1.31,0.99,0.32,0.64,1.04,25.74,19.45,6.29,12.57,20.43
Mn-Na2WO4/SiC,Mn,25,Na,11,W,74,SiC,9,0.370,0.185,40,40,20,700,20,14.0,4.5,1.5,0.38,3,1.11,1.04,0.84,0.20,0.75,0.77,93.69,75.68,18.02,67.57,69.37
Mn-Na2WO4/SiC,Mn,25,Na,11,W,74,SiC,9,0.370,0.185,40,40,20,700,10,7.0,2.4,0.6,0.75,4,3.67,1.85,1.32,0.53,0.38,1.35,50.41,35.97,14.44,10.35,36.78
Mn-Na2WO4/SiC,Mn,25,Na,11,W,74,SiC,9,0.370,0.185,40,40,20,700,15,10.5,3.6,0.9,0.50,4,1.99,1.08,0.97,0.11,0.75,0.80,54.27,48.74,5.53,37.69,40.20
Mn-Na2WO4/SiC,Mn,25,Na,11,W,74,SiC,9,0.370,0.185,40,40,20,700,20,14.0,4.8,1.2,0.38,4,1.55,0.85,0.69,0.16,0.91,0.62,54.84,44.52,10.32,58.71,40.00
Mn-Na2WO4/SiC,Mn,25,Na,11,W,74,SiC,9,0.370,0.185,40,40,20,700,10,7.0,2.6,0.4,0.75,6,1.59,1.35,0.99,0.36,0.46,0.94,84.91,62.26,22.64,28.93,59.12
Mn-Na2WO4/SiC,Mn,25,Na,11,W,74,SiC,9,0.370,0.185,40,40,20,700,15,10.5,3.9,0.6,0.50,6,2.06,0.80,0.65,0.15,0.75,0.57,38.83,31.55,7.28,36.41,27.67
Mn-Na2WO4/SiC,Mn,25,Na,11,W,74,SiC,9,0.370,0.185,40,40,20,700,20,14.0,5.1,0.9,0.38,6,2.13,0.73,0.64,0.09,0.85,0.42,34.27,30.05,4.23,39.91,19.72
Mn-Na2WO4/SiCnf,Mn,25,Na,11,W,74,SiCnf,10,0.370,0.185,40,40,20,900,10,1.5,5.7,2.8,0.75,2,36.49,4.97,0.58,4.39,28.54,7.81,13.62,1.59,12.03,78.21,21.40
Mn-Na2WO4/SiCnf,Mn,25,Na,11,W,74,SiCnf,10,0.370,0.185,40,40,20,900,15,2.3,8.5,4.3,0.50,2,36.16,5.63,0.63,5.00,29.25,7.33,15.57,1.74,13.83,80.89,20.27
Mn-Na2WO4/SiCnf,Mn,25,Na,11,W,74,SiCnf,10,0.370,0.185,40,40,20,900,20,3.0,11.3,5.7,0.38,2,24.10,4.72,0.48,4.24,20.10,5.07,19.59,1.99,17.59,83.40,21.04
Mn-Na2WO4/SiCnf,Mn,25,Na,11,W,74,SiCnf,10,0.370,0.185,40,40,20,900,10,1.5,6.4,2.1,0.75,3,24.39,5.49,0.47,5.02,20.65,4.44,22.51,1.93,20.58,84.67,18.20
Mn-Na2WO4/SiCnf,Mn,25,Na,11,W,74,SiCnf,10,0.370,0.185,40,40,20,900,15,2.3,9.6,3.2,0.50,3,22.84,6.23,0.56,5.67,21.34,4.29,27.28,2.45,24.82,93.43,18.78
Mn-Na2WO4/SiCnf,Mn,25,Na,11,W,74,SiCnf,10,0.370,0.185,40,40,20,900,20,3.0,12.8,4.3,0.38,3,20.86,4.72,0.45,4.27,15.82,3.41,22.63,2.16,20.47,75.84,16.35
Mn-Na2WO4/SiCnf,Mn,25,Na,11,W,74,SiCnf,10,0.370,0.185,40,40,20,900,10,1.5,6.8,1.7,0.75,4,19.97,5.44,0.47,4.97,15.90,2.96,27.24,2.35,24.89,79.62,14.82
Mn-Na2WO4/SiCnf,Mn,25,Na,11,W,74,SiCnf,10,0.370,0.185,40,40,20,900,15,2.3,10.2,2.6,0.50,4,19.04,5.92,0.55,5.37,16.41,2.72,31.09,2.89,28.20,86.19,14.29
Mn-Na2WO4/SiCnf,Mn,25,Na,11,W,74,SiCnf,10,0.370,0.185,40,40,20,900,20,3.0,13.6,3.4,0.38,4,11.92,4.62,0.38,4.24,11.49,2.17,38.76,3.19,35.57,96.39,18.20
Mn-Na2WO4/SiCnf,Mn,25,Na,11,W,74,SiCnf,10,0.370,0.185,40,40,20,900,10,1.5,7.3,1.2,0.75,6,18.43,5.22,0.42,4.80,11.39,1.82,28.32,2.28,26.04,61.80,9.88
