Repository: ur-whitelab/BO-LIFT

# 🤖 BO-LIFT: Bayesian Optimization using in-context learning
BO-LIFT does regression with uncertainties using frozen Large Language Models by using token probabilities.
It uses LangChain to select examples to create in-context learning prompts from training data.
By selecting examples, it can consider more training data than it fits in the model's context window.
Being able to predict uncertainty, allow the employment of interesting techniques such as Bayesian Optimization.

## Usage 💻

You need to set up your OpenAI API key in order to use BO-LIFT.
You can do that using the `os` Python library:

```py
import os
os.environ["OPENAI_API_KEY"] = "<your-key-here>"
```

File: paper/dataset/oxidative_methane_coupling.csv (part 5 of 46)
Name,M1,M1_atom_number,M2,M2_atom_number,M3,M3_atom_number,Support ,Support_ID,M2_mol,M3_mol,M1_mol%,M2_mol%,M3_mol%,Temp,Total_flow,Ar_flow,CH4_flow,O2_flow,CT,CH4/O2,CH4_conv,C2y,C2H6y,C2H4y,COy,CO2y,C2s,C2H6s,C2H4s,COs,CO2s
Mn-Na2WO4/SiCnf,Mn,25,Na,11,W,74,SiCnf,10,0.370,0.185,40,40,20,900,15,2.3,10.9,1.8,0.50,6,12.31,5.54,0.49,5.05,11.14,1.59,45.00,3.98,41.02,90.50,12.92
Mn-Na2WO4/SiCnf,Mn,25,Na,11,W,74,SiCnf,10,0.370,0.185,40,40,20,900,20,3.0,14.6,2.4,0.38,6,35.44,4.48,0.54,3.94,30.32,8.63,12.64,1.52,11.12,85.55,24.35
Mn-Na2WO4/SiCnf,Mn,25,Na,11,W,74,SiCnf,10,0.370,0.185,40,40,20,900,10,4.0,4.0,2.0,0.75,2,35.60,5.16,0.58,4.58,30.94,7.58,14.49,1.63,12.87,86.91,21.29
Mn-Na2WO4/SiCnf,Mn,25,Na,11,W,74,SiCnf,10,0.370,0.185,40,40,20,900,15,6.0,6.0,3.0,0.50,2,37.35,5.60,0.59,5.01,30.72,7.11,14.99,1.58,13.41,82.25,19.04
Mn-Na2WO4/SiCnf,Mn,25,Na,11,W,74,SiCnf,10,0.370,0.185,40,40,20,900,20,8.0,8.0,4.0,0.38,2,24.45,4.73,0.47,4.26,21.84,4.98,19.35,1.92,17.42,89.33,20.37
Mn-Na2WO4/SiCnf,Mn,25,Na,11,W,74,SiCnf,10,0.370,0.185,40,40,20,900,10,4.0,4.5,1.5,0.75,3,23.88,5.48,0.52,4.96,21.57,4.15,22.95,2.18,20.77,90.33,17.38
Mn-Na2WO4/SiCnf,Mn,25,Na,11,W,74,SiCnf,10,0.370,0.185,40,40,20,900,15,6.0,6.8,2.3,0.50,3,25.31,5.92,0.53,5.39,21.58,3.89,23.39,2.09,21.30,85.26,15.37
Mn-Na2WO4/SiCnf,Mn,25,Na,11,W,74,SiCnf,10,0.370,0.185,40,40,20,900,20,8.0,9.0,3.0,0.38,3,19.14,4.66,0.48,4.18,16.57,3.55,24.35,2.51,21.84,86.57,18.55
Mn-Na2WO4/SiCnf,Mn,25,Na,11,W,74,SiCnf,10,0.370,0.185,40,40,20,900,10,4.0,4.8,1.2,0.75,4,19.14,5.34,0.49,4.85,16.49,2.86,27.90,2.56,25.34,86.15,14.94
Mn-Na2WO4/SiCnf,Mn,25,Na,11,W,74,SiCnf,10,0.370,0.185,40,40,20,900,15,6.0,7.2,1.8,0.50,4,19.75,5.76,0.52,5.24,16.42,2.62,29.16,2.63,26.53,83.14,13.27
Mn-Na2WO4/SiCnf,Mn,25,Na,11,W,74,SiCnf,10,0.370,0.185,40,40,20,900,20,8.0,9.6,2.4,0.38,4,17.96,4.39,0.38,4.01,11.52,2.06,24.44,2.12,22.33,64.14,11.47
Mn-Na2WO4/SiCnf,Mn,25,Na,11,W,74,SiCnf,10,0.370,0.185,40,40,20,900,10,4.0,5.1,0.9,0.75,6,12.61,4.94,0.42,4.52,11.22,1.72,39.18,3.33,35.84,88.98,13.64
Mn-Na2WO4/SiCnf,Mn,25,Na,11,W,74,SiCnf,10,0.370,0.185,40,40,20,900,15,6.0,7.7,1.3,0.50,6,13.48,5.33,0.49,4.84,10.84,1.56,39.54,3.64,35.91,80.42,11.57
Mn-Na2WO4/SiCnf,Mn,25,Na,11,W,74,SiCnf,10,0.370,0.185,40,40,20,900,20,8.0,10.3,1.7,0.38,6,41.85,4.22,0.62,3.60,31.51,7.52,10.08,1.48,8.60,75.29,17.97
Mn-Na2WO4/SiCnf,Mn,25,Na,11,W,74,SiCnf,10,0.370,0.185,40,40,20,900,10,7.0,2.0,1.0,0.75,2,44.10,4.84,0.57,4.27,31.38,6.50,10.98,1.29,9.68,71.16,14.74
Mn-Na2WO4/SiCnf,Mn,25,Na,11,W,74,SiCnf,10,0.370,0.185,40,40,20,900,15,10.5,3.0,1.5,0.50,2,41.86,5.65,0.75,4.90,31.35,6.27,13.50,1.79,11.71,74.89,14.98
Mn-Na2WO4/SiCnf,Mn,25,Na,11,W,74,SiCnf,10,0.370,0.185,40,40,20,900,20,14.0,4.0,2.0,0.38,2,30.16,4.68,0.49,4.19,23.24,4.73,15.52,1.62,13.89,77.06,15.68
Mn-Na2WO4/SiCnf,Mn,25,Na,11,W,74,SiCnf,10,0.370,0.185,40,40,20,900,10,7.0,2.3,0.8,0.75,3,29.93,5.34,0.67,4.67,21.38,3.85,17.84,2.24,15.60,71.43,12.86
Mn-Na2WO4/SiCnf,Mn,25,Na,11,W,74,SiCnf,10,0.370,0.185,40,40,20,900,15,10.5,3.4,1.1,0.50,3,29.34,6.02,0.67,5.35,21.30,3.63,20.52,2.28,18.23,72.60,12.37
Mn-Na2WO4/SiCnf,Mn,25,Na,11,W,74,SiCnf,10,0.370,0.185,40,40,20,900,20,14.0,4.5,1.5,0.38,3,23.73,4.43,0.46,3.97,17.59,3.25,18.67,1.94,16.73,74.13,13.70
Mn-Na2WO4/SiCnf,Mn,25,Na,11,W,74,SiCnf,10,0.370,0.185,40,40,20,900,10,7.0,2.4,0.6,0.75,4,21.92,5.12,0.47,4.65,16.18,2.66,23.36,2.14,21.21,73.81,12.14
Mn-Na2WO4/SiCnf,Mn,25,Na,11,W,74,SiCnf,10,0.370,0.185,40,40,20,900,15,10.5,3.6,0.9,0.50,4,22.89,5.83,0.73,5.10,14.63,2.52,25.47,3.19,22.28,63.91,11.01
Mn-Na2WO4/SiCnf,Mn,25,Na,11,W,74,SiCnf,10,0.370,0.185,40,40,20,900,20,14.0,4.8,1.2,0.38,4,15.55,4.19,0.42,3.77,11.54,2.06,26.95,2.70,24.24,74.21,13.25
Mn-Na2WO4/SiCnf,Mn,25,Na,11,W,74,SiCnf,10,0.370,0.185,40,40,20,900,10,7.0,2.6,0.4,0.75,6,16.18,4.51,0.59,3.92,9.87,1.75,27.87,3.65,24.23,61.00,10.82
Mn-Na2WO4/SiCnf,Mn,25,Na,11,W,74,SiCnf,10,0.370,0.185,40,40,20,900,15,10.5,3.9,0.6,0.50,6,15.24,5.35,0.97,4.38,9.11,1.80,35.10,6.36,28.74,59.78,11.81
Mn-Na2WO4/SiCnf,Mn,25,Na,11,W,74,SiCnf,10,0.370,0.185,40,40,20,900,20,14.0,5.1,0.9,0.38,6,29.10,1.35,0.71,0.64,24.58,6.94,4.64,2.44,2.20,84.47,23.85
Mn-Na2WO4/SiCnf,Mn,25,Na,11,W,74,SiCnf,10,0.370,0.185,40,40,20,850,10,1.5,5.7,2.8,0.75,2,33.82,6.27,0.78,5.49,27.85,7.90,18.54,2.31,16.23,82.35,23.36
Mn-Na2WO4/SiCnf,Mn,25,Na,11,W,74,SiCnf,10,0.370,0.185,40,40,20,850,15,2.3,8.5,4.3,0.50,2,33.28,6.83,0.84,5.99,27.98,7.58,20.52,2.52,18.00,84.07,22.78
Mn-Na2WO4/SiCnf,Mn,25,Na,11,W,74,SiCnf,10,0.370,0.185,40,40,20,850,20,3.0,11.3,5.7,0.38,2,24.66,5.80,0.61,5.19,19.78,4.53,23.52,2.47,21.05,80.21,18.37
Mn-Na2WO4/SiCnf,Mn,25,Na,11,W,74,SiCnf,10,0.370,0.185,40,40,20,850,10,1.5,6.4,2.1,0.75,3,23.51,6.65,0.71,5.94,19.89,4.18,28.29,3.02,25.27,84.60,17.78
Mn-Na2WO4/SiCnf,Mn,25,Na,11,W,74,SiCnf,10,0.370,0.185,40,40,20,850,15,2.3,9.6,3.2,0.50,3,23.57,6.97,0.82,6.15,19.68,3.91,29.57,3.48,26.09,83.50,16.59
Mn-Na2WO4/SiCnf,Mn,25,Na,11,W,74,SiCnf,10,0.370,0.185,40,40,20,850,20,3.0,12.8,4.3,0.38,3,15.85,5.91,0.59,5.32,15.20,3.00,37.29,3.72,33.56,95.90,18.93
Mn-Na2WO4/SiCnf,Mn,25,Na,11,W,74,SiCnf,10,0.370,0.185,40,40,20,850,10,1.5,6.8,1.7,0.75,4,16.47,6.55,0.75,5.80,15.48,2.77,39.77,4.55,35.22,93.99,16.82
Mn-Na2WO4/SiCnf,Mn,25,Na,11,W,74,SiCnf,10,0.370,0.185,40,40,20,850,15,2.3,10.2,2.6,0.50,4,17.40,6.95,0.77,6.18,14.92,2.59,39.94,4.43,35.52,85.75,14.89
Mn-Na2WO4/SiCnf,Mn,25,Na,11,W,74,SiCnf,10,0.370,0.185,40,40,20,850,20,3.0,13.6,3.4,0.38,4,17.93,5.48,0.54,4.94,10.64,1.81,30.56,3.01,27.55,59.34,10.09
Mn-Na2WO4/SiCnf,Mn,25,Na,11,W,74,SiCnf,10,0.370,0.185,40,40,20,850,10,1.5,7.3,1.2,0.75,6,12.07,5.85,0.67,5.18,10.08,1.61,48.47,5.55,42.92,83.51,13.34
Mn-Na2WO4/SiCnf,Mn,25,Na,11,W,74,SiCnf,10,0.370,0.185,40,40,20,850,15,2.3,10.9,1.8,0.50,6,13.40,6.19,0.75,5.44,9.83,1.54,46.19,5.60,40.60,73.36,11.49
Mn-Na2WO4/SiCnf,Mn,25,Na,11,W,74,SiCnf,10,0.370,0.185,40,40,20,850,20,3.0,14.6,2.4,0.38,6,33.47,5.53,0.64,4.89,28.51,8.12,16.52,1.91,14.61,85.18,24.26
Mn-Na2WO4/SiCnf,Mn,25,Na,11,W,74,SiCnf,10,0.370,0.185,40,40,20,850,10,4.0,4.0,2.0,0.75,2,34.59,5.94,0.70,5.24,28.61,7.56,17.17,2.02,15.15,82.71,21.86
Mn-Na2WO4/SiCnf,Mn,25,Na,11,W,74,SiCnf,10,0.370,0.185,40,40,20,850,15,6.0,6.0,3.0,0.50,2,35.98,6.53,0.78,5.75,28.86,6.98,18.15,2.17,15.98,80.21,19.40
Mn-Na2WO4/SiCnf,Mn,25,Na,11,W,74,SiCnf,10,0.370,0.185,40,40,20,850,20,8.0,8.0,4.0,0.38,2,25.72,5.78,0.63,5.15,20.44,4.65,22.47,2.45,20.02,79.47,18.08
Mn-Na2WO4/SiCnf,Mn,25,Na,11,W,74,SiCnf,10,0.370,0.185,40,40,20,850,10,4.0,4.5,1.5,0.75,3,25.07,6.39,0.69,5.70,19.72,3.94,25.49,2.75,22.74,78.66,15.72
Mn-Na2WO4/SiCnf,Mn,25,Na,11,W,74,SiCnf,10,0.370,0.185,40,40,20,850,15,6.0,6.8,2.3,0.50,3,24.89,6.89,0.75,6.14,19.64,3.77,27.68,3.01,24.67,78.91,15.15
Mn-Na2WO4/SiCnf,Mn,25,Na,11,W,74,SiCnf,10,0.370,0.185,40,40,20,850,20,8.0,9.0,3.0,0.38,3,19.18,5.64,0.53,5.11,15.52,2.94,29.41,2.76,26.64,80.92,15.33
Mn-Na2WO4/SiCnf,Mn,25,Na,11,W,74,SiCnf,10,0.370,0.185,40,40,20,850,10,4.0,4.8,1.2,0.75,4,16.88,6.39,0.71,5.68,14.64,2.58,37.86,4.21,33.65,86.73,15.28
Mn-Na2WO4/SiCnf,Mn,25,Na,11,W,74,SiCnf,10,0.370,0.185,40,40,20,850,15,6.0,7.2,1.8,0.50,4,18.11,6.74,0.81,5.93,14.17,2.51,37.22,4.47,32.74,78.24,13.86
Mn-Na2WO4/SiCnf,Mn,25,Na,11,W,74,SiCnf,10,0.370,0.185,40,40,20,850,20,8.0,9.6,2.4,0.38,4,12.02,5.34,0.59,4.75,9.70,1.80,44.43,4.91,39.52,80.70,14.98
Mn-Na2WO4/SiCnf,Mn,25,Na,11,W,74,SiCnf,10,0.370,0.185,40,40,20,850,10,4.0,5.1,0.9,0.75,6,11.86,5.76,0.62,5.14,9.24,1.93,48.57,5.23,43.34,77.91,16.27
Mn-Na2WO4/SiCnf,Mn,25,Na,11,W,74,SiCnf,10,0.370,0.185,40,40,20,850,15,6.0,7.7,1.3,0.50,6,13.06,6.10,0.85,5.25,9.04,1.88,46.71,6.51,40.20,69.22,14.40
Mn-Na2WO4/SiCnf,Mn,25,Na,11,W,74,SiCnf,10,0.370,0.185,40,40,20,850,20,8.0,10.3,1.7,0.38,6,37.58,5.89,0.82,5.07,28.35,7.11,15.67,2.18,13.49,75.44,18.92
Mn-Na2WO4/SiCnf,Mn,25,Na,11,W,74,SiCnf,10,0.370,0.185,40,40,20,850,10,7.0,2.0,1.0,0.75,2,40.33,6.45,0.84,5.61,26.88,6.60,15.99,2.08,13.91,66.65,16.36
Mn-Na2WO4/SiCnf,Mn,25,Na,11,W,74,SiCnf,10,0.370,0.185,40,40,20,850,15,10.5,3.0,1.5,0.50,2,39.43,6.83,0.78,6.05,27.42,6.49,17.32,1.98,15.34,69.54,16.46
Mn-Na2WO4/SiCnf,Mn,25,Na,11,W,74,SiCnf,10,0.370,0.185,40,40,20,850,20,14.0,4.0,2.0,0.38,2,28.01,6.25,0.77,5.48,18.20,4.41,22.31,2.75,19.56,64.98,15.74
Mn-Na2WO4/SiCnf,Mn,25,Na,11,W,74,SiCnf,10,0.370,0.185,40,40,20,850,10,7.0,2.3,0.8,0.75,3,26.68,6.86,1.04,5.82,16.26,4.10,25.71,3.90,21.81,60.94,15.37
Mn-Na2WO4/SiCnf,Mn,25,Na,11,W,74,SiCnf,10,0.370,0.185,40,40,20,850,15,10.5,3.4,1.1,0.50,3,25.35,7.72,1.54,6.18,15.24,4.00,30.45,6.07,24.38,60.12,15.78
Mn-Na2WO4/SiCnf,Mn,25,Na,11,W,74,SiCnf,10,0.370,0.185,40,40,20,850,20,14.0,4.5,1.5,0.38,3,20.57,6.24,1.06,5.18,12.39,3.31,30.34,5.15,25.18,60.23,16.09
Mn-Na2WO4/SiCnf,Mn,25,Na,11,W,74,SiCnf,10,0.370,0.185,40,40,20,850,10,7.0,2.4,0.6,0.75,4,20.40,7.00,1.44,5.56,11.18,3.54,34.31,7.06,27.25,54.80,17.35
Mn-Na2WO4/SiCnf,Mn,25,Na,11,W,74,SiCnf,10,0.370,0.185,40,40,20,850,15,10.5,3.6,0.9,0.50,4,21.09,7.56,1.86,5.70,10.38,3.68,35.85,8.82,27.03,49.22,17.45
Mn-Na2WO4/SiCnf,Mn,25,Na,11,W,74,SiCnf,10,0.370,0.185,40,40,20,850,20,14.0,4.8,1.2,0.38,4,12.82,6.36,1.31,5.05,7.92,2.63,49.61,10.22,39.39,61.78,20.51
Mn-Na2WO4/SiCnf,Mn,25,Na,11,W,74,SiCnf,10,0.370,0.185,40,40,20,850,10,7.0,2.6,0.4,0.75,6,14.17,6.80,1.78,5.02,5.66,2.99,47.99,12.56,35.43,39.94,21.10
Mn-Na2WO4/SiCnf,Mn,25,Na,11,W,74,SiCnf,10,0.370,0.185,40,40,20,850,15,10.5,3.9,0.6,0.50,6,13.49,7.33,2.16,5.17,5.30,3.13,54.34,16.01,38.32,39.29,23.20
Mn-Na2WO4/SiCnf,Mn,25,Na,11,W,74,SiCnf,10,0.370,0.185,40,40,20,850,20,14.0,5.1,0.9,0.38,6,35.50,6.66,1.13,5.53,23.05,6.97,18.76,3.18,15.58,64.93,19.63
Mn-Na2WO4/SiCnf,Mn,25,Na,11,W,74,SiCnf,10,0.370,0.185,40,40,20,800,10,1.5,5.7,2.8,0.75,2,34.16,7.41,1.17,6.24,25.26,6.54,21.69,3.43,18.27,73.95,19.15
Mn-Na2WO4/SiCnf,Mn,25,Na,11,W,74,SiCnf,10,0.370,0.185,40,40,20,800,15,2.3,8.5,4.3,0.50,2,33.94,8.01,1.37,6.64,25.54,6.49,23.60,4.04,19.56,75.25,19.12
Mn-Na2WO4/SiCnf,Mn,25,Na,11,W,74,SiCnf,10,0.370,0.185,40,40,20,800,20,3.0,11.3,5.7,0.38,2,35.81,8.56,1.59,6.97,25.22,6.44,23.90,4.44,19.46,70.43,17.98
Mn-Na2WO4/SiCnf,Mn,25,Na,11,W,74,SiCnf,10,0.370,0.185,40,40,20,800,10,1.5,6.4,2.1,0.75,3,23.37,7.71,1.21,6.50,17.10,3.81,32.99,5.18,27.81,73.17,16.30
Mn-Na2WO4/SiCnf,Mn,25,Na,11,W,74,SiCnf,10,0.370,0.185,40,40,20,800,15,2.3,9.6,3.2,0.50,3,22.86,8.64,1.61,7.03,16.87,3.66,37.80,7.04,30.75,73.80,16.01
Mn-Na2WO4/SiCnf,Mn,25,Na,11,W,74,SiCnf,10,0.370,0.185,40,40,20,800,20,3.0,12.8,4.3,0.38,3,22.56,9.36,2.11,7.25,16.16,3.82,41.49,9.35,32.14,71.63,16.93
Mn-Na2WO4/SiCnf,Mn,25,Na,11,W,74,SiCnf,10,0.370,0.185,40,40,20,800,10,1.5,6.8,1.7,0.75,4,18.78,7.51,1.41,6.10,12.50,2.50,39.99,7.51,32.48,66.56,13.31
Mn-Na2WO4/SiCnf,Mn,25,Na,11,W,74,SiCnf,10,0.370,0.185,40,40,20,800,15,2.3,10.2,2.6,0.50,4,12.54,9.04,2.37,6.67,11.83,2.78,72.09,18.90,53.19,94.34,22.17
Mn-Na2WO4/SiCnf,Mn,25,Na,11,W,74,SiCnf,10,0.370,0.185,40,40,20,800,20,3.0,13.6,3.4,0.38,4,17.31,9.88,3.21,6.67,10.66,2.95,57.08,18.54,38.53,61.58,17.04
Mn-Na2WO4/SiCnf,Mn,25,Na,11,W,74,SiCnf,10,0.370,0.185,40,40,20,800,10,1.5,7.3,1.2,0.75,6,13.33,6.84,2.02,4.82,7.52,1.80,51.31,15.15,36.16,56.41,13.50
Mn-Na2WO4/SiCnf,Mn,25,Na,11,W,74,SiCnf,10,0.370,0.185,40,40,20,800,15,2.3,10.9,1.8,0.50,6,11.87,10.45,3.76,6.69,5.46,2.23,88.04,31.68,56.36,46.00,18.79
Mn-Na2WO4/SiCnf,Mn,25,Na,11,W,74,SiCnf,10,0.370,0.185,40,40,20,800,20,3.0,14.6,2.4,0.38,6,17.76,14.05,4.80,9.25,3.67,2.38,79.11,27.03,52.08,20.66,13.40
Mn-Na2WO4/SiCnf,Mn,25,Na,11,W,74,SiCnf,10,0.370,0.185,40,40,20,800,10,4.0,4.0,2.0,0.75,2,34.03,7.62,1.27,6.35,26.03,6.84,22.39,3.73,18.66,76.49,20.10
Mn-Na2WO4/SiCnf,Mn,25,Na,11,W,74,SiCnf,10,0.370,0.185,40,40,20,800,15,6.0,6.0,3.0,0.50,2,35.59,8.52,1.68,6.84,24.61,6.51,23.94,4.72,19.22,69.15,18.29
Mn-Na2WO4/SiCnf,Mn,25,Na,11,W,74,SiCnf,10,0.370,0.185,40,40,20,800,20,8.0,8.0,4.0,0.38,2,35.17,9.31,2.24,7.07,23.89,6.70,26.47,6.37,20.10,67.93,19.05
Mn-Na2WO4/SiCnf,Mn,25,Na,11,W,74,SiCnf,10,0.370,0.185,40,40,20,800,10,4.0,4.5,1.5,0.75,3,24.34,7.94,1.53,6.41,16.41,3.93,32.62,6.29,26.34,67.42,16.15
Mn-Na2WO4/SiCnf,Mn,25,Na,11,W,74,SiCnf,10,0.370,0.185,40,40,20,800,15,6.0,6.8,2.3,0.50,3,25.05,9.75,2.88,6.87,14.52,4.29,38.92,11.50,27.43,57.96,17.13
Mn-Na2WO4/SiCnf,Mn,25,Na,11,W,74,SiCnf,10,0.370,0.185,40,40,20,800,20,8.0,9.0,3.0,0.38,3,27.39,12.23,4.08,8.15,12.69,4.69,44.65,14.90,29.76,46.33,17.12
Mn-Na2WO4/SiCnf,Mn,25,Na,11,W,74,SiCnf,10,0.370,0.185,40,40,20,800,10,4.0,4.8,1.2,0.75,4,19.56,8.47,2.37,6.10,11.28,3.07,43.30,12.12,31.19,57.67,15.70
Mn-Na2WO4/SiCnf,Mn,25,Na,11,W,74,SiCnf,10,0.370,0.185,40,40,20,800,15,6.0,7.2,1.8,0.50,4,22.58,12.34,4.14,8.20,8.29,3.70,54.65,18.33,36.32,36.71,16.39
Mn-Na2WO4/SiCnf,Mn,25,Na,11,W,74,SiCnf,10,0.370,0.185,40,40,20,800,20,8.0,9.6,2.4,0.38,4,24.45,16.40,5.15,11.25,6.37,3.96,67.08,21.06,46.01,26.05,16.20
Mn-Na2WO4/SiCnf,Mn,25,Na,11,W,74,SiCnf,10,0.370,0.185,40,40,20,800,10,4.0,5.1,0.9,0.75,6,16.34,10.73,3.58,7.15,5.04,2.50,65.67,21.91,43.76,30.84,15.30
Mn-Na2WO4/SiCnf,Mn,25,Na,11,W,74,SiCnf,10,0.370,0.185,40,40,20,800,15,6.0,7.7,1.3,0.50,6,18.04,15.06,4.80,10.26,3.12,2.69,83.48,26.61,56.87,17.29,14.91
Mn-Na2WO4/SiCnf,Mn,25,Na,11,W,74,SiCnf,10,0.370,0.185,40,40,20,800,20,8.0,10.3,1.7,0.38,6,19.43,15.59,5.25,10.34,3.11,2.63,80.24,27.02,53.22,16.01,13.54
Mn-Na2WO4/SiCnf,Mn,25,Na,11,W,74,SiCnf,10,0.370,0.185,40,40,20,800,10,7.0,2.0,1.0,0.75,2,38.89,12.78,3.91,8.87,18.41,8.95,32.86,10.05,22.81,47.34,23.01
Mn-Na2WO4/SiCnf,Mn,25,Na,11,W,74,SiCnf,10,0.370,0.185,40,40,20,800,15,10.5,3.0,1.5,0.50,2,41.45,18.34,4.84,13.50,13.87,10.48,44.25,11.68,32.57,33.46,25.28
Mn-Na2WO4/SiCnf,Mn,25,Na,11,W,74,SiCnf,10,0.370,0.185,40,40,20,800,20,14.0,4.0,2.0,0.38,2,41.09,19.15,4.99,14.16,13.29,9.40,46.61,12.14,34.46,32.34,22.88
Mn-Na2WO4/SiCnf,Mn,25,Na,11,W,74,SiCnf,10,0.370,0.185,40,40,20,800,10,7.0,2.3,0.8,0.75,3,30.98,17.45,4.77,12.68,7.85,7.30,56.33,15.40,40.93,25.34,23.56
Mn-Na2WO4/SiCnf,Mn,25,Na,11,W,74,SiCnf,10,0.370,0.185,40,40,20,800,15,10.5,3.4,1.1,0.50,3,31.60,18.84,5.16,13.68,8.16,6.39,59.62,16.33,43.29,25.82,20.22
Mn-Na2WO4/SiCnf,Mn,25,Na,11,W,74,SiCnf,10,0.370,0.185,40,40,20,800,20,14.0,4.5,1.5,0.38,3,27.46,16.85,5.51,11.34,7.11,4.71,61.36,20.07,41.30,25.89,17.15
Mn-Na2WO4/SiCnf,Mn,25,Na,11,W,74,SiCnf,10,0.370,0.185,40,40,20,800,10,7.0,2.4,0.6,0.75,4,26.25,16.79,4.86,11.93,5.28,5.40,63.96,18.51,45.45,20.11,20.57
Mn-Na2WO4/SiCnf,Mn,25,Na,11,W,74,SiCnf,10,0.370,0.185,40,40,20,800,15,10.5,3.6,0.9,0.50,4,25.58,16.05,5.25,10.80,5.15,3.90,62.74,20.52,42.22,20.13,15.25
Mn-Na2WO4/SiCnf,Mn,25,Na,11,W,74,SiCnf,10,0.370,0.185,40,40,20,800,20,14.0,4.8,1.2,0.38,4,21.84,14.87,5.35,9.52,4.68,3.18,68.09,24.50,43.59,21.43,14.56
Mn-Na2WO4/SiCnf,Mn,25,Na,11,W,74,SiCnf,10,0.370,0.185,40,40,20,800,10,7.0,2.6,0.4,0.75,6,19.36,14.71,4.74,9.97,2.70,3.42,75.98,24.48,51.50,13.95,17.67
Mn-Na2WO4/SiCnf,Mn,25,Na,11,W,74,SiCnf,10,0.370,0.185,40,40,20,800,15,10.5,3.9,0.6,0.50,6,18.04,13.62,5.05,8.57,3.36,2.52,75.50,27.99,47.51,18.63,13.97
Mn-Na2WO4/SiCnf,Mn,25,Na,11,W,74,SiCnf,10,0.370,0.185,40,40,20,800,20,14.0,5.1,0.9,0.38,6,16.80,12.15,5.15,7.00,3.64,2.05,72.32,30.65,41.67,21.67,12.20
Mn-Na2WO4/SiCnf,Mn,25,Na,11,W,74,SiCnf,10,0.370,0.185,40,40,20,775,10,1.5,5.7,2.8,0.75,2,34.31,8.02,1.56,6.46,23.32,6.54,23.38,4.55,18.83,67.97,19.06
Mn-Na2WO4/SiCnf,Mn,25,Na,11,W,74,SiCnf,10,0.370,0.185,40,40,20,775,15,2.3,8.5,4.3,0.50,2,35.33,8.58,1.97,6.61,24.17,6.70,24.29,5.58,18.71,68.41,18.96
Mn-Na2WO4/SiCnf,Mn,25,Na,11,W,74,SiCnf,10,0.370,0.185,40,40,20,775,20,3.0,11.3,5.7,0.38,2,35.93,9.23,2.30,6.93,23.15,6.61,25.69,6.40,19.29,64.43,18.40
Mn-Na2WO4/SiCnf,Mn,25,Na,11,W,74,SiCnf,10,0.370,0.185,40,40,20,775,10,1.5,6.4,2.1,0.75,3,26.44,7.85,1.90,5.95,15.35,3.84,29.69,7.19,22.50,58.06,14.52
Mn-Na2WO4/SiCnf,Mn,25,Na,11,W,74,SiCnf,10,0.370,0.185,40,40,20,775,15,2.3,9.6,3.2,0.50,3,25.53,9.56,2.84,6.72,14.67,4.09,37.45,11.12,26.32,57.46,16.02
Mn-Na2WO4/SiCnf,Mn,25,Na,11,W,74,SiCnf,10,0.370,0.185,40,40,20,775,20,3.0,12.8,4.3,0.38,3,26.25,11.43,3.93,7.50,13.03,4.37,43.54,14.97,28.57,49.64,16.65
Mn-Na2WO4/SiCnf,Mn,25,Na,11,W,74,SiCnf,10,0.370,0.185,40,40,20,775,10,1.5,6.8,1.7,0.75,4,20.23,8.12,2.45,5.67,10.91,2.82,40.14,12.11,28.03,53.93,13.94
Mn-Na2WO4/SiCnf,Mn,25,Na,11,W,74,SiCnf,10,0.370,0.185,40,40,20,775,15,2.3,10.2,2.6,0.50,4,20.87,11.91,4.28,7.63,8.84,3.38,57.07,20.51,36.56,42.36,16.20
Mn-Na2WO4/SiCnf,Mn,25,Na,11,W,74,SiCnf,10,0.370,0.185,40,40,20,775,20,3.0,13.6,3.4,0.38,4,25.41,14.64,5.07,9.57,7.47,3.67,57.62,19.95,37.66,29.40,14.44
Mn-Na2WO4/SiCnf,Mn,25,Na,11,W,74,SiCnf,10,0.370,0.185,40,40,20,775,10,1.5,7.3,1.2,0.75,6,16.94,10.63,3.92,6.71,5.17,2.38,62.75,23.14,39.61,30.52,14.05
Mn-Na2WO4/SiCnf,Mn,25,Na,11,W,74,SiCnf,10,0.370,0.185,40,40,20,775,15,2.3,10.9,1.8,0.50,6,18.49,13.88,4.73,9.15,3.80,2.47,75.07,25.58,49.49,20.55,13.36
Mn-Na2WO4/SiCnf,Mn,25,Na,11,W,74,SiCnf,10,0.370,0.185,40,40,20,775,20,3.0,14.6,2.4,0.38,6,15.77,14.10,5.09,9.01,3.24,2.34,89.41,32.28,57.13,20.55,14.84
Mn-Na2WO4/SiCnf,Mn,25,Na,11,W,74,SiCnf,10,0.370,0.185,40,40,20,775,10,4.0,4.0,2.0,0.75,2,34.04,8.47,2.17,6.30,23.73,7.02,24.88,6.37,18.51,69.71,20.62
Mn-Na2WO4/SiCnf,Mn,25,Na,11,W,74,SiCnf,10,0.370,0.185,40,40,20,775,15,6.0,6.0,3.0,0.50,2,33.92,10.85,3.51,7.34,21.55,7.35,31.99,10.35,21.64,63.53,21.67
Mn-Na2WO4/SiCnf,Mn,25,Na,11,W,74,SiCnf,10,0.370,0.185,40,40,20,775,20,8.0,8.0,4.0,0.38,2,37.23,13.53,4.43,9.10,19.22,7.80,36.34,11.90,24.44,51.63,20.95
Mn-Na2WO4/SiCnf,Mn,25,Na,11,W,74,SiCnf,10,0.370,0.185,40,40,20,775,10,4.0,4.5,1.5,0.75,3,24.97,10.44,3.55,6.89,14.01,4.59,41.81,14.22,27.59,56.11,18.38
Mn-Na2WO4/SiCnf,Mn,25,Na,11,W,74,SiCnf,10,0.370,0.185,40,40,20,775,15,6.0,6.8,2.3,0.50,3,27.09,16.10,5.01,11.09,10.06,5.49,59.43,18.49,40.94,37.14,20.27
Mn-Na2WO4/SiCnf,Mn,25,Na,11,W,74,SiCnf,10,0.370,0.185,40,40,20,775,20,8.0,9.0,3.0,0.38,3,28.53,16.65,5.06,11.59,9.15,5.00,58.36,17.74,40.62,32.07,17.53
Mn-Na2WO4/SiCnf,Mn,25,Na,11,W,74,SiCnf,10,0.370,0.185,40,40,20,775,10,4.0,4.8,1.2,0.75,4,21.48,13.68,4.53,9.15,7.51,4.11,63.69,21.09,42.60,34.96,19.13
Mn-Na2WO4/SiCnf,Mn,25,Na,11,W,74,SiCnf,10,0.370,0.185,40,40,20,775,15,6.0,7.2,1.8,0.50,4,22.54,16.36,5.09,11.27,6.05,3.97,72.58,22.58,50.00,26.84,17.61
Mn-Na2WO4/SiCnf,Mn,25,Na,11,W,74,SiCnf,10,0.370,0.185,40,40,20,775,20,8.0,9.6,2.4,0.38,4,20.84,14.68,5.07,9.61,5.42,3.19,70.44,24.33,46.11,26.01,15.31
Mn-Na2WO4/SiCnf,Mn,25,Na,11,W,74,SiCnf,10,0.370,0.185,40,40,20,775,10,4.0,5.1,0.9,0.75,6,16.68,14.29,4.71,9.58,2.98,2.76,85.67,28.24,57.43,17.87,16.55
Mn-Na2WO4/SiCnf,Mn,25,Na,11,W,74,SiCnf,10,0.370,0.185,40,40,20,775,15,6.0,7.7,1.3,0.50,6,15.53,13.57,4.89,8.68,3.00,2.32,87.38,31.49,55.89,19.32,14.94
Mn-Na2WO4/SiCnf,Mn,25,Na,11,W,74,SiCnf,10,0.370,0.185,40,40,20,775,20,8.0,10.3,1.7,0.38,6,12.66,11.78,4.90,6.88,2.65,1.80,93.05,38.70,54.34,20.93,14.22
Mn-Na2WO4/SiCnf,Mn,25,Na,11,W,74,SiCnf,10,0.370,0.185,40,40,20,775,10,7.0,2.0,1.0,0.75,2,38.74,18.19,4.63,13.56,14.23,9.68,46.95,11.95,35.00,36.73,24.99
Mn-Na2WO4/SiCnf,Mn,25,Na,11,W,74,SiCnf,10,0.370,0.185,40,40,20,775,15,10.5,3.0,1.5,0.50,2,32.76,16.45,5.09,11.36,11.50,6.28,50.21,15.54,34.68,35.10,19.17
Mn-Na2WO4/SiCnf,Mn,25,Na,11,W,74,SiCnf,10,0.370,0.185,40,40,20,775,20,14.0,4.0,2.0,0.38,2,25.56,14.31,5.42,8.89,9.83,4.37,55.99,21.21,34.78,38.46,17.10
Mn-Na2WO4/SiCnf,Mn,25,Na,11,W,74,SiCnf,10,0.370,0.185,40,40,20,775,10,7.0,2.3,0.8,0.75,3,27.72,16.96,4.99,11.97,8.63,5.97,61.18,18.00,43.18,31.13,21.54
Mn-Na2WO4/SiCnf,Mn,25,Na,11,W,74,SiCnf,10,0.370,0.185,40,40,20,775,15,10.5,3.4,1.1,0.50,3,19.74,14.16,5.38,8.78,5.48,3.77,71.73,27.25,44.48,27.76,19.10
Mn-Na2WO4/SiCnf,Mn,25,Na,11,W,74,SiCnf,10,0.370,0.185,40,40,20,775,20,14.0,4.5,1.5,0.38,3,14.48,11.71,5.33,6.38,4.66,2.72,80.87,36.81,44.06,32.18,18.78
Mn-Na2WO4/SiCnf,Mn,25,Na,11,W,74,SiCnf,10,0.370,0.185,40,40,20,775,10,7.0,2.4,0.6,0.75,4,22.41,15.15,5.03,10.12,5.64,4.22,67.60,22.45,45.16,25.17,18.83
Mn-Na2WO4/SiCnf,Mn,25,Na,11,W,74,SiCnf,10,0.370,0.185,40,40,20,775,15,10.5,3.6,0.9,0.50,4,17.88,12.46,5.11,7.35,5.27,2.92,69.69,28.58,41.11,29.47,16.33
Mn-Na2WO4/SiCnf,Mn,25,Na,11,W,74,SiCnf,10,0.370,0.185,40,40,20,775,20,14.0,4.8,1.2,0.38,4,13.73,9.83,4.82,5.01,3.41,2.04,71.60,35.11,36.49,24.84,14.86
Mn-Na2WO4/SiCnf,Mn,25,Na,11,W,74,SiCnf,10,0.370,0.185,40,40,20,775,10,7.0,2.6,0.4,0.75,6,17.61,12.66,4.94,7.72,4.40,2.81,71.89,28.05,43.84,24.99,15.96
Mn-Na2WO4/SiCnf,Mn,25,Na,11,W,74,SiCnf,10,0.370,0.185,40,40,20,775,15,10.5,3.9,0.6,0.50,6,11.41,9.29,4.56,4.73,2.81,1.71,81.42,39.96,41.45,24.63,14.99
Mn-Na2WO4/SiCnf,Mn,25,Na,11,W,74,SiCnf,10,0.370,0.185,40,40,20,775,20,14.0,5.1,0.9,0.38,6,9.38,6.89,3.98,2.91,2.28,1.21,73.45,42.43,31.02,24.31,12.90
Mn-Na2WO4/SiCnf,Mn,25,Na,11,W,74,SiCnf,10,0.370,0.185,40,40,20,750,10,1.5,5.7,2.8,0.75,2,34.53,8.36,1.96,6.40,21.50,6.87,24.21,5.68,18.53,62.26,19.90
Mn-Na2WO4/SiCnf,Mn,25,Na,11,W,74,SiCnf,10,0.370,0.185,40,40,20,750,15,2.3,8.5,4.3,0.50,2,34.68,8.61,2.08,6.53,22.14,6.83,24.83,6.00,18.83,63.84,19.69
Mn-Na2WO4/SiCnf,Mn,25,Na,11,W,74,SiCnf,10,0.370,0.185,40,40,20,750,20,3.0,11.3,5.7,0.38,2,26.96,7.96,2.02,5.94,12.64,4.67,29.53,7.49,22.03,46.88,17.32
Mn-Na2WO4/SiCnf,Mn,25,Na,11,W,74,SiCnf,10,0.370,0.185,40,40,20,750,10,1.5,6.4,2.1,0.75,3,25.00,8.68,2.46,6.22,11.71,5.52,34.72,9.84,24.88,46.84,22.08
Mn-Na2WO4/SiCnf,Mn,25,Na,11,W,74,SiCnf,10,0.370,0.185,40,40,20,750,15,2.3,9.6,3.2,0.50,3,25.53,9.33,2.83,6.50,11.76,5.34,36.55,11.08,25.46,46.06,20.92
Mn-Na2WO4/SiCnf,Mn,25,Na,11,W,74,SiCnf,10,0.370,0.185,40,40,20,750,20,3.0,12.8,4.3,0.38,3,19.38,8.69,2.80,5.89,7.29,4.89,44.84,14.45,30.39,37.62,25.23
Mn-Na2WO4/SiCnf,Mn,25,Na,11,W,74,SiCnf,10,0.370,0.185,40,40,20,750,10,1.5,6.8,1.7,0.75,4,20.20,10.28,3.77,6.51,6.31,5.30,50.89,18.66,32.23,31.24,26.24
Mn-Na2WO4/SiCnf,Mn,25,Na,11,W,74,SiCnf,10,0.370,0.185,40,40,20,750,15,2.3,10.2,2.6,0.50,4,19.83,11.44,4.52,6.92,6.11,5.33,57.69,22.79,34.90,30.81,26.88
Mn-Na2WO4/SiCnf,Mn,25,Na,11,W,74,SiCnf,10,0.370,0.185,40,40,20,750,20,3.0,13.6,3.4,0.38,4,14.34,9.30,3.80,5.50,2.67,4.35,64.85,26.50,38.35,18.62,30.33
Mn-Na2WO4/SiCnf,Mn,25,Na,11,W,74,SiCnf,10,0.370,0.185,40,40,20,750,10,1.5,7.3,1.2,0.75,6,11.26,10.71,4.79,5.92,2.15,4.29,95.12,42.54,52.58,19.09,38.10
Mn-Na2WO4/SiCnf,Mn,25,Na,11,W,74,SiCnf,10,0.370,0.185,40,40,20,750,15,2.3,10.9,1.8,0.50,6,14.03,10.24,4.74,5.50,2.03,3.90,72.99,33.78,39.20,14.47,27.80
Mn-Na2WO4/SiCnf,Mn,25,Na,11,W,74,SiCnf,10,0.370,0.185,40,40,20,750,20,3.0,14.6,2.4,0.38,6,33.73,8.80,2.38,6.42,17.64,9.94,26.09,7.06,19.03,52.30,29.47
Mn-Na2WO4/SiCnf,Mn,25,Na,11,W,74,SiCnf,10,0.370,0.185,40,40,20,750,10,4.0,4.0,2.0,0.75,2,33.63,9.80,2.88,6.92,16.61,10.13,29.14,8.56,20.58,49.39,30.12
Mn-Na2WO4/SiCnf,Mn,25,Na,11,W,74,SiCnf,10,0.370,0.185,40,40,20,750,15,6.0,6.0,3.0,0.50,2,34.78,10.97,3.54,7.43,16.22,9.91,31.54,10.18,21.36,46.64,28.49
Mn-Na2WO4/SiCnf,Mn,25,Na,11,W,74,SiCnf,10,0.370,0.185,40,40,20,750,20,8.0,8.0,4.0,0.38,2,26.30,10.52,3.63,6.89,8.28,8.15,40.00,13.80,26.20,31.48,30.99
Mn-Na2WO4/SiCnf,Mn,25,Na,11,W,74,SiCnf,10,0.370,0.185,40,40,20,750,10,4.0,4.5,1.5,0.75,3,26.07,12.67,4.77,7.90,6.72,8.25,48.60,18.30,30.30,25.78,31.65
Mn-Na2WO4/SiCnf,Mn,25,Na,11,W,74,SiCnf,10,0.370,0.185,40,40,20,750,15,6.0,6.8,2.3,0.50,3,24.89,12.64,4.89,7.75,6.55,7.57,50.78,19.65,31.14,26.32,30.41
Mn-Na2WO4/SiCnf,Mn,25,Na,11,W,74,SiCnf,10,0.370,0.185,40,40,20,750,20,8.0,9.0,3.0,0.38,3,18.96,10.93,4.23,6.70,4.02,7.01,57.65,22.31,35.34,21.20,36.97
Mn-Na2WO4/SiCnf,Mn,25,Na,11,W,74,SiCnf,10,0.370,0.185,40,40,20,750,10,4.0,4.8,1.2,0.75,4,19.01,11.23,4.73,6.50,3.34,6.16,59.07,24.88,34.19,17.57,32.40
Mn-Na2WO4/SiCnf,Mn,25,Na,11,W,74,SiCnf,10,0.370,0.185,40,40,20,750,15,6.0,7.2,1.8,0.50,4,16.86,10.60,4.67,5.93,3.29,5.49,62.87,27.70,35.17,19.51,32.56
Mn-Na2WO4/SiCnf,Mn,25,Na,11,W,74,SiCnf,10,0.370,0.185,40,40,20,750,20,8.0,9.6,2.4,0.38,4,11.15,8.67,3.96,4.71,1.56,4.99,77.76,35.52,42.24,13.99,44.75
Mn-Na2WO4/SiCnf,Mn,25,Na,11,W,74,SiCnf,10,0.370,0.185,40,40,20,750,10,4.0,5.1,0.9,0.75,6,12.12,8.86,4.23,4.63,1.38,4.43,73.10,34.90,38.20,11.39,36.55
Mn-Na2WO4/SiCnf,Mn,25,Na,11,W,74,SiCnf,10,0.370,0.185,40,40,20,750,15,6.0,7.7,1.3,0.50,6,11.07,8.13,4.13,4.00,1.50,3.91,73.44,37.31,36.13,13.55,35.32
Mn-Na2WO4/SiCnf,Mn,25,Na,11,W,74,SiCnf,10,0.370,0.185,40,40,20,750,20,8.0,10.3,1.7,0.38,6,30.18,11.67,4.48,7.19,4.78,13.99,38.67,14.84,23.82,15.84,46.36
Mn-Na2WO4/SiCnf,Mn,25,Na,11,W,74,SiCnf,10,0.370,0.185,40,40,20,750,10,7.0,2.0,1.0,0.75,2,27.41,9.57,3.99,5.58,3.61,10.37,34.91,14.56,20.36,13.17,37.83
Mn-Na2WO4/SiCnf,Mn,25,Na,11,W,74,SiCnf,10,0.370,0.185,40,40,20,750,15,10.5,3.0,1.5,0.50,2,21.19,8.20,3.78,4.42,3.39,8.60,38.70,17.84,20.86,16.00,40.59
Mn-Na2WO4/SiCnf,Mn,25,Na,11,W,74,SiCnf,10,0.370,0.185,40,40,20,750,20,14.0,4.0,2.0,0.38,2,21.10,9.03,4.07,4.96,2.45,9.87,42.80,19.29,23.51,11.61,46.78
Mn-Na2WO4/SiCnf,Mn,25,Na,11,W,74,SiCnf,10,0.370,0.185,40,40,20,750,10,7.0,2.3,0.8,0.75,3,16.27,7.38,3.72,3.66,1.45,7.24,45.36,22.86,22.50,8.91,44.50
Mn-Na2WO4/SiCnf,Mn,25,Na,11,W,74,SiCnf,10,0.370,0.185,40,40,20,750,15,10.5,3.4,1.1,0.50,3,14.41,6.03,3.32,2.71,1.15,5.75,41.85,23.04,18.81,7.98,39.90
Mn-Na2WO4/SiCnf,Mn,25,Na,11,W,74,SiCnf,10,0.370,0.185,40,40,20,750,20,14.0,4.5,1.5,0.38,3,17.95,7.30,3.70,3.60,1.45,7.82,40.67,20.61,20.06,8.08,43.57
Mn-Na2WO4/SiCnf,Mn,25,Na,11,W,74,SiCnf,10,0.370,0.185,40,40,20,750,10,7.0,2.4,0.6,0.75,4,14.57,6.42,3.60,2.82,0.95,6.03,44.06,24.71,19.35,6.52,41.39
Mn-Na2WO4/SiCnf,Mn,25,Na,11,W,74,SiCnf,10,0.370,0.185,40,40,20,750,15,10.5,3.6,0.9,0.50,4,10.83,5.53,3.24,2.29,0.35,4.93,51.06,29.92,21.14,3.23,45.52
Mn-Na2WO4/SiCnf,Mn,25,Na,11,W,74,SiCnf,10,0.370,0.185,40,40,20,750,20,14.0,4.8,1.2,0.38,4,10.71,5.96,3.27,2.69,0.30,6.02,55.65,30.53,25.12,2.80,56.21
Mn-Na2WO4/SiCnf,Mn,25,Na,11,W,74,SiCnf,10,0.370,0.185,40,40,20,750,10,7.0,2.6,0.4,0.75,6,9.85,5.04,3.12,1.92,0.09,4.39,51.17,31.68,19.49,0.91,44.57
Mn-Na2WO4/SiCnf,Mn,25,Na,11,W,74,SiCnf,10,0.370,0.185,40,40,20,750,15,10.5,3.9,0.6,0.50,6,7.57,4.08,2.71,1.37,0.28,3.56,53.90,35.80,18.10,3.70,47.03
Mn-Na2WO4/SiCnf,Mn,25,Na,11,W,74,SiCnf,10,0.370,0.185,40,40,20,750,20,14.0,5.1,0.9,0.38,6,32.49,7.69,2.70,4.99,13.04,12.80,23.67,8.31,15.36,40.14,39.40
Mn-Na2WO4/SiCnf,Mn,25,Na,11,W,74,SiCnf,10,0.370,0.185,40,40,20,700,10,1.5,5.7,2.8,0.75,2,29.55,8.79,3.09,5.70,14.41,11.70,29.75,10.46,19.29,48.76,39.59
Mn-Na2WO4/SiCnf,Mn,25,Na,11,W,74,SiCnf,10,0.370,0.185,40,40,20,700,15,2.3,8.5,4.3,0.50,2,28.93,8.79,3.03,5.76,14.96,10.24,30.38,10.47,19.91,51.71,35.40
Mn-Na2WO4/SiCnf,Mn,25,Na,11,W,74,SiCnf,10,0.370,0.185,40,40,20,700,20,3.0,11.3,5.7,0.38,2,20.75,7.46,2.98,4.48,6.42,7.88,35.95,14.36,21.59,30.94,37.98
Mn-Na2WO4/SiCnf,Mn,25,Na,11,W,74,SiCnf,10,0.370,0.185,40,40,20,700,10,1.5,6.4,2.1,0.75,3,16.94,6.50,2.70,3.80,5.92,5.94,38.37,15.94,22.43,34.95,35.06
Mn-Na2WO4/SiCnf,Mn,25,Na,11,W,74,SiCnf,10,0.370,0.185,40,40,20,700,15,2.3,9.6,3.2,0.50,3,16.19,5.98,2.61,3.37,5.41,4.87,36.94,16.12,20.82,33.42,30.08
Mn-Na2WO4/SiCnf,Mn,25,Na,11,W,74,SiCnf,10,0.370,0.185,40,40,20,700,20,3.0,12.8,4.3,0.38,3,10.53,5.48,2.58,2.90,3.36,5.34,52.04,24.50,27.54,31.91,50.71
Mn-Na2WO4/SiCnf,Mn,25,Na,11,W,74,SiCnf,10,0.370,0.185,40,40,20,700,10,1.5,6.8,1.7,0.75,4,9.05,4.38,2.19,2.19,2.77,3.81,48.40,24.20,24.20,30.61,42.10
Mn-Na2WO4/SiCnf,Mn,25,Na,11,W,74,SiCnf,10,0.370,0.185,40,40,20,700,15,2.3,10.2,2.6,0.50,4,6.49,3.92,2.08,1.84,2.57,3.02,60.40,32.05,28.35,39.60,46.53
Mn-Na2WO4/SiCnf,Mn,25,Na,11,W,74,SiCnf,10,0.370,0.185,40,40,20,700,20,3.0,13.6,3.4,0.38,4,5.87,3.64,2.03,1.61,1.45,3.47,62.01,34.58,27.43,24.70,59.11
Mn-Na2WO4/SiCnf,Mn,25,Na,11,W,74,SiCnf,10,0.370,0.185,40,40,20,700,10,1.5,7.3,1.2,0.75,6,6.11,2.69,1.62,1.07,0.99,2.42,44.03,26.51,17.51,16.20,39.61
Mn-Na2WO4/SiCnf,Mn,25,Na,11,W,74,SiCnf,10,0.370,0.185,40,40,20,700,15,2.3,10.9,1.8,0.50,6,4.68,2.18,1.36,0.82,0.73,1.77,46.58,29.06,17.52,15.60,37.82
Mn-Na2WO4/SiCnf,Mn,25,Na,11,W,74,SiCnf,10,0.370,0.185,40,40,20,700,20,3.0,14.6,2.4,0.38,6,20.73,7.08,2.74,4.34,8.20,10.38,34.15,13.22,20.94,39.56,50.07
Mn-Na2WO4/SiCnf,Mn,25,Na,11,W,74,SiCnf,10,0.370,0.185,40,40,20,700,10,4.0,4.0,2.0,0.75,2,16.85,6.04,2.44,3.60,6.81,7.53,35.85,14.48,21.36,40.42,44.69
Mn-Na2WO4/SiCnf,Mn,25,Na,11,W,74,SiCnf,10,0.370,0.185,40,40,20,700,15,6.0,6.0,3.0,0.50,2,14.36,5.60,2.42,3.18,6.07,5.93,39.00,16.85,22.14,42.27,41.30
Mn-Na2WO4/SiCnf,Mn,25,Na,11,W,74,SiCnf,10,0.370,0.185,40,40,20,700,20,8.0,8.0,4.0,0.38,2,11.87,4.59,2.26,2.33,3.20,5.87,38.67,19.04,19.63,26.96,49.45
Mn-Na2WO4/SiCnf,Mn,25,Na,11,W,74,SiCnf,10,0.370,0.185,40,40,20,700,10,4.0,4.5,1.5,0.75,3,6.92,3.46,1.89,1.57,2.18,4.00,50.00,27.31,22.69,31.50,57.80
Mn-Na2WO4/SiCnf,Mn,25,Na,11,W,74,SiCnf,10,0.370,0.185,40,40,20,700,15,6.0,6.8,2.3,0.50,3,6.06,3.02,1.71,1.31,1.70,3.09,49.83,28.22,21.62,28.05,50.99
Mn-Na2WO4/SiCnf,Mn,25,Na,11,W,74,SiCnf,10,0.370,0.185,40,40,20,700,20,8.0,9.0,3.0,0.38,3,7.34,3.32,1.83,1.49,1.79,4.31,45.23,24.93,20.30,24.39,58.72
Mn-Na2WO4/SiCnf,Mn,25,Na,11,W,74,SiCnf,10,0.370,0.185,40,40,20,700,10,4.0,4.8,1.2,0.75,4,4.26,2.48,1.54,0.94,1.00,2.86,58.22,36.15,22.07,23.47,67.14
Mn-Na2WO4/SiCnf,Mn,25,Na,11,W,74,SiCnf,10,0.370,0.185,40,40,20,700,15,6.0,7.2,1.8,0.50,4,3.45,2.14,1.31,0.83,0.63,2.20,62.03,37.97,24.06,18.26,63.77
Mn-Na2WO4/SiCnf,Mn,25,Na,11,W,74,SiCnf,10,0.370,0.185,40,40,20,700,20,8.0,9.6,2.4,0.38,4,4.53,2.30,1.44,0.86,0.90,2.96,50.77,31.79,18.98,19.87,65.34
Mn-Na2WO4/SiCnf,Mn,25,Na,11,W,74,SiCnf,10,0.370,0.185,40,40,20,700,10,4.0,5.1,0.9,0.75,6,2.94,1.73,1.17,0.56,0.33,2.03,58.84,39.80,19.05,11.22,69.05
Mn-Na2WO4/SiCnf,Mn,25,Na,11,W,74,SiCnf,10,0.370,0.185,40,40,20,700,15,6.0,7.7,1.3,0.50,6,1.63,1.37,0.95,0.42,0.13,1.54,84.05,58.28,25.77,7.98,94.48
Mn-Na2WO4/SiCnf,Mn,25,Na,11,W,74,SiCnf,10,0.370,0.185,40,40,20,700,20,8.0,10.3,1.7,0.38,6,9.19,2.01,1.35,0.66,0.63,4.98,21.87,14.69,7.18,6.86,54.19
Mn-Na2WO4/SiCnf,Mn,25,Na,11,W,74,SiCnf,10,0.370,0.185,40,40,20,700,10,7.0,2.0,1.0,0.75,2,9.08,1.01,0.75,0.26,0.09,3.11,11.12,8.26,2.86,0.99,34.25
Mn-Na2WO4/SiCnf,Mn,25,Na,11,W,74,SiCnf,10,0.370,0.185,40,40,20,700,15,10.5,3.0,1.5,0.50,2,3.74,1.17,0.80,0.37,0.67,2.45,31.28,21.39,9.89,17.91,65.51
Mn-Na2WO4/SiCnf,Mn,25,Na,11,W,74,SiCnf,10,0.370,0.185,40,40,20,700,20,14.0,4.0,2.0,0.38,2,6.04,1.33,0.96,0.37,0.21,3.71,22.02,15.89,6.13,3.48,61.42
Mn-Na2WO4/SiCnf,Mn,25,Na,11,W,74,SiCnf,10,0.370,0.185,40,40,20,700,10,7.0,2.3,0.8,0.75,3,3.70,0.99,0.78,0.21,0.53,2.38,26.76,21.08,5.68,14.32,64.32
Mn-Na2WO4/SiCnf,Mn,25,Na,11,W,74,SiCnf,10,0.370,0.185,40,40,20,700,15,10.5,3.4,1.1,0.50,3,3.11,0.82,0.78,0.04,0.81,1.78,26.37,25.08,1.29,26.05,57.23
Mn-Na2WO4/SiCnf,Mn,25,Na,11,W,74,SiCnf,10,0.370,0.185,40,40,20,700,20,14.0,4.5,1.5,0.38,3,5.21,1.08,0.68,0.40,0.04,3.08,20.73,13.05,7.68,0.77,59.12
Mn-Na2WO4/SiCnf,Mn,25,Na,11,W,74,SiCnf,10,0.370,0.185,40,40,20,700,10,7.0,2.4,0.6,0.75,4,2.98,0.59,0.43,0.16,0.58,1.77,19.80,14.43,5.37,19.46,59.40
Mn-Na2WO4/SiCnf,Mn,25,Na,11,W,74,SiCnf,10,0.370,0.185,40,40,20,700,15,10.5,3.6,0.9,0.50,4,3.54,0.67,0.65,0.02,0.96,1.38,18.93,18.36,0.56,27.12,38.98
Mn-Na2WO4/SiCnf,Mn,25,Na,11,W,74,SiCnf,10,0.370,0.185,40,40,20,700,20,14.0,4.8,1.2,0.38,4,3.79,1.03,0.80,0.23,0.23,2.52,27.18,21.11,6.07,6.07,66.49
Mn-Na2WO4/SiCnf,Mn,25,Na,11,W,74,SiCnf,10,0.370,0.185,40,40,20,700,10,7.0,2.6,0.4,0.75,6,2.86,0.59,0.46,0.13,0.71,1.56,20.63,16.08,4.55,24.83,54.55
Mn-Na2WO4/SiCnf,Mn,25,Na,11,W,74,SiCnf,10,0.370,0.185,40,40,20,700,15,10.5,3.9,0.6,0.50,6,2.95,0.57,0.44,0.13,0.99,1.15,19.32,14.92,4.41,33.56,38.98
Mn-Na2WO4/SiCnf,Mn,25,Na,11,W,74,SiCnf,10,0.370,0.185,40,40,20,700,20,14.0,5.1,0.9,0.38,6,2.95,0.57,0.44,0.13,0.99,1.15,19.32,14.92,4.41,33.56,38.98
Mn-Na2WO4/BEA,Mn,25,Na,11,W,74,BEA,3,0.370,0.185,40,40,20,900,10,1.5,5.7,2.8,0.75,2,30.85,3.02,0.49,2.53,22.39,8.64,9.79,1.59,8.20,72.58,28.01
Mn-Na2WO4/BEA,Mn,25,Na,11,W,74,BEA,3,0.370,0.185,40,40,20,900,15,2.3,8.5,4.3,0.50,2,30.89,4.37,0.57,3.80,24.28,8.05,14.15,1.85,12.30,78.60,26.06
Mn-Na2WO4/BEA,Mn,25,Na,11,W,74,BEA,3,0.370,0.185,40,40,20,900,20,3.0,11.3,5.7,0.38,2,32.19,5.14,0.61,4.53,24.58,7.63,15.97,1.89,14.07,76.36,23.70
Mn-Na2WO4/BEA,Mn,25,Na,11,W,74,BEA,3,0.370,0.185,40,40,20,900,10,1.5,6.4,2.1,0.75,3,22.12,3.84,0.43,3.41,16.26,4.84,17.36,1.94,15.42,73.51,21.88
Mn-Na2WO4/BEA,Mn,25,Na,11,W,74,BEA,3,0.370,0.185,40,40,20,900,15,2.3,9.6,3.2,0.50,3,20.62,4.84,0.51,4.33,17.03,4.55,23.47,2.47,21.00,82.59,22.07
Mn-Na2WO4/BEA,Mn,25,Na,11,W,74,BEA,3,0.370,0.185,40,40,20,900,20,3.0,12.8,4.3,0.38,3,21.43,5.38,0.56,4.82,17.45,4.19,25.10,2.61,22.49,81.43,19.55
Mn-Na2WO4/BEA,Mn,25,Na,11,W,74,BEA,3,0.370,0.185,40,40,20,900,10,1.5,6.8,1.7,0.75,4,14.55,4.12,0.45,3.67,13.11,3.42,28.32,3.09,25.22,90.10,23.51
Mn-Na2WO4/BEA,Mn,25,Na,11,W,74,BEA,3,0.370,0.185,40,40,20,900,15,2.3,10.2,2.6,0.50,4,14.91,4.89,0.51,4.38,13.39,3.00,32.80,3.42,29.38,89.81,20.12
Mn-Na2WO4/BEA,Mn,25,Na,11,W,74,BEA,3,0.370,0.185,40,40,20,900,20,3.0,13.6,3.4,0.38,4,15.89,5.42,0.52,4.90,13.44,2.78,34.11,3.27,30.84,84.58,17.50
Mn-Na2WO4/BEA,Mn,25,Na,11,W,74,BEA,3,0.370,0.185,40,40,20,900,10,1.5,7.3,1.2,0.75,6,10.22,3.86,0.40,3.46,9.19,2.06,37.77,3.91,33.86,89.92,20.16
Mn-Na2WO4/BEA,Mn,25,Na,11,W,74,BEA,3,0.370,0.185,40,40,20,900,15,2.3,10.9,1.8,0.50,6,10.76,4.47,0.38,4.09,9.51,1.73,41.54,3.53,38.01,88.38,16.08
Mn-Na2WO4/BEA,Mn,25,Na,11,W,74,BEA,3,0.370,0.185,40,40,20,900,20,3.0,14.6,2.4,0.38,6,11.21,5.00,0.50,4.50,9.24,1.55,44.60,4.46,40.14,82.43,13.83
Mn-Na2WO4/BEA,Mn,25,Na,11,W,74,BEA,3,0.370,0.185,40,40,20,900,10,4.0,4.0,2.0,0.75,2,34.13,3.98,0.53,3.45,24.60,8.49,11.66,1.55,10.11,72.08,24.88
Mn-Na2WO4/BEA,Mn,25,Na,11,W,74,BEA,3,0.370,0.185,40,40,20,900,15,6.0,6.0,3.0,0.50,2,34.08,4.59,0.53,4.06,25.07,7.61,13.47,1.56,11.91,73.56,22.33
Mn-Na2WO4/BEA,Mn,25,Na,11,W,74,BEA,3,0.370,0.185,40,40,20,900,20,8.0,8.0,4.0,0.38,2,35.02,5.10,0.56,4.54,24.78,7.32,14.56,1.60,12.96,70.76,20.90
Mn-Na2WO4/BEA,Mn,25,Na,11,W,74,BEA,3,0.370,0.185,40,40,20,900,10,4.0,4.5,1.5,0.75,3,23.73,4.09,0.45,3.64,17.35,4.92,17.24,1.90,15.34,73.11,20.73
Mn-Na2WO4/BEA,Mn,25,Na,11,W,74,BEA,3,0.370,0.185,40,40,20,900,15,6.0,6.8,2.3,0.50,3,24.75,4.62,0.45,4.17,17.34,4.36,18.67,1.82,16.85,70.06,17.62
Mn-Na2WO4/BEA,Mn,25,Na,11,W,74,BEA,3,0.370,0.185,40,40,20,900,20,8.0,9.0,3.0,0.38,3,25.55,5.17,0.54,4.63,17.73,4.02,20.23,2.11,18.12,69.39,15.73
Mn-Na2WO4/BEA,Mn,25,Na,11,W,74,BEA,3,0.370,0.185,40,40,20,900,10,4.0,4.8,1.2,0.75,4,17.38,3.99,0.39,3.60,13.78,3.34,22.96,2.24,20.71,79.29,19.22
Mn-Na2WO4/BEA,Mn,25,Na,11,W,74,BEA,3,0.370,0.185,40,40,20,900,15,6.0,7.2,1.8,0.50,4,18.00,4.59,0.46,4.13,13.75,2.90,25.50,2.56,22.94,76.39,16.11
Mn-Na2WO4/BEA,Mn,25,Na,11,W,74,BEA,3,0.370,0.185,40,40,20,900,20,8.0,9.6,2.4,0.38,4,17.90,5.01,0.48,4.53,13.30,2.55,27.99,2.68,25.31,74.30,14.25
Mn-Na2WO4/BEA,Mn,25,Na,11,W,74,BEA,3,0.370,0.185,40,40,20,900,10,4.0,5.1,0.9,0.75,6,11.19,3.49,0.36,3.13,9.25,1.90,31.19,3.22,27.97,82.66,16.98
Mn-Na2WO4/BEA,Mn,25,Na,11,W,74,BEA,3,0.370,0.185,40,40,20,900,15,6.0,7.7,1.3,0.50,6,9.63,3.83,0.38,3.45,8.77,1.56,39.77,3.95,35.83,91.07,16.20
Mn-Na2WO4/BEA,Mn,25,Na,11,W,74,BEA,3,0.370,0.185,40,40,20,900,20,8.0,10.3,1.7,0.38,6,11.29,4.36,0.46,3.90,8.89,1.50,38.62,4.07,34.54,78.74,13.29
Mn-Na2WO4/BEA,Mn,25,Na,11,W,74,BEA,3,0.370,0.185,40,40,20,900,10,7.0,2.0,1.0,0.75,2,39.43,3.45,0.52,2.93,25.03,7.36,8.75,1.32,7.43,63.48,18.67
Mn-Na2WO4/BEA,Mn,25,Na,11,W,74,BEA,3,0.370,0.185,40,40,20,900,15,10.5,3.0,1.5,0.50,2,41.18,3.97,0.57,3.40,24.45,6.48,9.64,1.38,8.26,59.37,15.74
Mn-Na2WO4/BEA,Mn,25,Na,11,W,74,BEA,3,0.370,0.185,40,40,20,900,20,14.0,4.0,2.0,0.38,2,40.10,4.47,0.57,3.90,25.10,6.31,11.15,1.42,9.73,62.59,15.74
Mn-Na2WO4/BEA,Mn,25,Na,11,W,74,BEA,3,0.370,0.185,40,40,20,900,10,7.0,2.3,0.8,0.75,3,27.51,3.11,0.41,2.70,17.52,4.15,11.30,1.49,9.81,63.69,15.09
Mn-Na2WO4/BEA,Mn,25,Na,11,W,74,BEA,3,0.370,0.185,40,40,20,900,15,10.5,3.4,1.1,0.50,3,27.76,3.74,0.54,3.20,17.10,3.55,13.47,1.95,11.53,61.60,12.79
Mn-Na2WO4/BEA,Mn,25,Na,11,W,74,BEA,3,0.370,0.185,40,40,20,900,20,14.0,4.5,1.5,0.38,3,28.09,4.19,0.40,3.79,17.46,3.39,14.92,1.42,13.49,62.16,12.07
Mn-Na2WO4/BEA,Mn,25,Na,11,W,74,BEA,3,0.370,0.185,40,40,20,900,10,7.0,2.4,0.6,0.75,4,21.03,2.90,0.39,2.51,13.12,2.79,13.79,1.85,11.94,62.39,13.27
Mn-Na2WO4/BEA,Mn,25,Na,11,W,74,BEA,3,0.370,0.185,40,40,20,900,15,10.5,3.6,0.9,0.50,4,18.93,3.26,0.48,2.78,12.47,2.36,17.22,2.54,14.69,65.87,12.47
Mn-Na2WO4/BEA,Mn,25,Na,11,W,74,BEA,3,0.370,0.185,40,40,20,900,20,14.0,4.8,1.2,0.38,4,20.75,3.72,0.43,3.29,12.59,2.26,17.93,2.07,15.86,60.67,10.89
Mn-Na2WO4/BEA,Mn,25,Na,11,W,74,BEA,3,0.370,0.185,40,40,20,900,10,7.0,2.6,0.4,0.75,6,15.27,2.72,0.42,2.30,9.85,2.01,17.81,2.75,15.06,64.51,13.16
Mn-Na2WO4/BEA,Mn,25,Na,11,W,74,BEA,3,0.370,0.185,40,40,20,900,15,10.5,3.9,0.6,0.50,6,13.55,2.56,0.43,2.13,8.65,1.45,18.89,3.17,15.72,63.84,10.70
Mn-Na2WO4/BEA,Mn,25,Na,11,W,74,BEA,3,0.370,0.185,40,40,20,900,20,14.0,5.1,0.9,0.38,6,13.28,3.07,0.40,2.67,7.49,1.40,23.12,3.01,20.11,56.40,10.54
Mn-Na2WO4/BEA,Mn,25,Na,11,W,74,BEA,3,0.370,0.185,40,40,20,850,10,1.5,5.7,2.8,0.75,2,32.03,5.67,0.67,5.00,22.31,7.53,17.70,2.09,15.61,69.65,23.51
Mn-Na2WO4/BEA,Mn,25,Na,11,W,74,BEA,3,0.370,0.185,40,40,20,850,15,2.3,8.5,4.3,0.50,2,32.88,6.37,0.75,5.62,23.04,7.23,19.37,2.28,17.09,70.07,21.99
Mn-Na2WO4/BEA,Mn,25,Na,11,W,74,BEA,3,0.370,0.185,40,40,20,850,20,3.0,11.3,5.7,0.38,2,34.10,6.80,0.82,5.98,23.42,6.99,19.94,2.40,17.54,68.68,20.50
Mn-Na2WO4/BEA,Mn,25,Na,11,W,74,BEA,3,0.370,0.185,40,40,20,850,10,1.5,6.4,2.1,0.75,3,22.63,5.88,0.63,5.25,16.00,4.06,25.98,2.78,23.20,70.70,17.94
Mn-Na2WO4/BEA,Mn,25,Na,11,W,74,BEA,3,0.370,0.185,40,40,20,850,15,2.3,9.6,3.2,0.50,3,19.21,6.89,0.72,6.17,16.89,3.82,35.87,3.75,32.12,87.92,19.89
Mn-Na2WO4/BEA,Mn,25,Na,11,W,74,BEA,3,0.370,0.185,40,40,20,850,20,3.0,12.8,4.3,0.38,3,20.24,7.47,0.82,6.65,16.83,3.68,36.91,4.05,32.86,83.15,18.18
Mn-Na2WO4/BEA,Mn,25,Na,11,W,74,BEA,3,0.370,0.185,40,40,20,850,10,1.5,6.8,1.7,0.75,4,16.51,5.68,0.59,5.09,12.85,2.64,34.40,3.57,30.83,77.83,15.99
Mn-Na2WO4/BEA,Mn,25,Na,11,W,74,BEA,3,0.370,0.185,40,40,20,850,15,2.3,10.2,2.6,0.50,4,11.96,6.56,0.72,5.84,13.32,2.45,54.85,6.02,48.83,111.37,20.48
Mn-Na2WO4/BEA,Mn,25,Na,11,W,74,BEA,3,0.370,0.185,40,40,20,850,20,3.0,13.6,3.4,0.38,4,16.59,6.80,0.77,6.03,12.74,2.29,40.99,4.64,36.35,76.79,13.80
Mn-Na2WO4/BEA,Mn,25,Na,11,W,74,BEA,3,0.370,0.185,40,40,20,850,10,1.5,7.3,1.2,0.75,6,11.42,4.63,0.51,4.12,8.86,1.46,40.54,4.47,36.08,77.58,12.78
Mn-Na2WO4/BEA,Mn,25,Na,11,W,74,BEA,3,0.370,0.185,40,40,20,850,15,2.3,10.9,1.8,0.50,6,15.26,4.84,0.61,4.23,8.80,1.29,31.72,4.00,27.72,57.67,8.45
Mn-Na2WO4/BEA,Mn,25,Na,11,W,74,BEA,3,0.370,0.185,40,40,20,850,20,3.0,14.6,2.4,0.38,6,9.77,5.22,0.73,4.49,8.51,1.23,53.43,7.47,45.96,87.10,12.59
Mn-Na2WO4/BEA,Mn,25,Na,11,W,74,BEA,3,0.370,0.185,40,40,20,850,10,4.0,4.0,2.0,0.75,2,34.52,5.44,0.63,4.81,24.41,7.32,15.76,1.83,13.93,70.71,21.21
Mn-Na2WO4/BEA,Mn,25,Na,11,W,74,BEA,3,0.370,0.185,40,40,20,850,15,6.0,6.0,3.0,0.50,2,35.66,6.14,0.69,5.45,24.28,6.75,17.22,1.93,15.28,68.09,18.93
Mn-Na2WO4/BEA,Mn,25,Na,11,W,74,BEA,3,0.370,0.185,40,40,20,850,20,8.0,8.0,4.0,0.38,2,35.53,6.49,0.76,5.73,24.26,6.53,18.27,2.14,16.13,68.28,18.38
Mn-Na2WO4/BEA,Mn,25,Na,11,W,74,BEA,3,0.370,0.185,40,40,20,850,10,4.0,4.5,1.5,0.75,3,24.34,5.58,0.65,4.93,17.11,3.89,22.93,2.67,20.25,70.30,15.98
Mn-Na2WO4/BEA,Mn,25,Na,11,W,74,BEA,3,0.370,0.185,40,40,20,850,15,6.0,6.8,2.3,0.50,3,24.38,6.12,0.71,5.41,16.81,3.48,25.10,2.91,22.19,68.95,14.27
Mn-Na2WO4/BEA,Mn,25,Na,11,W,74,BEA,3,0.370,0.185,40,40,20,850,20,8.0,9.0,3.0,0.38,3,25.61,6.42,0.78,5.64,16.62,3.34,25.07,3.05,22.02,64.90,13.04
Mn-Na2WO4/BEA,Mn,25,Na,11,W,74,BEA,3,0.370,0.185,40,40,20,850,10,4.0,4.8,1.2,0.75,4,19.00,4.99,0.60,4.39,13.21,2.58,26.26,3.16,23.11,69.53,13.58
Mn-Na2WO4/BEA,Mn,25,Na,11,W,74,BEA,3,0.370,0.185,40,40,20,850,15,6.0,7.2,1.8,0.50,4,18.78,5.36,0.67,4.69,12.77,2.27,28.54,3.57,24.97,68.00,12.09
Mn-Na2WO4/BEA,Mn,25,Na,11,W,74,BEA,3,0.370,0.185,40,40,20,850,20,8.0,9.6,2.4,0.38,4,17.40,5.78,0.72,5.06,12.88,2.13,33.22,4.14,29.08,74.02,12.24
Mn-Na2WO4/BEA,Mn,25,Na,11,W,74,BEA,3,0.370,0.185,40,40,20,850,10,4.0,5.1,0.9,0.75,6,10.49,3.06,0.52,2.54,8.85,1.35,29.17,4.96,24.21,84.37,12.87
Mn-Na2WO4/BEA,Mn,25,Na,11,W,74,BEA,3,0.370,0.185,40,40,20,850,15,6.0,7.7,1.3,0.50,6,10.32,3.16,0.60,2.56,8.40,1.22,30.62,5.81,24.81,81.40,11.82
Mn-Na2WO4/BEA,Mn,25,Na,11,W,74,BEA,3,0.370,0.185,40,40,20,850,20,8.0,10.3,1.7,0.38,6,11.50,3.71,0.71,3.00,8.22,1.20,32.26,6.17,26.09,71.48,10.43
Mn-Na2WO4/BEA,Mn,25,Na,11,W,74,BEA,3,0.370,0.185,40,40,20,850,10,7.0,2.0,1.0,0.75,2,37.86,3.91,0.76,3.15,24.04,5.97,10.33,2.01,8.32,63.50,15.77
