Repository: ur-whitelab/BO-LIFT

# 🤖 BO-LIFT: Bayesian Optimization using in-context learning
BO-LIFT does regression with uncertainties using frozen Large Language Models by using token probabilities.
It uses LangChain to select examples to create in-context learning prompts from training data.
By selecting examples, it can consider more training data than it fits in the model's context window.
Being able to predict uncertainty, allow the employment of interesting techniques such as Bayesian Optimization.

## Usage 💻

You need to set up your OpenAI API key in order to use BO-LIFT.
You can do that using the `os` Python library:

```py
import os
os.environ["OPENAI_API_KEY"] = "<your-key-here>"
```

File: paper/dataset/oxidative_methane_coupling.csv (part 6 of 46)
Name,M1,M1_atom_number,M2,M2_atom_number,M3,M3_atom_number,Support ,Support_ID,M2_mol,M3_mol,M1_mol%,M2_mol%,M3_mol%,Temp,Total_flow,Ar_flow,CH4_flow,O2_flow,CT,CH4/O2,CH4_conv,C2y,C2H6y,C2H4y,COy,CO2y,C2s,C2H6s,C2H4s,COs,CO2s
Mn-Na2WO4/BEA,Mn,25,Na,11,W,74,BEA,3,0.370,0.185,40,40,20,850,15,10.5,3.0,1.5,0.50,2,39.18,4.37,0.81,3.56,23.12,5.53,11.15,2.07,9.09,59.01,14.11
Mn-Na2WO4/BEA,Mn,25,Na,11,W,74,BEA,3,0.370,0.185,40,40,20,850,20,14.0,4.0,2.0,0.38,2,38.13,4.95,0.87,4.08,22.25,5.13,12.98,2.28,10.70,58.35,13.45
Mn-Na2WO4/BEA,Mn,25,Na,11,W,74,BEA,3,0.370,0.185,40,40,20,850,10,7.0,2.3,0.8,0.75,3,24.54,3.21,0.64,2.57,15.87,3.36,13.08,2.61,10.47,64.67,13.69
Mn-Na2WO4/BEA,Mn,25,Na,11,W,74,BEA,3,0.370,0.185,40,40,20,850,15,10.5,3.4,1.1,0.50,3,23.49,3.84,1.07,2.77,13.26,3.25,16.35,4.56,11.79,56.45,13.84
Mn-Na2WO4/BEA,Mn,25,Na,11,W,74,BEA,3,0.370,0.185,40,40,20,850,20,14.0,4.5,1.5,0.38,3,24.66,4.83,1.13,3.70,13.70,3.26,19.59,4.58,15.00,55.56,13.22
Mn-Na2WO4/BEA,Mn,25,Na,11,W,74,BEA,3,0.370,0.185,40,40,20,850,10,7.0,2.4,0.6,0.75,4,18.42,2.87,0.78,2.09,11.01,2.60,15.58,4.23,11.35,59.77,14.12
Mn-Na2WO4/BEA,Mn,25,Na,11,W,74,BEA,3,0.370,0.185,40,40,20,850,15,10.5,3.6,0.9,0.50,4,18.18,4.13,1.29,2.84,9.05,2.77,22.72,7.10,15.62,49.78,15.24
Mn-Na2WO4/BEA,Mn,25,Na,11,W,74,BEA,3,0.370,0.185,40,40,20,850,20,14.0,4.8,1.2,0.38,4,19.76,5.67,1.62,4.05,8.91,2.87,28.69,8.20,20.50,45.09,14.52
Mn-Na2WO4/BEA,Mn,25,Na,11,W,74,BEA,3,0.370,0.185,40,40,20,850,10,7.0,2.6,0.4,0.75,6,13.29,3.47,1.00,2.47,5.86,2.32,26.11,7.52,18.59,44.09,17.46
Mn-Na2WO4/BEA,Mn,25,Na,11,W,74,BEA,3,0.370,0.185,40,40,20,850,15,10.5,3.9,0.6,0.50,6,13.77,5.67,1.89,3.78,4.50,2.45,41.18,13.73,27.45,32.68,17.79
Mn-Na2WO4/BEA,Mn,25,Na,11,W,74,BEA,3,0.370,0.185,40,40,20,850,20,14.0,5.1,0.9,0.38,6,14.24,7.31,2.37,4.94,4.03,2.56,51.33,16.64,34.69,28.30,17.98
Mn-Na2WO4/BEA,Mn,25,Na,11,W,74,BEA,3,0.370,0.185,40,40,20,800,10,1.5,5.7,2.8,0.75,2,33.16,6.68,1.02,5.66,21.76,6.82,20.14,3.08,17.07,65.62,20.57
Mn-Na2WO4/BEA,Mn,25,Na,11,W,74,BEA,3,0.370,0.185,40,40,20,800,15,2.3,8.5,4.3,0.50,2,33.52,7.33,1.16,6.17,22.25,6.73,21.87,3.46,18.41,66.38,20.08
Mn-Na2WO4/BEA,Mn,25,Na,11,W,74,BEA,3,0.370,0.185,40,40,20,800,20,3.0,11.3,5.7,0.38,2,33.37,7.66,1.27,6.39,22.32,6.56,22.95,3.81,19.15,66.89,19.66
Mn-Na2WO4/BEA,Mn,25,Na,11,W,74,BEA,3,0.370,0.185,40,40,20,800,10,1.5,6.4,2.1,0.75,3,21.96,6.37,1.03,5.34,15.18,3.66,29.01,4.69,24.32,69.13,16.67
Mn-Na2WO4/BEA,Mn,25,Na,11,W,74,BEA,3,0.370,0.185,40,40,20,800,15,2.3,9.6,3.2,0.50,3,21.44,7.09,1.18,5.91,15.41,3.63,33.07,5.50,27.57,71.88,16.93
Mn-Na2WO4/BEA,Mn,25,Na,11,W,74,BEA,3,0.370,0.185,40,40,20,800,20,3.0,12.8,4.3,0.38,3,22.18,7.44,1.33,6.11,15.19,3.51,33.54,6.00,27.55,68.49,15.83
Mn-Na2WO4/BEA,Mn,25,Na,11,W,74,BEA,3,0.370,0.185,40,40,20,800,10,1.5,6.8,1.7,0.75,4,17.94,5.26,0.99,4.27,11.40,2.39,29.32,5.52,23.80,63.55,13.32
Mn-Na2WO4/BEA,Mn,25,Na,11,W,74,BEA,3,0.370,0.185,40,40,20,800,15,2.3,10.2,2.6,0.50,4,15.78,6.10,1.24,4.86,11.60,2.37,38.66,7.86,30.80,73.51,15.02
Mn-Na2WO4/BEA,Mn,25,Na,11,W,74,BEA,3,0.370,0.185,40,40,20,800,20,3.0,13.6,3.4,0.38,4,15.39,6.67,1.39,5.28,11.24,2.38,43.34,9.03,34.31,73.03,15.46
Mn-Na2WO4/BEA,Mn,25,Na,11,W,74,BEA,3,0.370,0.185,40,40,20,800,10,1.5,7.3,1.2,0.75,6,10.20,3.55,1.03,2.52,7.55,1.57,34.80,10.10,24.71,74.02,15.39
Mn-Na2WO4/BEA,Mn,25,Na,11,W,74,BEA,3,0.370,0.185,40,40,20,800,15,2.3,10.9,1.8,0.50,6,11.95,5.50,1.70,3.80,6.59,1.78,46.03,14.23,31.80,55.15,14.90
Mn-Na2WO4/BEA,Mn,25,Na,11,W,74,BEA,3,0.370,0.185,40,40,20,800,20,3.0,14.6,2.4,0.38,6,11.46,7.06,2.18,4.88,5.95,1.83,61.61,19.02,42.58,51.92,15.97
Mn-Na2WO4/BEA,Mn,25,Na,11,W,74,BEA,3,0.370,0.185,40,40,20,800,10,4.0,4.0,2.0,0.75,2,33.97,6.03,1.04,4.99,22.98,6.78,17.75,3.06,14.69,67.65,19.96
Mn-Na2WO4/BEA,Mn,25,Na,11,W,74,BEA,3,0.370,0.185,40,40,20,800,15,6.0,6.0,3.0,0.50,2,34.07,6.55,1.18,5.37,22.62,6.58,19.23,3.46,15.76,66.39,19.31
Mn-Na2WO4/BEA,Mn,25,Na,11,W,74,BEA,3,0.370,0.185,40,40,20,800,20,8.0,8.0,4.0,0.38,2,34.75,7.03,1.24,5.79,22.21,6.38,20.23,3.57,16.66,63.91,18.36
Mn-Na2WO4/BEA,Mn,25,Na,11,W,74,BEA,3,0.370,0.185,40,40,20,800,10,4.0,4.5,1.5,0.75,3,22.74,5.50,1.04,4.46,15.43,3.73,24.19,4.57,19.61,67.85,16.40
Mn-Na2WO4/BEA,Mn,25,Na,11,W,74,BEA,3,0.370,0.185,40,40,20,800,15,6.0,6.8,2.3,0.50,3,23.92,6.06,1.23,4.83,14.68,3.61,25.33,5.14,20.19,61.37,15.09
Mn-Na2WO4/BEA,Mn,25,Na,11,W,74,BEA,3,0.370,0.185,40,40,20,800,20,8.0,9.0,3.0,0.38,3,23.07,6.92,1.44,5.48,14.40,3.58,30.00,6.24,23.75,62.42,15.52
Mn-Na2WO4/BEA,Mn,25,Na,11,W,74,BEA,3,0.370,0.185,40,40,20,800,10,4.0,4.8,1.2,0.75,4,17.22,4.75,1.15,3.60,10.91,2.67,27.58,6.68,20.91,63.36,15.51
Mn-Na2WO4/BEA,Mn,25,Na,11,W,74,BEA,3,0.370,0.185,40,40,20,800,15,6.0,7.2,1.8,0.50,4,16.65,6.38,1.84,4.54,9.25,2.88,38.32,11.05,27.27,55.56,17.30
Mn-Na2WO4/BEA,Mn,25,Na,11,W,74,BEA,3,0.370,0.185,40,40,20,800,20,8.0,9.6,2.4,0.38,4,17.38,7.75,2.32,5.43,8.96,2.94,44.59,13.35,31.24,51.55,16.92
Mn-Na2WO4/BEA,Mn,25,Na,11,W,74,BEA,3,0.370,0.185,40,40,20,800,10,4.0,5.1,0.9,0.75,6,12.21,5.91,2.03,3.88,5.25,2.35,48.40,16.63,31.78,43.00,19.25
Mn-Na2WO4/BEA,Mn,25,Na,11,W,74,BEA,3,0.370,0.185,40,40,20,800,15,6.0,7.7,1.3,0.50,6,11.48,8.95,3.25,5.70,3.92,2.59,77.96,28.31,49.65,34.15,22.56
Mn-Na2WO4/BEA,Mn,25,Na,11,W,74,BEA,3,0.370,0.185,40,40,20,800,20,8.0,10.3,1.7,0.38,6,15.10,10.49,3.89,6.60,3.55,2.58,69.47,25.76,43.71,23.51,17.09
Mn-Na2WO4/BEA,Mn,25,Na,11,W,74,BEA,3,0.370,0.185,40,40,20,800,10,7.0,2.0,1.0,0.75,2,35.56,6.37,1.79,4.58,18.50,7.30,17.91,5.03,12.88,52.02,20.53
Mn-Na2WO4/BEA,Mn,25,Na,11,W,74,BEA,3,0.370,0.185,40,40,20,800,15,10.5,3.0,1.5,0.50,2,38.10,9.23,2.69,6.54,15.85,8.10,24.23,7.06,17.17,41.60,21.26
Mn-Na2WO4/BEA,Mn,25,Na,11,W,74,BEA,3,0.370,0.185,40,40,20,800,20,14.0,4.0,2.0,0.38,2,37.11,11.07,3.50,7.57,15.41,8.55,29.83,9.43,20.40,41.53,23.04
Mn-Na2WO4/BEA,Mn,25,Na,11,W,74,BEA,3,0.370,0.185,40,40,20,800,10,7.0,2.3,0.8,0.75,3,27.63,10.95,3.50,7.45,8.49,6.54,39.63,12.67,26.96,30.73,23.67
Mn-Na2WO4/BEA,Mn,25,Na,11,W,74,BEA,3,0.370,0.185,40,40,20,800,15,10.5,3.4,1.1,0.50,3,28.05,14.07,4.62,9.45,6.36,7.03,50.16,16.47,33.69,22.67,25.06
Mn-Na2WO4/BEA,Mn,25,Na,11,W,74,BEA,3,0.370,0.185,40,40,20,800,20,14.0,4.5,1.5,0.38,3,28.44,15.56,5.21,10.35,5.99,7.11,54.71,18.32,36.39,21.06,25.00
Mn-Na2WO4/BEA,Mn,25,Na,11,W,74,BEA,3,0.370,0.185,40,40,20,800,10,7.0,2.4,0.6,0.75,4,23.59,12.96,4.23,8.73,4.45,5.34,54.94,17.93,37.01,18.86,22.64
Mn-Na2WO4/BEA,Mn,25,Na,11,W,74,BEA,3,0.370,0.185,40,40,20,800,15,10.5,3.6,0.9,0.50,4,25.12,14.58,5.08,9.50,3.29,5.44,58.04,20.22,37.82,13.10,21.66
Mn-Na2WO4/BEA,Mn,25,Na,11,W,74,BEA,3,0.370,0.185,40,40,20,800,20,14.0,4.8,1.2,0.38,4,23.45,15.45,5.53,9.92,3.02,5.57,65.88,23.58,42.30,12.88,23.75
Mn-Na2WO4/BEA,Mn,25,Na,11,W,74,BEA,3,0.370,0.185,40,40,20,800,10,7.0,2.6,0.4,0.75,6,17.85,12.27,4.13,8.14,2.48,4.06,68.74,23.14,45.60,13.89,22.75
Mn-Na2WO4/BEA,Mn,25,Na,11,W,74,BEA,3,0.370,0.185,40,40,20,800,15,10.5,3.9,0.6,0.50,6,18.11,13.15,5.16,7.99,1.74,3.76,72.61,28.49,44.12,9.61,20.76
Mn-Na2WO4/BEA,Mn,25,Na,11,W,74,BEA,3,0.370,0.185,40,40,20,800,20,14.0,5.1,0.9,0.38,6,18.68,13.26,5.40,7.86,0.88,3.77,70.99,28.91,42.08,4.71,20.18
Mn-Na2WO4/BEA,Mn,25,Na,11,W,74,BEA,3,0.370,0.185,40,40,20,775,10,1.5,5.7,2.8,0.75,2,33.48,7.12,1.36,5.76,20.75,6.65,21.27,4.06,17.20,61.98,19.86
Mn-Na2WO4/BEA,Mn,25,Na,11,W,74,BEA,3,0.370,0.185,40,40,20,775,15,2.3,8.5,4.3,0.50,2,33.72,7.45,1.47,5.98,21.56,6.67,22.09,4.36,17.73,63.94,19.78
Mn-Na2WO4/BEA,Mn,25,Na,11,W,74,BEA,3,0.370,0.185,40,40,20,775,20,3.0,11.3,5.7,0.38,2,32.95,7.92,1.62,6.30,21.40,6.66,24.04,4.92,19.12,64.95,20.21
Mn-Na2WO4/BEA,Mn,25,Na,11,W,74,BEA,3,0.370,0.185,40,40,20,775,10,1.5,6.4,2.1,0.75,3,25.21,5.95,1.29,4.66,13.93,3.74,23.60,5.12,18.48,55.26,14.84
Mn-Na2WO4/BEA,Mn,25,Na,11,W,74,BEA,3,0.370,0.185,40,40,20,775,15,2.3,9.6,3.2,0.50,3,21.79,7.01,1.63,5.38,14.46,3.82,32.17,7.48,24.69,66.36,17.53
Mn-Na2WO4/BEA,Mn,25,Na,11,W,74,BEA,3,0.370,0.185,40,40,20,775,20,3.0,12.8,4.3,0.38,3,22.19,7.58,1.86,5.72,14.33,3.80,34.16,8.38,25.78,64.58,17.12
Mn-Na2WO4/BEA,Mn,25,Na,11,W,74,BEA,3,0.370,0.185,40,40,20,775,10,1.5,6.8,1.7,0.75,4,19.30,4.82,1.42,3.40,10.17,2.71,24.97,7.36,17.62,52.69,14.04
Mn-Na2WO4/BEA,Mn,25,Na,11,W,74,BEA,3,0.370,0.185,40,40,20,775,15,2.3,10.2,2.6,0.50,4,17.50,6.07,1.86,4.21,9.99,2.87,34.69,10.63,24.06,57.09,16.40
Mn-Na2WO4/BEA,Mn,25,Na,11,W,74,BEA,3,0.370,0.185,40,40,20,775,20,3.0,13.6,3.4,0.38,4,16.65,7.66,2.38,5.28,9.66,2.97,46.01,14.29,31.71,58.02,17.84
Mn-Na2WO4/BEA,Mn,25,Na,11,W,74,BEA,3,0.370,0.185,40,40,20,775,10,1.5,7.3,1.2,0.75,6,14.18,6.35,2.47,3.88,5.34,2.39,44.78,17.42,27.36,37.66,16.85
Mn-Na2WO4/BEA,Mn,25,Na,11,W,74,BEA,3,0.370,0.185,40,40,20,775,15,2.3,10.9,1.8,0.50,6,14.54,9.22,3.51,5.71,4.34,2.62,63.41,24.14,39.27,29.85,18.02
Mn-Na2WO4/BEA,Mn,25,Na,11,W,74,BEA,3,0.370,0.185,40,40,20,775,20,3.0,14.6,2.4,0.38,6,16.32,10.74,4.18,6.56,3.68,2.60,65.81,25.61,40.20,22.55,15.93
Mn-Na2WO4/BEA,Mn,25,Na,11,W,74,BEA,3,0.370,0.185,40,40,20,775,10,4.0,4.0,2.0,0.75,2,33.71,6.41,1.36,5.05,21.26,7.09,19.02,4.03,14.98,63.07,21.03
Mn-Na2WO4/BEA,Mn,25,Na,11,W,74,BEA,3,0.370,0.185,40,40,20,775,15,6.0,6.0,3.0,0.50,2,31.73,7.44,1.75,5.69,20.31,6.84,23.45,5.52,17.93,64.01,21.56
Mn-Na2WO4/BEA,Mn,25,Na,11,W,74,BEA,3,0.370,0.185,40,40,20,775,20,8.0,8.0,4.0,0.38,2,32.92,7.86,1.88,5.98,20.12,6.81,23.88,5.71,18.17,61.12,20.69
Mn-Na2WO4/BEA,Mn,25,Na,11,W,74,BEA,3,0.370,0.185,40,40,20,775,10,4.0,4.5,1.5,0.75,3,23.03,6.45,1.86,4.59,13.01,4.51,28.01,8.08,19.93,56.49,19.58
Mn-Na2WO4/BEA,Mn,25,Na,11,W,74,BEA,3,0.370,0.185,40,40,20,775,15,6.0,6.8,2.3,0.50,3,22.69,8.53,2.74,5.79,11.66,4.74,37.59,12.08,25.52,51.39,20.89
Mn-Na2WO4/BEA,Mn,25,Na,11,W,74,BEA,3,0.370,0.185,40,40,20,775,20,8.0,9.0,3.0,0.38,3,25.04,9.63,3.21,6.42,11.16,4.76,38.46,12.82,25.64,44.57,19.01
Mn-Na2WO4/BEA,Mn,25,Na,11,W,74,BEA,3,0.370,0.185,40,40,20,775,10,4.0,4.8,1.2,0.75,4,18.03,8.49,2.96,5.53,7.86,3.97,47.09,16.42,30.67,43.59,22.02
Mn-Na2WO4/BEA,Mn,25,Na,11,W,74,BEA,3,0.370,0.185,40,40,20,775,15,6.0,7.2,1.8,0.50,4,19.75,11.38,4.17,7.21,6.28,4.29,57.62,21.11,36.51,31.80,21.72
Mn-Na2WO4/BEA,Mn,25,Na,11,W,74,BEA,3,0.370,0.185,40,40,20,775,20,8.0,9.6,2.4,0.38,4,21.62,12.48,4.61,7.87,5.91,4.29,57.72,21.32,36.40,27.34,19.84
Mn-Na2WO4/BEA,Mn,25,Na,11,W,74,BEA,3,0.370,0.185,40,40,20,775,10,4.0,5.1,0.9,0.75,6,15.66,11.33,4.22,7.11,2.81,3.16,72.35,26.95,45.40,17.94,20.18
Mn-Na2WO4/BEA,Mn,25,Na,11,W,74,BEA,3,0.370,0.185,40,40,20,775,15,6.0,7.7,1.3,0.50,6,14.62,12.85,5.05,7.80,2.30,3.42,87.89,34.54,53.35,15.73,23.39
Mn-Na2WO4/BEA,Mn,25,Na,11,W,74,BEA,3,0.370,0.185,40,40,20,775,20,8.0,10.3,1.7,0.38,6,15.90,13.04,5.42,7.62,2.12,3.46,82.01,34.09,47.92,13.33,21.76
Mn-Na2WO4/BEA,Mn,25,Na,11,W,74,BEA,3,0.370,0.185,40,40,20,775,10,7.0,2.0,1.0,0.75,2,37.37,13.76,4.38,9.38,11.44,11.34,36.82,11.72,25.10,30.61,30.35
Mn-Na2WO4/BEA,Mn,25,Na,11,W,74,BEA,3,0.370,0.185,40,40,20,775,15,10.5,3.0,1.5,0.50,2,38.87,14.97,4.93,10.04,9.26,12.39,38.51,12.68,25.83,23.82,31.88
Mn-Na2WO4/BEA,Mn,25,Na,11,W,74,BEA,3,0.370,0.185,40,40,20,775,20,14.0,4.0,2.0,0.38,2,38.15,14.39,4.91,9.48,8.39,13.58,37.72,12.87,24.85,21.99,35.60
Mn-Na2WO4/BEA,Mn,25,Na,11,W,74,BEA,3,0.370,0.185,40,40,20,775,10,7.0,2.3,0.8,0.75,3,28.84,15.34,5.14,10.20,5.61,8.54,53.19,17.82,35.37,19.45,29.61
Mn-Na2WO4/BEA,Mn,25,Na,11,W,74,BEA,3,0.370,0.185,40,40,20,775,15,10.5,3.4,1.1,0.50,3,26.73,14.36,5.39,8.97,4.74,8.81,53.72,20.16,33.56,17.73,32.96
Mn-Na2WO4/BEA,Mn,25,Na,11,W,74,BEA,3,0.370,0.185,40,40,20,775,20,14.0,4.5,1.5,0.38,3,24.32,11.60,5.35,6.25,3.26,10.73,47.70,22.00,25.70,13.40,44.12
Mn-Na2WO4/BEA,Mn,25,Na,11,W,74,BEA,3,0.370,0.185,40,40,20,775,10,7.0,2.4,0.6,0.75,4,22.75,13.96,5.02,8.94,3.67,6.50,61.36,22.07,39.30,16.13,28.57
Mn-Na2WO4/BEA,Mn,25,Na,11,W,74,BEA,3,0.370,0.185,40,40,20,775,15,10.5,3.6,0.9,0.50,4,19.99,11.97,5.28,6.69,3.26,6.55,59.88,26.41,33.47,16.31,32.77
Mn-Na2WO4/BEA,Mn,25,Na,11,W,74,BEA,3,0.370,0.185,40,40,20,775,20,14.0,4.8,1.2,0.38,4,18.86,9.18,5.22,3.96,1.59,8.47,48.67,27.68,21.00,8.43,44.91
Mn-Na2WO4/BEA,Mn,25,Na,11,W,74,BEA,3,0.370,0.185,40,40,20,775,10,7.0,2.6,0.4,0.75,6,17.61,11.53,4.77,6.76,1.65,4.30,65.47,27.09,38.39,9.37,24.42
Mn-Na2WO4/BEA,Mn,25,Na,11,W,74,BEA,3,0.370,0.185,40,40,20,775,15,10.5,3.9,0.6,0.50,6,14.31,9.88,5.20,4.68,1.74,4.34,69.04,36.34,32.70,12.16,30.33
Mn-Na2WO4/BEA,Mn,25,Na,11,W,74,BEA,3,0.370,0.185,40,40,20,775,20,14.0,5.1,0.9,0.38,6,12.96,6.57,4.58,1.99,0.88,4.78,50.69,35.34,15.35,6.79,36.88
Mn-Na2WO4/BEA,Mn,25,Na,11,W,74,BEA,3,0.370,0.185,40,40,20,750,10,1.5,5.7,2.8,0.75,2,33.44,7.25,1.64,5.61,19.89,6.87,21.68,4.90,16.78,59.48,20.54
Mn-Na2WO4/BEA,Mn,25,Na,11,W,74,BEA,3,0.370,0.185,40,40,20,750,15,2.3,8.5,4.3,0.50,2,33.31,7.69,1.89,5.80,20.06,6.92,23.09,5.67,17.41,60.22,20.77
Mn-Na2WO4/BEA,Mn,25,Na,11,W,74,BEA,3,0.370,0.185,40,40,20,750,20,3.0,11.3,5.7,0.38,2,32.51,7.95,2.02,5.93,20.16,6.94,24.45,6.21,18.24,62.01,21.35
Mn-Na2WO4/BEA,Mn,25,Na,11,W,74,BEA,3,0.370,0.185,40,40,20,750,10,1.5,6.4,2.1,0.75,3,23.94,6.23,1.91,4.32,12.58,4.40,26.02,7.98,18.05,52.55,18.38
Mn-Na2WO4/BEA,Mn,25,Na,11,W,74,BEA,3,0.370,0.185,40,40,20,750,15,2.3,9.6,3.2,0.50,3,18.57,8.04,2.65,5.39,12.33,4.84,43.30,14.27,29.03,66.40,26.06
Mn-Na2WO4/BEA,Mn,25,Na,11,W,74,BEA,3,0.370,0.185,40,40,20,750,20,3.0,12.8,4.3,0.38,3,20.67,9.04,3.08,5.96,11.95,4.84,43.73,14.90,28.83,57.81,23.42
Mn-Na2WO4/BEA,Mn,25,Na,11,W,74,BEA,3,0.370,0.185,40,40,20,750,10,1.5,6.8,1.7,0.75,4,17.62,8.00,3.06,4.94,7.89,3.92,45.40,17.37,28.04,44.78,22.25
Mn-Na2WO4/BEA,Mn,25,Na,11,W,74,BEA,3,0.370,0.185,40,40,20,750,15,2.3,10.2,2.6,0.50,4,15.87,10.81,4.22,6.59,6.71,4.51,68.12,26.59,41.52,42.28,28.42
Mn-Na2WO4/BEA,Mn,25,Na,11,W,74,BEA,3,0.370,0.185,40,40,20,750,20,3.0,13.6,3.4,0.38,4,20.32,11.33,4.51,6.82,6.48,4.36,55.76,22.19,33.56,31.89,21.46
Mn-Na2WO4/BEA,Mn,25,Na,11,W,74,BEA,3,0.370,0.185,40,40,20,750,10,1.5,7.3,1.2,0.75,6,16.45,10.94,4.28,6.66,3.04,3.34,66.50,26.02,40.49,18.48,20.30
Mn-Na2WO4/BEA,Mn,25,Na,11,W,74,BEA,3,0.370,0.185,40,40,20,750,15,2.3,10.9,1.8,0.50,6,12.99,11.53,5.10,6.43,2.84,3.68,88.76,39.26,49.50,21.86,28.33
Mn-Na2WO4/BEA,Mn,25,Na,11,W,74,BEA,3,0.370,0.185,40,40,20,750,20,3.0,14.6,2.4,0.38,6,13.43,10.02,4.94,5.08,3.03,3.69,74.61,36.78,37.83,22.56,27.48
Mn-Na2WO4/BEA,Mn,25,Na,11,W,74,BEA,3,0.370,0.185,40,40,20,750,10,4.0,4.0,2.0,0.75,2,31.95,7.49,2.55,4.94,18.22,8.62,23.44,7.98,15.46,57.03,26.98
Mn-Na2WO4/BEA,Mn,25,Na,11,W,74,BEA,3,0.370,0.185,40,40,20,750,15,6.0,6.0,3.0,0.50,2,33.58,9.39,3.26,6.13,16.92,8.83,27.96,9.71,18.25,50.39,26.30
Mn-Na2WO4/BEA,Mn,25,Na,11,W,74,BEA,3,0.370,0.185,40,40,20,750,20,8.0,8.0,4.0,0.38,2,33.27,9.75,3.21,6.54,17.68,8.04,29.31,9.65,19.66,53.14,24.17
Mn-Na2WO4/BEA,Mn,25,Na,11,W,74,BEA,3,0.370,0.185,40,40,20,750,10,4.0,4.5,1.5,0.75,3,24.85,8.71,3.01,5.70,11.37,5.47,35.05,12.11,22.94,45.75,22.01
Mn-Na2WO4/BEA,Mn,25,Na,11,W,74,BEA,3,0.370,0.185,40,40,20,750,15,6.0,6.8,2.3,0.50,3,24.30,10.23,3.51,6.72,10.58,5.21,42.10,14.44,27.65,43.54,21.44
Mn-Na2WO4/BEA,Mn,25,Na,11,W,74,BEA,3,0.370,0.185,40,40,20,750,20,8.0,9.0,3.0,0.38,3,25.56,10.33,3.44,6.89,10.77,4.72,40.41,13.46,26.96,42.14,18.47
Mn-Na2WO4/BEA,Mn,25,Na,11,W,74,BEA,3,0.370,0.185,40,40,20,750,10,4.0,4.8,1.2,0.75,4,19.39,7.33,2.37,4.96,8.92,3.54,37.80,12.22,25.58,46.00,18.26
Mn-Na2WO4/BEA,Mn,25,Na,11,W,74,BEA,3,0.370,0.185,40,40,20,750,15,6.0,7.2,1.8,0.50,4,19.84,8.97,2.96,6.01,7.94,3.32,45.21,14.92,30.29,40.02,16.73
Mn-Na2WO4/BEA,Mn,25,Na,11,W,74,BEA,3,0.370,0.185,40,40,20,750,20,8.0,9.6,2.4,0.38,4,18.15,9.27,2.85,6.42,8.69,3.13,51.07,15.70,35.37,47.88,17.25
Mn-Na2WO4/BEA,Mn,25,Na,11,W,74,BEA,3,0.370,0.185,40,40,20,750,10,4.0,5.1,0.9,0.75,6,12.84,6.50,2.09,4.41,5.19,2.29,50.62,16.28,34.35,40.42,17.83
Mn-Na2WO4/BEA,Mn,25,Na,11,W,74,BEA,3,0.370,0.185,40,40,20,750,15,6.0,7.7,1.3,0.50,6,13.12,7.61,2.46,5.15,4.83,2.24,58.00,18.75,39.25,36.81,17.07
Mn-Na2WO4/BEA,Mn,25,Na,11,W,74,BEA,3,0.370,0.185,40,40,20,750,20,8.0,10.3,1.7,0.38,6,12.14,8.49,2.82,5.67,4.85,2.13,69.93,23.23,46.71,39.95,17.55
Mn-Na2WO4/BEA,Mn,25,Na,11,W,74,BEA,3,0.370,0.185,40,40,20,750,10,7.0,2.0,1.0,0.75,2,36.29,5.58,0.92,4.66,21.56,6.36,15.38,2.54,12.84,59.41,17.53
Mn-Na2WO4/BEA,Mn,25,Na,11,W,74,BEA,3,0.370,0.185,40,40,20,750,15,10.5,3.0,1.5,0.50,2,38.43,6.40,1.20,5.20,21.20,6.08,16.65,3.12,13.53,55.17,15.82
Mn-Na2WO4/BEA,Mn,25,Na,11,W,74,BEA,3,0.370,0.185,40,40,20,750,20,14.0,4.0,2.0,0.38,2,38.34,6.67,1.00,5.67,20.74,5.63,17.40,2.61,14.79,54.09,14.68
Mn-Na2WO4/BEA,Mn,25,Na,11,W,74,BEA,3,0.370,0.185,40,40,20,750,10,7.0,2.3,0.8,0.75,3,25.23,5.45,0.75,4.70,15.17,3.78,21.60,2.97,18.63,60.13,14.98
Mn-Na2WO4/BEA,Mn,25,Na,11,W,74,BEA,3,0.370,0.185,40,40,20,750,15,10.5,3.4,1.1,0.50,3,25.76,6.08,1.11,4.97,12.44,3.43,23.60,4.31,19.29,48.29,13.32
Mn-Na2WO4/BEA,Mn,25,Na,11,W,74,BEA,3,0.370,0.185,40,40,20,750,20,14.0,4.5,1.5,0.38,3,25.97,7.90,1.93,5.97,11.65,4.20,30.42,7.43,22.99,44.86,16.17
Mn-Na2WO4/BEA,Mn,25,Na,11,W,74,BEA,3,0.370,0.185,40,40,20,750,10,7.0,2.4,0.6,0.75,4,19.08,8.52,2.57,5.95,6.78,4.53,44.65,13.47,31.18,35.53,23.74
Mn-Na2WO4/BEA,Mn,25,Na,11,W,74,BEA,3,0.370,0.185,40,40,20,750,15,10.5,3.6,0.9,0.50,4,22.20,13.40,4.67,8.73,3.13,5.35,60.36,21.04,39.32,14.10,24.10
Mn-Na2WO4/BEA,Mn,25,Na,11,W,74,BEA,3,0.370,0.185,40,40,20,750,20,14.0,4.8,1.2,0.38,4,23.63,14.64,5.53,9.11,2.32,5.94,61.96,23.40,38.55,9.82,25.14
Mn-Na2WO4/BEA,Mn,25,Na,11,W,74,BEA,3,0.370,0.185,40,40,20,750,10,7.0,2.6,0.4,0.75,6,16.57,12.13,5.02,7.11,1.17,4.38,73.20,30.30,42.91,7.06,26.43
Mn-Na2WO4/BEA,Mn,25,Na,11,W,74,BEA,3,0.370,0.185,40,40,20,750,15,10.5,3.9,0.6,0.50,6,12.58,7.37,4.50,2.87,0.44,5.26,58.59,35.77,22.81,3.50,41.81
Mn-Na2WO4/BEA,Mn,25,Na,11,W,74,BEA,3,0.370,0.185,40,40,20,750,20,14.0,5.1,0.9,0.38,6,8.11,5.12,3.16,1.96,0.33,2.31,63.13,38.96,24.17,4.07,28.48
Mn-Na2WO4/BEA,Mn,25,Na,11,W,74,BEA,3,0.370,0.185,40,40,20,700,10,1.5,5.7,2.8,0.75,2,33.37,7.59,2.57,5.02,17.26,7.84,22.74,7.70,15.04,51.72,23.49
Mn-Na2WO4/BEA,Mn,25,Na,11,W,74,BEA,3,0.370,0.185,40,40,20,700,15,2.3,8.5,4.3,0.50,2,32.59,8.01,2.90,5.11,16.81,8.72,24.58,8.90,15.68,51.58,26.76
Mn-Na2WO4/BEA,Mn,25,Na,11,W,74,BEA,3,0.370,0.185,40,40,20,700,20,3.0,11.3,5.7,0.38,2,32.49,8.04,2.99,5.05,15.69,9.51,24.75,9.20,15.54,48.29,29.27
Mn-Na2WO4/BEA,Mn,25,Na,11,W,74,BEA,3,0.370,0.185,40,40,20,700,10,1.5,6.4,2.1,0.75,3,22.74,7.56,3.33,4.23,6.76,8.81,33.25,14.64,18.60,29.73,38.74
Mn-Na2WO4/BEA,Mn,25,Na,11,W,74,BEA,3,0.370,0.185,40,40,20,700,15,2.3,9.6,3.2,0.50,3,19.20,6.23,3.09,3.14,2.81,13.21,32.45,16.09,16.35,14.64,68.80
Mn-Na2WO4/BEA,Mn,25,Na,11,W,74,BEA,3,0.370,0.185,40,40,20,700,20,3.0,12.8,4.3,0.38,3,13.77,6.53,2.95,3.58,1.13,13.24,47.42,21.42,26.00,8.21,96.15
Mn-Na2WO4/BEA,Mn,25,Na,11,W,74,BEA,3,0.370,0.185,40,40,20,700,10,1.5,6.8,1.7,0.75,4,14.69,4.43,2.85,1.58,1.26,10.56,30.16,19.40,10.76,8.58,71.89
Mn-Na2WO4/BEA,Mn,25,Na,11,W,74,BEA,3,0.370,0.185,40,40,20,700,15,2.3,10.2,2.6,0.50,4,12.80,5.52,2.72,2.80,1.93,5.10,43.13,21.25,21.88,15.08,39.84
Mn-Na2WO4/BEA,Mn,25,Na,11,W,74,BEA,3,0.370,0.185,40,40,20,700,20,3.0,13.6,3.4,0.38,4,6.14,4.73,2.41,2.32,2.58,2.89,77.04,39.25,37.79,42.02,47.07
Mn-Na2WO4/BEA,Mn,25,Na,11,W,74,BEA,3,0.370,0.185,40,40,20,700,10,1.5,7.3,1.2,0.75,6,6.45,4.28,2.34,1.94,1.26,3.19,66.36,36.28,30.08,19.53,49.46
Mn-Na2WO4/BEA,Mn,25,Na,11,W,74,BEA,3,0.370,0.185,40,40,20,700,15,2.3,10.9,1.8,0.50,6,6.43,3.15,1.89,1.26,1.42,1.76,48.99,29.39,19.60,22.08,27.37
Mn-Na2WO4/BEA,Mn,25,Na,11,W,74,BEA,3,0.370,0.185,40,40,20,700,20,3.0,14.6,2.4,0.38,6,5.03,2.55,1.56,0.99,0.90,1.29,50.70,31.01,19.68,17.89,25.65
Mn-Na2WO4/BEA,Mn,25,Na,11,W,74,BEA,3,0.370,0.185,40,40,20,700,10,4.0,4.0,2.0,0.75,2,26.97,5.13,2.73,2.40,5.85,20.00,19.02,10.12,8.90,21.69,74.16
Mn-Na2WO4/BEA,Mn,25,Na,11,W,74,BEA,3,0.370,0.185,40,40,20,700,15,6.0,6.0,3.0,0.50,2,20.68,7.15,2.76,4.39,3.26,15.78,34.57,13.35,21.23,15.76,76.31
Mn-Na2WO4/BEA,Mn,25,Na,11,W,74,BEA,3,0.370,0.185,40,40,20,700,20,8.0,8.0,4.0,0.38,2,18.28,6.97,2.67,4.30,4.30,11.48,38.13,14.61,23.52,23.52,62.80
Mn-Na2WO4/BEA,Mn,25,Na,11,W,74,BEA,3,0.370,0.185,40,40,20,700,10,4.0,4.5,1.5,0.75,3,12.52,5.54,2.56,2.98,2.64,6.98,44.25,20.45,23.80,21.09,55.75
Mn-Na2WO4/BEA,Mn,25,Na,11,W,74,BEA,3,0.370,0.185,40,40,20,700,15,6.0,6.8,2.3,0.50,3,9.05,4.21,2.21,2.00,2.95,3.16,46.52,24.42,22.10,32.60,34.92
Mn-Na2WO4/BEA,Mn,25,Na,11,W,74,BEA,3,0.370,0.185,40,40,20,700,20,8.0,9.0,3.0,0.38,3,7.72,3.73,2.01,1.72,2.62,2.32,48.32,26.04,22.28,33.94,30.05
Mn-Na2WO4/BEA,Mn,25,Na,11,W,74,BEA,3,0.370,0.185,40,40,20,700,10,4.0,4.8,1.2,0.75,4,8.09,3.95,2.17,1.78,2.25,3.22,48.83,26.82,22.00,27.81,39.80
Mn-Na2WO4/BEA,Mn,25,Na,11,W,74,BEA,3,0.370,0.185,40,40,20,700,15,6.0,7.2,1.8,0.50,4,3.48,2.99,1.81,1.18,1.79,2.16,85.92,52.01,33.91,51.44,62.07
Mn-Na2WO4/BEA,Mn,25,Na,11,W,74,BEA,3,0.370,0.185,40,40,20,700,20,8.0,9.6,2.4,0.38,4,5.84,2.48,1.53,0.95,1.02,1.62,42.47,26.20,16.27,17.47,27.74
Mn-Na2WO4/BEA,Mn,25,Na,11,W,74,BEA,3,0.370,0.185,40,40,20,700,10,4.0,5.1,0.9,0.75,6,4.90,2.64,1.65,0.99,1.00,2.13,53.88,33.67,20.20,20.41,43.47
Mn-Na2WO4/BEA,Mn,25,Na,11,W,74,BEA,3,0.370,0.185,40,40,20,700,15,6.0,7.7,1.3,0.50,6,2.55,1.84,1.27,0.57,0.57,1.45,72.16,49.80,22.35,22.35,56.86
Mn-Na2WO4/BEA,Mn,25,Na,11,W,74,BEA,3,0.370,0.185,40,40,20,700,20,8.0,10.3,1.7,0.38,6,3.29,1.47,0.96,0.51,0.36,1.09,44.68,29.18,15.50,10.94,33.13
Mn-Na2WO4/BEA,Mn,25,Na,11,W,74,BEA,3,0.370,0.185,40,40,20,700,10,7.0,2.0,1.0,0.75,2,9.01,2.44,1.50,0.94,1.92,3.75,27.08,16.65,10.43,21.31,41.62
Mn-Na2WO4/BEA,Mn,25,Na,11,W,74,BEA,3,0.370,0.185,40,40,20,700,15,10.5,3.0,1.5,0.50,2,6.22,1.88,1.24,0.64,0.79,2.49,30.23,19.94,10.29,12.70,40.03
Mn-Na2WO4/BEA,Mn,25,Na,11,W,74,BEA,3,0.370,0.185,40,40,20,700,20,14.0,4.0,2.0,0.38,2,5.08,1.46,1.14,0.32,0.32,1.83,28.74,22.44,6.30,6.30,36.02
Mn-Na2WO4/BEA,Mn,25,Na,11,W,74,BEA,3,0.370,0.185,40,40,20,700,10,7.0,2.3,0.8,0.75,3,5.93,1.68,1.17,0.51,0.76,2.69,28.33,19.73,8.60,12.82,45.36
Mn-Na2WO4/BEA,Mn,25,Na,11,W,74,BEA,3,0.370,0.185,40,40,20,700,15,10.5,3.4,1.1,0.50,3,4.40,1.12,0.85,0.27,0.03,1.62,25.45,19.32,6.14,0.68,36.82
Mn-Na2WO4/BEA,Mn,25,Na,11,W,74,BEA,3,0.370,0.185,40,40,20,700,20,14.0,4.5,1.5,0.38,3,1.84,0.91,0.71,0.20,0.08,1.25,49.46,38.59,10.87,4.35,67.93
Mn-Na2WO4/BEA,Mn,25,Na,11,W,74,BEA,3,0.370,0.185,40,40,20,700,10,7.0,2.4,0.6,0.75,4,5.57,1.33,0.97,0.36,0.52,2.18,23.88,17.41,6.46,9.34,39.14
Mn-Na2WO4/BEA,Mn,25,Na,11,W,74,BEA,3,0.370,0.185,40,40,20,700,15,10.5,3.6,0.9,0.50,4,5.86,0.87,0.79,0.08,0.09,1.29,14.85,13.48,1.37,1.54,22.01
Mn-Na2WO4/BEA,Mn,25,Na,11,W,74,BEA,3,0.370,0.185,40,40,20,700,20,14.0,4.8,1.2,0.38,4,2.97,0.73,0.61,0.12,0.33,0.98,24.58,20.54,4.04,11.11,33.00
Mn-Na2WO4/BEA,Mn,25,Na,11,W,74,BEA,3,0.370,0.185,40,40,20,700,10,7.0,2.6,0.4,0.75,6,2.38,1.13,0.82,0.31,0.13,1.66,47.48,34.45,13.03,5.46,69.75
Mn-Na2WO4/BEA,Mn,25,Na,11,W,74,BEA,3,0.370,0.185,40,40,20,700,15,10.5,3.9,0.6,0.50,6,3.21,0.66,0.45,0.21,0.18,0.99,20.56,14.02,6.54,5.61,30.84
Mn-Na2WO4/BEA,Mn,25,Na,11,W,74,BEA,3,0.370,0.185,40,40,20,700,20,14.0,5.1,0.9,0.38,6,2.57,0.56,0.49,0.07,0.20,0.76,21.79,19.07,2.72,7.78,29.57
Mn-Na2WO4/ZSM-5,Mn,25,Na,11,W,74,ZSM-5,14,0.370,0.185,40,40,20,900,10,1.5,5.7,2.8,0.75,2,33.05,4.67,0.57,4.10,22.83,9.92,14.13,1.72,12.41,69.08,30.02
Mn-Na2WO4/ZSM-5,Mn,25,Na,11,W,74,ZSM-5,14,0.370,0.185,40,40,20,900,15,2.3,8.5,4.3,0.50,2,34.72,5.21,0.62,4.59,23.61,9.02,15.01,1.79,13.22,68.00,25.98
Mn-Na2WO4/ZSM-5,Mn,25,Na,11,W,74,ZSM-5,14,0.370,0.185,40,40,20,900,20,3.0,11.3,5.7,0.38,2,33.82,5.74,0.60,5.14,24.60,8.57,16.97,1.77,15.20,72.74,25.34
Mn-Na2WO4/ZSM-5,Mn,25,Na,11,W,74,ZSM-5,14,0.370,0.185,40,40,20,900,10,1.5,6.4,2.1,0.75,3,20.47,5.08,0.51,4.57,16.77,5.90,24.82,2.49,22.33,81.92,28.82
Mn-Na2WO4/ZSM-5,Mn,25,Na,11,W,74,ZSM-5,14,0.370,0.185,40,40,20,900,15,2.3,9.6,3.2,0.50,3,20.50,5.77,0.57,5.20,17.21,5.36,28.15,2.78,25.37,83.95,26.15
Mn-Na2WO4/ZSM-5,Mn,25,Na,11,W,74,ZSM-5,14,0.370,0.185,40,40,20,900,20,3.0,12.8,4.3,0.38,3,22.65,6.04,0.58,5.46,17.29,4.90,26.67,2.56,24.11,76.34,21.63
Mn-Na2WO4/ZSM-5,Mn,25,Na,11,W,74,ZSM-5,14,0.370,0.185,40,40,20,900,10,1.5,6.8,1.7,0.75,4,18.61,4.79,0.41,4.38,12.82,4.08,25.74,2.20,23.54,68.89,21.92
Mn-Na2WO4/ZSM-5,Mn,25,Na,11,W,74,ZSM-5,14,0.370,0.185,40,40,20,900,15,2.3,10.2,2.6,0.50,4,17.87,5.41,0.47,4.94,13.33,3.59,30.27,2.63,27.64,74.59,20.09
Mn-Na2WO4/ZSM-5,Mn,25,Na,11,W,74,ZSM-5,14,0.370,0.185,40,40,20,900,20,3.0,13.6,3.4,0.38,4,16.19,5.94,0.51,5.43,13.37,3.29,36.69,3.15,33.54,82.58,20.32
Mn-Na2WO4/ZSM-5,Mn,25,Na,11,W,74,ZSM-5,14,0.370,0.185,40,40,20,900,10,1.5,7.3,1.2,0.75,6,10.67,4.54,0.42,4.12,9.18,2.64,42.55,3.94,38.61,86.04,24.74
Mn-Na2WO4/ZSM-5,Mn,25,Na,11,W,74,ZSM-5,14,0.370,0.185,40,40,20,900,15,2.3,10.9,1.8,0.50,6,10.92,5.04,0.44,4.60,9.34,2.25,46.15,4.03,42.12,85.53,20.60
Mn-Na2WO4/ZSM-5,Mn,25,Na,11,W,74,ZSM-5,14,0.370,0.185,40,40,20,900,20,3.0,14.6,2.4,0.38,6,12.37,5.39,0.47,4.92,8.98,1.96,43.57,3.80,39.77,72.59,15.84
Mn-Na2WO4/ZSM-5,Mn,25,Na,11,W,74,ZSM-5,14,0.370,0.185,40,40,20,900,10,4.0,4.0,2.0,0.75,2,34.47,4.47,0.55,3.92,23.97,10.16,12.97,1.60,11.37,69.54,29.47
Mn-Na2WO4/ZSM-5,Mn,25,Na,11,W,74,ZSM-5,14,0.370,0.185,40,40,20,900,15,6.0,6.0,3.0,0.50,2,36.19,4.92,0.60,4.32,24.29,9.18,13.59,1.66,11.94,67.12,25.37
Mn-Na2WO4/ZSM-5,Mn,25,Na,11,W,74,ZSM-5,14,0.370,0.185,40,40,20,900,20,8.0,8.0,4.0,0.38,2,35.65,5.44,0.61,4.83,24.74,8.33,15.26,1.71,13.55,69.40,23.37
Mn-Na2WO4/ZSM-5,Mn,25,Na,11,W,74,ZSM-5,14,0.370,0.185,40,40,20,900,10,4.0,4.5,1.5,0.75,3,25.79,4.55,0.45,4.10,16.95,6.02,17.64,1.74,15.90,65.72,23.34
Mn-Na2WO4/ZSM-5,Mn,25,Na,11,W,74,ZSM-5,14,0.370,0.185,40,40,20,900,15,6.0,6.8,2.3,0.50,3,25.17,5.14,0.49,4.65,17.18,5.20,20.42,1.95,18.47,68.26,20.66
Mn-Na2WO4/ZSM-5,Mn,25,Na,11,W,74,ZSM-5,14,0.370,0.185,40,40,20,900,20,8.0,9.0,3.0,0.38,3,24.52,5.67,0.48,5.19,16.91,4.59,23.12,1.96,21.17,68.96,18.72
Mn-Na2WO4/ZSM-5,Mn,25,Na,11,W,74,ZSM-5,14,0.370,0.185,40,40,20,900,10,4.0,4.8,1.2,0.75,4,18.59,4.62,0.42,4.20,13.40,4.21,24.85,2.26,22.59,72.08,22.65
Mn-Na2WO4/ZSM-5,Mn,25,Na,11,W,74,ZSM-5,14,0.370,0.185,40,40,20,900,15,6.0,7.2,1.8,0.50,4,16.66,5.22,0.43,4.79,12.90,3.48,31.33,2.58,28.75,77.43,20.89
Mn-Na2WO4/ZSM-5,Mn,25,Na,11,W,74,ZSM-5,14,0.370,0.185,40,40,20,900,20,8.0,9.6,2.4,0.38,4,18.85,5.56,0.48,5.08,13.10,3.21,29.50,2.55,26.95,69.50,17.03
Mn-Na2WO4/ZSM-5,Mn,25,Na,11,W,74,ZSM-5,14,0.370,0.185,40,40,20,900,10,4.0,5.1,0.9,0.75,6,13.12,4.29,0.36,3.93,8.84,2.57,32.70,2.74,29.95,67.38,19.59
Mn-Na2WO4/ZSM-5,Mn,25,Na,11,W,74,ZSM-5,14,0.370,0.185,40,40,20,900,15,6.0,7.7,1.3,0.50,6,11.89,4.72,0.37,4.35,8.64,2.14,39.70,3.11,36.59,72.67,18.00
Mn-Na2WO4/ZSM-5,Mn,25,Na,11,W,74,ZSM-5,14,0.370,0.185,40,40,20,900,20,8.0,10.3,1.7,0.38,6,11.95,5.20,0.47,4.73,8.96,1.99,43.51,3.93,39.58,74.98,16.65
Mn-Na2WO4/ZSM-5,Mn,25,Na,11,W,74,ZSM-5,14,0.370,0.185,40,40,20,900,10,7.0,2.0,1.0,0.75,2,40.18,4.09,0.52,3.57,24.29,9.21,10.18,1.29,8.89,60.45,22.92
Mn-Na2WO4/ZSM-5,Mn,25,Na,11,W,74,ZSM-5,14,0.370,0.185,40,40,20,900,15,10.5,3.0,1.5,0.50,2,42.51,4.52,0.59,3.93,23.89,7.98,10.63,1.39,9.24,56.20,18.77
Mn-Na2WO4/ZSM-5,Mn,25,Na,11,W,74,ZSM-5,14,0.370,0.185,40,40,20,900,20,14.0,4.0,2.0,0.38,2,41.64,5.10,0.57,4.53,24.65,7.61,12.25,1.37,10.88,59.20,18.28
Mn-Na2WO4/ZSM-5,Mn,25,Na,11,W,74,ZSM-5,14,0.370,0.185,40,40,20,900,10,7.0,2.3,0.8,0.75,3,28.93,4.31,0.44,3.87,17.40,5.75,14.90,1.52,13.38,60.15,19.88
Mn-Na2WO4/ZSM-5,Mn,25,Na,11,W,74,ZSM-5,14,0.370,0.185,40,40,20,900,15,10.5,3.4,1.1,0.50,3,27.62,5.12,0.39,4.73,17.29,4.88,18.54,1.41,17.13,62.60,17.67
Mn-Na2WO4/ZSM-5,Mn,25,Na,11,W,74,ZSM-5,14,0.370,0.185,40,40,20,900,20,14.0,4.5,1.5,0.38,3,29.12,5.46,0.54,4.92,16.99,4.38,18.75,1.85,16.90,58.34,15.04
Mn-Na2WO4/ZSM-5,Mn,25,Na,11,W,74,ZSM-5,14,0.370,0.185,40,40,20,900,10,7.0,2.4,0.6,0.75,4,23.84,4.35,0.31,4.04,14.51,4.54,18.25,1.30,16.95,60.86,19.04
Mn-Na2WO4/ZSM-5,Mn,25,Na,11,W,74,ZSM-5,14,0.370,0.185,40,40,20,900,15,10.5,3.6,0.9,0.50,4,24.26,5.16,0.42,4.74,12.30,3.35,21.27,1.73,19.54,50.70,13.81
Mn-Na2WO4/ZSM-5,Mn,25,Na,11,W,74,ZSM-5,14,0.370,0.185,40,40,20,900,20,14.0,4.8,1.2,0.38,4,23.11,5.38,0.38,5.00,12.36,3.07,23.28,1.64,21.64,53.48,13.28
Mn-Na2WO4/ZSM-5,Mn,25,Na,11,W,74,ZSM-5,14,0.370,0.185,40,40,20,900,10,7.0,2.6,0.4,0.75,6,16.24,4.25,0.39,3.86,9.57,2.93,26.17,2.40,23.77,58.93,18.04
Mn-Na2WO4/ZSM-5,Mn,25,Na,11,W,74,ZSM-5,14,0.370,0.185,40,40,20,900,15,10.5,3.9,0.6,0.50,6,16.64,4.68,0.41,4.27,7.66,2.11,28.13,2.46,25.66,46.03,12.68
Mn-Na2WO4/ZSM-5,Mn,25,Na,11,W,74,ZSM-5,14,0.370,0.185,40,40,20,900,20,14.0,5.1,0.9,0.38,6,16.97,5.08,0.57,4.51,7.31,1.93,29.94,3.36,26.58,43.08,11.37
Mn-Na2WO4/ZSM-5,Mn,25,Na,11,W,74,ZSM-5,14,0.370,0.185,40,40,20,850,10,1.5,5.7,2.8,0.75,2,32.70,6.29,0.72,5.57,22.19,8.15,19.24,2.20,17.03,67.86,24.92
Mn-Na2WO4/ZSM-5,Mn,25,Na,11,W,74,ZSM-5,14,0.370,0.185,40,40,20,850,15,2.3,8.5,4.3,0.50,2,30.66,7.04,0.79,6.25,23.94,7.79,22.96,2.58,20.38,78.08,25.41
Mn-Na2WO4/ZSM-5,Mn,25,Na,11,W,74,ZSM-5,14,0.370,0.185,40,40,20,850,20,3.0,11.3,5.7,0.38,2,33.35,7.23,0.85,6.38,23.75,7.24,21.68,2.55,19.13,71.21,21.71
Mn-Na2WO4/ZSM-5,Mn,25,Na,11,W,74,ZSM-5,14,0.370,0.185,40,40,20,850,10,1.5,6.4,2.1,0.75,3,23.61,6.31,0.64,5.67,15.95,4.44,26.73,2.71,24.02,67.56,18.81
Mn-Na2WO4/ZSM-5,Mn,25,Na,11,W,74,ZSM-5,14,0.370,0.185,40,40,20,850,15,2.3,9.6,3.2,0.50,3,18.78,7.51,0.79,6.72,16.87,4.36,39.99,4.21,35.78,89.83,23.22
Mn-Na2WO4/ZSM-5,Mn,25,Na,11,W,74,ZSM-5,14,0.370,0.185,40,40,20,850,20,3.0,12.8,4.3,0.38,3,22.50,7.57,0.79,6.78,16.39,3.89,33.64,3.51,30.13,72.84,17.29
Mn-Na2WO4/ZSM-5,Mn,25,Na,11,W,74,ZSM-5,14,0.370,0.185,40,40,20,850,10,1.5,6.8,1.7,0.75,4,15.43,6.42,0.63,5.79,12.50,3.07,41.61,4.08,37.52,81.01,19.90
Mn-Na2WO4/ZSM-5,Mn,25,Na,11,W,74,ZSM-5,14,0.370,0.185,40,40,20,850,15,2.3,10.2,2.6,0.50,4,15.76,7.05,0.72,6.33,12.60,2.74,44.73,4.57,40.16,79.95,17.39
Mn-Na2WO4/ZSM-5,Mn,25,Na,11,W,74,ZSM-5,14,0.370,0.185,40,40,20,850,20,3.0,13.6,3.4,0.38,4,17.31,7.38,0.81,6.57,12.47,2.53,42.63,4.68,37.95,72.04,14.62
Mn-Na2WO4/ZSM-5,Mn,25,Na,11,W,74,ZSM-5,14,0.370,0.185,40,40,20,850,10,1.5,7.3,1.2,0.75,6,13.07,5.71,0.53,5.18,8.38,1.75,43.69,4.06,39.63,64.12,13.39
Mn-Na2WO4/ZSM-5,Mn,25,Na,11,W,74,ZSM-5,14,0.370,0.185,40,40,20,850,15,2.3,10.9,1.8,0.50,6,12.36,6.19,0.69,5.50,8.16,1.52,50.08,5.58,44.50,66.02,12.30
Mn-Na2WO4/ZSM-5,Mn,25,Na,11,W,74,ZSM-5,14,0.370,0.185,40,40,20,850,20,3.0,14.6,2.4,0.38,6,12.21,6.67,0.81,5.86,7.67,1.39,54.63,6.63,47.99,62.82,11.38
Mn-Na2WO4/ZSM-5,Mn,25,Na,11,W,74,ZSM-5,14,0.370,0.185,40,40,20,850,10,4.0,4.0,2.0,0.75,2,35.82,5.97,0.71,5.26,23.25,8.20,16.67,1.98,14.68,64.91,22.89
Mn-Na2WO4/ZSM-5,Mn,25,Na,11,W,74,ZSM-5,14,0.370,0.185,40,40,20,850,15,6.0,6.0,3.0,0.50,2,36.27,6.55,0.70,5.85,23.75,7.19,18.06,1.93,16.13,65.48,19.82
Mn-Na2WO4/ZSM-5,Mn,25,Na,11,W,74,ZSM-5,14,0.370,0.185,40,40,20,850,20,8.0,8.0,4.0,0.38,2,36.56,6.79,0.78,6.01,23.25,6.86,18.57,2.13,16.44,63.59,18.76
Mn-Na2WO4/ZSM-5,Mn,25,Na,11,W,74,ZSM-5,14,0.370,0.185,40,40,20,850,10,4.0,4.5,1.5,0.75,3,26.41,6.18,0.64,5.54,16.60,4.61,23.40,2.42,20.98,62.85,17.46
Mn-Na2WO4/ZSM-5,Mn,25,Na,11,W,74,ZSM-5,14,0.370,0.185,40,40,20,850,15,6.0,6.8,2.3,0.50,3,26.45,6.70,0.73,5.97,16.12,3.88,25.33,2.76,22.57,60.95,14.67
Mn-Na2WO4/ZSM-5,Mn,25,Na,11,W,74,ZSM-5,14,0.370,0.185,40,40,20,850,20,8.0,9.0,3.0,0.38,3,24.75,7.39,0.79,6.60,16.24,3.70,29.86,3.19,26.67,65.62,14.95
Mn-Na2WO4/ZSM-5,Mn,25,Na,11,W,74,ZSM-5,14,0.370,0.185,40,40,20,850,10,4.0,4.8,1.2,0.75,4,21.21,6.04,0.57,5.47,12.61,3.04,28.48,2.69,25.79,59.45,14.33
Mn-Na2WO4/ZSM-5,Mn,25,Na,11,W,74,ZSM-5,14,0.370,0.185,40,40,20,850,15,6.0,7.2,1.8,0.50,4,19.74,6.52,0.68,5.84,12.26,2.69,33.03,3.44,29.58,62.11,13.63
Mn-Na2WO4/ZSM-5,Mn,25,Na,11,W,74,ZSM-5,14,0.370,0.185,40,40,20,850,20,8.0,9.6,2.4,0.38,4,19.10,7.10,0.78,6.32,11.96,2.42,37.17,4.08,33.09,62.62,12.67
Mn-Na2WO4/ZSM-5,Mn,25,Na,11,W,74,ZSM-5,14,0.370,0.185,40,40,20,850,10,4.0,5.1,0.9,0.75,6,12.68,5.68,0.64,5.04,7.76,1.70,44.79,5.05,39.75,61.20,13.41
Mn-Na2WO4/ZSM-5,Mn,25,Na,11,W,74,ZSM-5,14,0.370,0.185,40,40,20,850,15,6.0,7.7,1.3,0.50,6,13.47,6.14,0.78,5.36,7.23,1.52,45.58,5.79,39.79,53.67,11.28
Mn-Na2WO4/ZSM-5,Mn,25,Na,11,W,74,ZSM-5,14,0.370,0.185,40,40,20,850,20,8.0,10.3,1.7,0.38,6,13.67,6.69,1.02,5.67,6.93,1.43,48.94,7.46,41.48,50.69,10.46
Mn-Na2WO4/ZSM-5,Mn,25,Na,11,W,74,ZSM-5,14,0.370,0.185,40,40,20,850,10,7.0,2.0,1.0,0.75,2,39.00,5.99,0.72,5.27,23.04,7.09,15.36,1.85,13.51,59.08,18.18
Mn-Na2WO4/ZSM-5,Mn,25,Na,11,W,74,ZSM-5,14,0.370,0.185,40,40,20,850,15,10.5,3.0,1.5,0.50,2,39.60,6.70,0.91,5.79,21.65,5.98,16.92,2.30,14.62,54.67,15.10
Mn-Na2WO4/ZSM-5,Mn,25,Na,11,W,74,ZSM-5,14,0.370,0.185,40,40,20,850,20,14.0,4.0,2.0,0.38,2,39.73,7.31,0.95,6.36,21.93,5.91,18.40,2.39,16.01,55.20,14.88
Mn-Na2WO4/ZSM-5,Mn,25,Na,11,W,74,ZSM-5,14,0.370,0.185,40,40,20,850,10,7.0,2.3,0.8,0.75,3,27.94,6.60,0.75,5.85,15.04,4.11,23.62,2.68,20.94,53.83,14.71
Mn-Na2WO4/ZSM-5,Mn,25,Na,11,W,74,ZSM-5,14,0.370,0.185,40,40,20,850,15,10.5,3.4,1.1,0.50,3,28.24,7.42,1.06,6.36,12.96,3.49,26.27,3.75,22.52,45.89,12.36
Mn-Na2WO4/ZSM-5,Mn,25,Na,11,W,74,ZSM-5,14,0.370,0.185,40,40,20,850,20,14.0,4.5,1.5,0.38,3,27.64,8.34,1.43,6.91,12.88,3.52,30.17,5.17,25.00,46.60,12.74
Mn-Na2WO4/ZSM-5,Mn,25,Na,11,W,74,ZSM-5,14,0.370,0.185,40,40,20,850,10,7.0,2.4,0.6,0.75,4,22.23,6.68,0.91,5.77,9.93,2.87,30.05,4.09,25.96,44.67,12.91
Mn-Na2WO4/ZSM-5,Mn,25,Na,11,W,74,ZSM-5,14,0.370,0.185,40,40,20,850,15,10.5,3.6,0.9,0.50,4,22.39,8.66,1.84,6.82,7.93,2.86,38.68,8.22,30.46,35.42,12.77
Mn-Na2WO4/ZSM-5,Mn,25,Na,11,W,74,ZSM-5,14,0.370,0.185,40,40,20,850,20,14.0,4.8,1.2,0.38,4,23.72,10.18,2.58,7.60,7.13,3.03,42.92,10.88,32.04,30.06,12.77
Mn-Na2WO4/ZSM-5,Mn,25,Na,11,W,74,ZSM-5,14,0.370,0.185,40,40,20,850,10,7.0,2.6,0.4,0.75,6,16.86,7.57,1.58,5.99,4.66,2.22,44.90,9.37,35.53,27.64,13.17
Mn-Na2WO4/ZSM-5,Mn,25,Na,11,W,74,ZSM-5,14,0.370,0.185,40,40,20,850,15,10.5,3.9,0.6,0.50,6,17.80,10.28,2.68,7.60,3.20,2.41,57.75,15.06,42.70,17.98,13.54
Mn-Na2WO4/ZSM-5,Mn,25,Na,11,W,74,ZSM-5,14,0.370,0.185,40,40,20,850,20,14.0,5.1,0.9,0.38,6,18.58,11.88,3.44,8.44,2.62,2.56,63.94,18.51,45.43,14.10,13.78
Mn-Na2WO4/ZSM-5,Mn,25,Na,11,W,74,ZSM-5,14,0.370,0.185,40,40,20,800,10,1.5,5.7,2.8,0.75,2,35.16,7.25,1.09,6.16,21.01,6.90,20.62,3.10,17.52,59.76,19.62
Mn-Na2WO4/ZSM-5,Mn,25,Na,11,W,74,ZSM-5,14,0.370,0.185,40,40,20,800,15,2.3,8.5,4.3,0.50,2,34.51,8.04,1.25,6.79,22.07,6.90,23.30,3.62,19.68,63.95,19.99
Mn-Na2WO4/ZSM-5,Mn,25,Na,11,W,74,ZSM-5,14,0.370,0.185,40,40,20,800,20,3.0,11.3,5.7,0.38,2,35.53,8.21,1.37,6.84,21.80,6.53,23.11,3.86,19.25,61.36,18.38
Mn-Na2WO4/ZSM-5,Mn,25,Na,11,W,74,ZSM-5,14,0.370,0.185,40,40,20,800,10,1.5,6.4,2.1,0.75,3,23.55,7.75,1.12,6.63,14.86,3.77,32.91,4.76,28.15,63.10,16.01
Mn-Na2WO4/ZSM-5,Mn,25,Na,11,W,74,ZSM-5,14,0.370,0.185,40,40,20,800,15,2.3,9.6,3.2,0.50,3,23.85,8.26,1.30,6.96,14.73,3.59,34.63,5.45,29.18,61.76,15.05
Mn-Na2WO4/ZSM-5,Mn,25,Na,11,W,74,ZSM-5,14,0.370,0.185,40,40,20,800,20,3.0,12.8,4.3,0.38,3,24.33,8.59,1.48,7.11,14.70,3.44,35.31,6.08,29.22,60.42,14.14
Mn-Na2WO4/ZSM-5,Mn,25,Na,11,W,74,ZSM-5,14,0.370,0.185,40,40,20,800,10,1.5,6.8,1.7,0.75,4,17.57,7.59,1.17,6.42,10.84,2.45,43.20,6.66,36.54,61.70,13.94
Mn-Na2WO4/ZSM-5,Mn,25,Na,11,W,74,ZSM-5,14,0.370,0.185,40,40,20,800,15,2.3,10.2,2.6,0.50,4,19.99,8.00,1.36,6.64,10.56,2.31,40.02,6.80,33.22,52.83,11.56
Mn-Na2WO4/ZSM-5,Mn,25,Na,11,W,74,ZSM-5,14,0.370,0.185,40,40,20,800,20,3.0,13.6,3.4,0.38,4,20.48,8.44,1.68,6.76,10.11,2.28,41.21,8.20,33.01,49.37,11.13
Mn-Na2WO4/ZSM-5,Mn,25,Na,11,W,74,ZSM-5,14,0.370,0.185,40,40,20,800,10,1.5,7.3,1.2,0.75,6,16.61,7.08,1.38,5.70,6.41,1.50,42.62,8.31,34.32,38.59,9.03
Mn-Na2WO4/ZSM-5,Mn,25,Na,11,W,74,ZSM-5,14,0.370,0.185,40,40,20,800,15,2.3,10.9,1.8,0.50,6,14.35,8.94,2.38,6.56,5.54,1.65,62.30,16.59,45.71,38.61,11.50
Mn-Na2WO4/ZSM-5,Mn,25,Na,11,W,74,ZSM-5,14,0.370,0.185,40,40,20,800,20,3.0,14.6,2.4,0.38,6,15.50,10.26,3.20,7.06,4.73,1.76,66.19,20.65,45.55,30.52,11.35
Mn-Na2WO4/ZSM-5,Mn,25,Na,11,W,74,ZSM-5,14,0.370,0.185,40,40,20,800,10,4.0,4.0,2.0,0.75,2,35.28,7.36,1.08,6.28,21.88,6.97,20.86,3.06,17.80,62.02,19.76
Mn-Na2WO4/ZSM-5,Mn,25,Na,11,W,74,ZSM-5,14,0.370,0.185,40,40,20,800,15,6.0,6.0,3.0,0.50,2,35.59,7.93,1.28,6.65,21.53,6.57,22.28,3.60,18.69,60.49,18.46
Mn-Na2WO4/ZSM-5,Mn,25,Na,11,W,74,ZSM-5,14,0.370,0.185,40,40,20,800,20,8.0,8.0,4.0,0.38,2,35.83,8.38,1.44,6.94,21.53,6.35,23.39,4.02,19.37,60.09,17.72
Mn-Na2WO4/ZSM-5,Mn,25,Na,11,W,74,ZSM-5,14,0.370,0.185,40,40,20,800,10,4.0,4.5,1.5,0.75,3,26.30,7.66,1.19,6.47,14.55,3.75,29.13,4.52,24.60,55.32,14.26
Mn-Na2WO4/ZSM-5,Mn,25,Na,11,W,74,ZSM-5,14,0.370,0.185,40,40,20,800,15,6.0,6.8,2.3,0.50,3,24.72,8.59,1.70,6.89,13.37,3.46,34.75,6.88,27.87,54.09,14.00
Mn-Na2WO4/ZSM-5,Mn,25,Na,11,W,74,ZSM-5,14,0.370,0.185,40,40,20,800,20,8.0,9.0,3.0,0.38,3,24.94,9.33,2.00,7.33,12.95,3.46,37.41,8.02,29.39,51.92,13.87
Mn-Na2WO4/ZSM-5,Mn,25,Na,11,W,74,ZSM-5,14,0.370,0.185,40,40,20,800,10,4.0,4.8,1.2,0.75,4,20.34,7.87,1.52,6.35,10.03,2.62,38.69,7.47,31.22,49.31,12.88
Mn-Na2WO4/ZSM-5,Mn,25,Na,11,W,74,ZSM-5,14,0.370,0.185,40,40,20,800,15,6.0,7.2,1.8,0.50,4,17.85,10.14,2.67,7.47,8.26,2.72,56.81,14.96,41.85,46.27,15.24
Mn-Na2WO4/ZSM-5,Mn,25,Na,11,W,74,ZSM-5,14,0.370,0.185,40,40,20,800,20,8.0,9.6,2.4,0.38,4,21.31,11.14,3.28,7.86,7.64,2.88,52.28,15.39,36.88,35.85,13.51
Mn-Na2WO4/ZSM-5,Mn,25,Na,11,W,74,ZSM-5,14,0.370,0.185,40,40,20,800,10,4.0,5.1,0.9,0.75,6,15.85,10.02,2.96,7.06,4.00,2.11,63.22,18.68,44.54,25.24,13.31
Mn-Na2WO4/ZSM-5,Mn,25,Na,11,W,74,ZSM-5,14,0.370,0.185,40,40,20,800,15,6.0,7.7,1.3,0.50,6,16.83,12.60,4.12,8.48,2.92,2.40,74.87,24.48,50.39,17.35,14.26
Mn-Na2WO4/ZSM-5,Mn,25,Na,11,W,74,ZSM-5,14,0.370,0.185,40,40,20,800,20,8.0,10.3,1.7,0.38,6,16.50,14.03,4.87,9.16,2.49,2.55,85.03,29.52,55.52,15.09,15.45
Mn-Na2WO4/ZSM-5,Mn,25,Na,11,W,74,ZSM-5,14,0.370,0.185,40,40,20,800,10,7.0,2.0,1.0,0.75,2,37.52,9.99,2.40,7.59,17.28,7.37,26.63,6.40,20.23,46.06,19.64
Mn-Na2WO4/ZSM-5,Mn,25,Na,11,W,74,ZSM-5,14,0.370,0.185,40,40,20,800,15,10.5,3.0,1.5,0.50,2,40.19,13.33,3.90,9.43,14.12,8.28,33.17,9.70,23.46,35.13,20.60
Mn-Na2WO4/ZSM-5,Mn,25,Na,11,W,74,ZSM-5,14,0.370,0.185,40,40,20,800,20,14.0,4.0,2.0,0.38,2,39.78,15.74,4.76,10.98,12.90,9.19,39.57,11.97,27.60,32.43,23.10
Mn-Na2WO4/ZSM-5,Mn,25,Na,11,W,74,ZSM-5,14,0.370,0.185,40,40,20,800,10,7.0,2.3,0.8,0.75,3,31.45,14.41,4.23,10.18,7.38,6.28,45.82,13.45,32.37,23.47,19.97
Mn-Na2WO4/ZSM-5,Mn,25,Na,11,W,74,ZSM-5,14,0.370,0.185,40,40,20,800,15,10.5,3.4,1.1,0.50,3,30.70,18.37,5.43,12.94,4.94,7.06,59.84,17.69,42.15,16.09,23.00
Mn-Na2WO4/ZSM-5,Mn,25,Na,11,W,74,ZSM-5,14,0.370,0.185,40,40,20,800,20,14.0,4.5,1.5,0.38,3,30.92,19.90,5.91,13.99,4.32,7.30,64.36,19.11,45.25,13.97,23.61
Mn-Na2WO4/ZSM-5,Mn,25,Na,11,W,74,ZSM-5,14,0.370,0.185,40,40,20,800,10,7.0,2.4,0.6,0.75,4,25.83,15.48,4.51,10.97,4.24,5.40,59.93,17.46,42.47,16.42,20.91
Mn-Na2WO4/ZSM-5,Mn,25,Na,11,W,74,ZSM-5,14,0.370,0.185,40,40,20,800,15,10.5,3.6,0.9,0.50,4,26.47,18.18,5.73,12.45,2.14,5.36,68.68,21.65,47.03,8.08,20.25
Mn-Na2WO4/ZSM-5,Mn,25,Na,11,W,74,ZSM-5,14,0.370,0.185,40,40,20,800,20,14.0,4.8,1.2,0.38,4,26.15,19.39,6.05,13.34,1.78,5.35,74.15,23.14,51.01,6.81,20.46
Mn-Na2WO4/ZSM-5,Mn,25,Na,11,W,74,ZSM-5,14,0.370,0.185,40,40,20,800,10,7.0,2.6,0.4,0.75,6,19.57,14.61,4.75,9.86,1.28,3.80,74.66,24.27,50.38,6.54,19.42
Mn-Na2WO4/ZSM-5,Mn,25,Na,11,W,74,ZSM-5,14,0.370,0.185,40,40,20,800,15,10.5,3.9,0.6,0.50,6,19.45,15.70,5.38,10.32,0.52,3.56,80.72,27.66,53.06,2.67,18.30
Mn-Na2WO4/ZSM-5,Mn,25,Na,11,W,74,ZSM-5,14,0.370,0.185,40,40,20,800,20,14.0,5.1,0.9,0.38,6,20.11,16.86,6.07,10.79,0.41,3.51,83.84,30.18,53.65,2.04,17.45
Mn-Na2WO4/ZSM-5,Mn,25,Na,11,W,74,ZSM-5,14,0.370,0.185,40,40,20,775,10,1.5,5.7,2.8,0.75,2,33.95,7.84,1.42,6.42,20.60,6.76,23.09,4.18,18.91,60.68,19.91
Mn-Na2WO4/ZSM-5,Mn,25,Na,11,W,74,ZSM-5,14,0.370,0.185,40,40,20,775,15,2.3,8.5,4.3,0.50,2,34.55,8.43,1.64,6.79,21.02,6.62,24.40,4.75,19.65,60.84,19.16
Mn-Na2WO4/ZSM-5,Mn,25,Na,11,W,74,ZSM-5,14,0.370,0.185,40,40,20,775,20,3.0,11.3,5.7,0.38,2,35.94,8.61,1.74,6.87,20.74,6.38,23.96,4.84,19.12,57.71,17.75
Mn-Na2WO4/ZSM-5,Mn,25,Na,11,W,74,ZSM-5,14,0.370,0.185,40,40,20,775,10,1.5,6.4,2.1,0.75,3,25.95,8.04,1.50,6.54,13.69,3.60,30.98,5.78,25.20,52.76,13.87
Mn-Na2WO4/ZSM-5,Mn,25,Na,11,W,74,ZSM-5,14,0.370,0.185,40,40,20,775,15,2.3,9.6,3.2,0.50,3,24.47,8.62,1.75,6.87,13.63,3.60,35.23,7.15,28.08,55.70,14.71
Mn-Na2WO4/ZSM-5,Mn,25,Na,11,W,74,ZSM-5,14,0.370,0.185,40,40,20,775,20,3.0,12.8,4.3,0.38,3,25.54,9.14,2.07,7.07,13.43,3.58,35.79,8.10,27.68,52.58,14.02
Mn-Na2WO4/ZSM-5,Mn,25,Na,11,W,74,ZSM-5,14,0.370,0.185,40,40,20,775,10,1.5,6.8,1.7,0.75,4,21.51,8.06,1.80,6.26,9.59,2.48,37.47,8.37,29.10,44.58,11.53
Mn-Na2WO4/ZSM-5,Mn,25,Na,11,W,74,ZSM-5,14,0.370,0.185,40,40,20,775,15,2.3,10.2,2.6,0.50,4,20.84,9.25,2.46,6.79,9.02,2.61,44.39,11.80,32.58,43.28,12.52
