Repository: ur-whitelab/BO-LIFT

# 🤖 BO-LIFT: Bayesian Optimization using in-context learning
BO-LIFT does regression with uncertainties using frozen Large Language Models by using token probabilities.
It uses LangChain to select examples to create in-context learning prompts from training data.
By selecting examples, it can consider more training data than it fits in the model's context window.
Being able to predict uncertainty, allow the employment of interesting techniques such as Bayesian Optimization.

## Usage 💻

You need to set up your OpenAI API key in order to use BO-LIFT.
You can do that using the `os` Python library:

```py
import os
os.environ["OPENAI_API_KEY"] = "<your-key-here>"
```

File: paper/dataset/oxidative_methane_coupling.csv (part 7 of 46)
Name,M1,M1_atom_number,M2,M2_atom_number,M3,M3_atom_number,Support ,Support_ID,M2_mol,M3_mol,M1_mol%,M2_mol%,M3_mol%,Temp,Total_flow,Ar_flow,CH4_flow,O2_flow,CT,CH4/O2,CH4_conv,C2y,C2H6y,C2H4y,COy,CO2y,C2s,C2H6s,C2H4s,COs,CO2s
Mn-Na2WO4/ZSM-5,Mn,25,Na,11,W,74,ZSM-5,14,0.370,0.185,40,40,20,775,20,3.0,13.6,3.4,0.38,4,21.36,10.40,3.12,7.28,8.37,2.77,48.69,14.61,34.08,39.19,12.97
Mn-Na2WO4/ZSM-5,Mn,25,Na,11,W,74,ZSM-5,14,0.370,0.185,40,40,20,775,10,1.5,7.3,1.2,0.75,6,16.84,9.77,3.08,6.69,4.67,2.03,58.02,18.29,39.73,27.73,12.05
Mn-Na2WO4/ZSM-5,Mn,25,Na,11,W,74,ZSM-5,14,0.370,0.185,40,40,20,775,15,2.3,10.9,1.8,0.50,6,17.76,12.32,4.41,7.91,3.54,2.35,69.37,24.83,44.54,19.93,13.23
Mn-Na2WO4/ZSM-5,Mn,25,Na,11,W,74,ZSM-5,14,0.370,0.185,40,40,20,775,20,3.0,14.6,2.4,0.38,6,14.25,14.34,5.43,8.91,2.69,2.64,100.63,38.11,62.53,18.88,18.53
Mn-Na2WO4/ZSM-5,Mn,25,Na,11,W,74,ZSM-5,14,0.370,0.185,40,40,20,775,10,4.0,4.0,2.0,0.75,2,34.51,8.24,1.60,6.64,20.78,6.91,23.88,4.64,19.24,60.21,20.02
Mn-Na2WO4/ZSM-5,Mn,25,Na,11,W,74,ZSM-5,14,0.370,0.185,40,40,20,775,15,6.0,6.0,3.0,0.50,2,34.47,9.08,2.03,7.05,19.80,6.61,26.34,5.89,20.45,57.44,19.18
Mn-Na2WO4/ZSM-5,Mn,25,Na,11,W,74,ZSM-5,14,0.370,0.185,40,40,20,775,20,8.0,8.0,4.0,0.38,2,36.04,9.47,2.30,7.17,19.39,6.57,26.28,6.38,19.89,53.80,18.23
Mn-Na2WO4/ZSM-5,Mn,25,Na,11,W,74,ZSM-5,14,0.370,0.185,40,40,20,775,10,4.0,4.5,1.5,0.75,3,26.41,9.17,2.19,6.98,12.38,4.10,34.72,8.29,26.43,46.88,15.52
Mn-Na2WO4/ZSM-5,Mn,25,Na,11,W,74,ZSM-5,14,0.370,0.185,40,40,20,775,15,6.0,6.8,2.3,0.50,3,26.95,11.28,3.43,7.85,10.71,4.39,41.86,12.73,29.13,39.74,16.29
Mn-Na2WO4/ZSM-5,Mn,25,Na,11,W,74,ZSM-5,14,0.370,0.185,40,40,20,775,20,8.0,9.0,3.0,0.38,3,27.58,12.85,4.13,8.72,10.16,4.76,46.59,14.97,31.62,36.84,17.26
Mn-Na2WO4/ZSM-5,Mn,25,Na,11,W,74,ZSM-5,14,0.370,0.185,40,40,20,775,10,4.0,4.8,1.2,0.75,4,21.65,11.33,3.47,7.86,7.36,3.53,52.33,16.03,36.30,34.00,16.30
Mn-Na2WO4/ZSM-5,Mn,25,Na,11,W,74,ZSM-5,14,0.370,0.185,40,40,20,775,15,6.0,7.2,1.8,0.50,4,23.46,14.37,4.91,9.46,5.58,4.11,61.25,20.93,40.32,23.79,17.52
Mn-Na2WO4/ZSM-5,Mn,25,Na,11,W,74,ZSM-5,14,0.370,0.185,40,40,20,775,20,8.0,9.6,2.4,0.38,4,23.28,16.16,5.51,10.65,4.56,4.38,69.42,23.67,45.75,19.59,18.81
Mn-Na2WO4/ZSM-5,Mn,25,Na,11,W,74,ZSM-5,14,0.370,0.185,40,40,20,775,10,4.0,5.1,0.9,0.75,6,16.15,13.65,4.72,8.93,2.15,2.99,84.52,29.23,55.29,13.31,18.51
Mn-Na2WO4/ZSM-5,Mn,25,Na,11,W,74,ZSM-5,14,0.370,0.185,40,40,20,775,15,6.0,7.7,1.3,0.50,6,18.41,15.26,5.50,9.76,1.56,3.10,82.89,29.88,53.01,8.47,16.84
Mn-Na2WO4/ZSM-5,Mn,25,Na,11,W,74,ZSM-5,14,0.370,0.185,40,40,20,775,20,8.0,10.3,1.7,0.38,6,20.27,15.81,6.01,9.80,1.39,3.13,78.00,29.65,48.35,6.86,15.44
Mn-Na2WO4/ZSM-5,Mn,25,Na,11,W,74,ZSM-5,14,0.370,0.185,40,40,20,775,10,7.0,2.0,1.0,0.75,2,39.65,16.61,4.91,11.70,10.55,11.08,41.89,12.38,29.51,26.61,27.94
Mn-Na2WO4/ZSM-5,Mn,25,Na,11,W,74,ZSM-5,14,0.370,0.185,40,40,20,775,15,10.5,3.0,1.5,0.50,2,40.79,18.74,5.44,13.30,8.98,11.63,45.94,13.34,32.61,22.02,28.51
Mn-Na2WO4/ZSM-5,Mn,25,Na,11,W,74,ZSM-5,14,0.370,0.185,40,40,20,775,20,14.0,4.0,2.0,0.38,2,39.98,19.46,5.84,13.62,8.19,10.98,48.67,14.61,34.07,20.49,27.46
Mn-Na2WO4/ZSM-5,Mn,25,Na,11,W,74,ZSM-5,14,0.370,0.185,40,40,20,775,10,7.0,2.3,0.8,0.75,3,31.93,18.64,5.53,13.11,4.33,8.31,58.38,17.32,41.06,13.56,26.03
Mn-Na2WO4/ZSM-5,Mn,25,Na,11,W,74,ZSM-5,14,0.370,0.185,40,40,20,775,15,10.5,3.4,1.1,0.50,3,30.99,18.82,5.98,12.84,4.05,7.53,60.73,19.30,41.43,13.07,24.30
Mn-Na2WO4/ZSM-5,Mn,25,Na,11,W,74,ZSM-5,14,0.370,0.185,40,40,20,775,20,14.0,4.5,1.5,0.38,3,27.27,17.42,6.12,11.30,3.28,6.27,63.88,22.44,41.44,12.03,22.99
Mn-Na2WO4/ZSM-5,Mn,25,Na,11,W,74,ZSM-5,14,0.370,0.185,40,40,20,775,10,7.0,2.4,0.6,0.75,4,24.69,17.25,5.49,11.76,2.27,6.10,69.87,22.24,47.63,9.19,24.71
Mn-Na2WO4/ZSM-5,Mn,25,Na,11,W,74,ZSM-5,14,0.370,0.185,40,40,20,775,15,10.5,3.6,0.9,0.50,4,25.35,16.56,5.94,10.62,1.87,5.17,65.33,23.43,41.89,7.38,20.39
Mn-Na2WO4/ZSM-5,Mn,25,Na,11,W,74,ZSM-5,14,0.370,0.185,40,40,20,775,20,14.0,4.8,1.2,0.38,4,21.60,14.16,5.86,8.30,1.53,3.93,65.56,27.13,38.43,7.08,18.19
Mn-Na2WO4/ZSM-5,Mn,25,Na,11,W,74,ZSM-5,14,0.370,0.185,40,40,20,775,10,7.0,2.6,0.4,0.75,6,19.59,14.65,5.40,9.25,1.10,3.97,74.78,27.57,47.22,5.62,20.27
Mn-Na2WO4/ZSM-5,Mn,25,Na,11,W,74,ZSM-5,14,0.370,0.185,40,40,20,775,15,10.5,3.9,0.6,0.50,6,16.61,12.51,5.33,7.18,0.27,2.82,75.32,32.09,43.23,1.63,16.98
Mn-Na2WO4/ZSM-5,Mn,25,Na,11,W,74,ZSM-5,14,0.370,0.185,40,40,20,775,20,14.0,5.1,0.9,0.38,6,15.13,11.24,5.36,5.88,0.02,2.44,74.29,35.43,38.86,0.13,16.13
Mn-Na2WO4/ZSM-5,Mn,25,Na,11,W,74,ZSM-5,14,0.370,0.185,40,40,20,750,10,1.5,5.7,2.8,0.75,2,33.81,8.32,1.83,6.49,19.63,6.78,24.61,5.41,19.20,58.06,20.05
Mn-Na2WO4/ZSM-5,Mn,25,Na,11,W,74,ZSM-5,14,0.370,0.185,40,40,20,750,15,2.3,8.5,4.3,0.50,2,34.11,8.92,2.14,6.78,19.95,6.73,26.15,6.27,19.88,58.49,19.73
Mn-Na2WO4/ZSM-5,Mn,25,Na,11,W,74,ZSM-5,14,0.370,0.185,40,40,20,750,20,3.0,11.3,5.7,0.38,2,33.08,9.38,2.39,6.99,20.05,6.73,28.36,7.22,21.13,60.61,20.34
Mn-Na2WO4/ZSM-5,Mn,25,Na,11,W,74,ZSM-5,14,0.370,0.185,40,40,20,750,10,1.5,6.4,2.1,0.75,3,26.92,8.77,2.28,6.49,12.43,3.87,32.58,8.47,24.11,46.17,14.38
Mn-Na2WO4/ZSM-5,Mn,25,Na,11,W,74,ZSM-5,14,0.370,0.185,40,40,20,750,15,2.3,9.6,3.2,0.50,3,23.36,10.66,3.24,7.42,11.97,4.21,45.63,13.87,31.76,51.24,18.02
Mn-Na2WO4/ZSM-5,Mn,25,Na,11,W,74,ZSM-5,14,0.370,0.185,40,40,20,750,20,3.0,12.8,4.3,0.38,3,26.29,11.43,3.71,7.72,11.02,4.41,43.48,14.11,29.36,41.92,16.77
Mn-Na2WO4/ZSM-5,Mn,25,Na,11,W,74,ZSM-5,14,0.370,0.185,40,40,20,750,10,1.5,6.8,1.7,0.75,4,20.51,10.56,3.47,7.09,7.85,3.27,51.49,16.92,34.57,38.27,15.94
Mn-Na2WO4/ZSM-5,Mn,25,Na,11,W,74,ZSM-5,14,0.370,0.185,40,40,20,750,15,2.3,10.2,2.6,0.50,4,20.99,13.27,4.69,8.58,6.36,3.97,63.22,22.34,40.88,30.30,18.91
Mn-Na2WO4/ZSM-5,Mn,25,Na,11,W,74,ZSM-5,14,0.370,0.185,40,40,20,750,20,3.0,13.6,3.4,0.38,4,22.94,14.39,5.31,9.08,5.68,4.10,62.73,23.15,39.58,24.76,17.87
Mn-Na2WO4/ZSM-5,Mn,25,Na,11,W,74,ZSM-5,14,0.370,0.185,40,40,20,750,10,1.5,7.3,1.2,0.75,6,18.90,12.68,4.67,8.01,2.75,2.94,67.09,24.71,42.38,14.55,15.56
Mn-Na2WO4/ZSM-5,Mn,25,Na,11,W,74,ZSM-5,14,0.370,0.185,40,40,20,750,15,2.3,10.9,1.8,0.50,6,18.25,13.91,5.44,8.47,2.06,3.12,76.22,29.81,46.41,11.29,17.10
Mn-Na2WO4/ZSM-5,Mn,25,Na,11,W,74,ZSM-5,14,0.370,0.185,40,40,20,750,20,3.0,14.6,2.4,0.38,6,18.21,13.29,5.54,7.75,1.89,2.86,72.98,30.42,42.56,10.38,15.71
Mn-Na2WO4/ZSM-5,Mn,25,Na,11,W,74,ZSM-5,14,0.370,0.185,40,40,20,750,10,4.0,4.0,2.0,0.75,2,33.89,9.86,2.72,7.14,18.25,7.73,29.09,8.03,21.07,53.85,22.81
Mn-Na2WO4/ZSM-5,Mn,25,Na,11,W,74,ZSM-5,14,0.370,0.185,40,40,20,750,15,6.0,6.0,3.0,0.50,2,36.43,11.59,3.60,7.99,16.54,8.30,31.81,9.88,21.93,45.40,22.78
Mn-Na2WO4/ZSM-5,Mn,25,Na,11,W,74,ZSM-5,14,0.370,0.185,40,40,20,750,20,8.0,8.0,4.0,0.38,2,36.15,12.10,3.85,8.25,16.83,8.13,33.47,10.65,22.82,46.56,22.49
Mn-Na2WO4/ZSM-5,Mn,25,Na,11,W,74,ZSM-5,14,0.370,0.185,40,40,20,750,10,4.0,4.5,1.5,0.75,3,27.48,10.93,3.22,7.71,11.00,4.88,39.77,11.72,28.06,40.03,17.76
Mn-Na2WO4/ZSM-5,Mn,25,Na,11,W,74,ZSM-5,14,0.370,0.185,40,40,20,750,15,6.0,6.8,2.3,0.50,3,28.29,12.40,3.93,8.47,10.05,4.82,43.83,13.89,29.94,35.52,17.04
Mn-Na2WO4/ZSM-5,Mn,25,Na,11,W,74,ZSM-5,14,0.370,0.185,40,40,20,750,20,8.0,9.0,3.0,0.38,3,27.02,13.03,4.08,8.95,10.02,4.77,48.22,15.10,33.12,37.08,17.65
Mn-Na2WO4/ZSM-5,Mn,25,Na,11,W,74,ZSM-5,14,0.370,0.185,40,40,20,750,10,4.0,4.8,1.2,0.75,4,20.59,10.04,2.76,7.28,8.46,3.25,48.76,13.40,35.36,41.09,15.78
Mn-Na2WO4/ZSM-5,Mn,25,Na,11,W,74,ZSM-5,14,0.370,0.185,40,40,20,750,15,6.0,7.2,1.8,0.50,4,21.41,11.08,3.29,7.79,7.55,3.19,51.75,15.37,36.38,35.26,14.90
Mn-Na2WO4/ZSM-5,Mn,25,Na,11,W,74,ZSM-5,14,0.370,0.185,40,40,20,750,20,8.0,9.6,2.4,0.38,4,21.86,11.98,3.73,8.25,7.32,3.20,54.80,17.06,37.74,33.49,14.64
Mn-Na2WO4/ZSM-5,Mn,25,Na,11,W,74,ZSM-5,14,0.370,0.185,40,40,20,750,10,4.0,5.1,0.9,0.75,6,14.75,9.62,2.72,6.90,4.35,2.10,65.22,18.44,46.78,29.49,14.24
Mn-Na2WO4/ZSM-5,Mn,25,Na,11,W,74,ZSM-5,14,0.370,0.185,40,40,20,750,15,6.0,7.7,1.3,0.50,6,15.93,10.84,3.27,7.57,3.69,2.12,68.05,20.53,47.52,23.16,13.31
Mn-Na2WO4/ZSM-5,Mn,25,Na,11,W,74,ZSM-5,14,0.370,0.185,40,40,20,750,20,8.0,10.3,1.7,0.38,6,16.38,11.59,3.65,7.94,3.73,2.12,70.76,22.28,48.47,22.77,12.94
Mn-Na2WO4/ZSM-5,Mn,25,Na,11,W,74,ZSM-5,14,0.370,0.185,40,40,20,750,10,7.0,2.0,1.0,0.75,2,37.86,7.36,1.03,6.33,21.08,6.41,19.44,2.72,16.72,55.68,16.93
Mn-Na2WO4/ZSM-5,Mn,25,Na,11,W,74,ZSM-5,14,0.370,0.185,40,40,20,750,15,10.5,3.0,1.5,0.50,2,39.79,7.91,1.36,6.55,18.95,5.69,19.88,3.42,16.46,47.63,14.30
Mn-Na2WO4/ZSM-5,Mn,25,Na,11,W,74,ZSM-5,14,0.370,0.185,40,40,20,750,20,14.0,4.0,2.0,0.38,2,38.90,8.27,1.39,6.88,20.50,5.74,21.26,3.57,17.69,52.70,14.76
Mn-Na2WO4/ZSM-5,Mn,25,Na,11,W,74,ZSM-5,14,0.370,0.185,40,40,20,750,10,7.0,2.3,0.8,0.75,3,27.34,6.94,0.88,6.06,14.44,3.96,25.38,3.22,22.17,52.82,14.48
Mn-Na2WO4/ZSM-5,Mn,25,Na,11,W,74,ZSM-5,14,0.370,0.185,40,40,20,750,15,10.5,3.4,1.1,0.50,3,27.35,8.18,1.39,6.79,12.21,3.57,29.91,5.08,24.83,44.64,13.05
Mn-Na2WO4/ZSM-5,Mn,25,Na,11,W,74,ZSM-5,14,0.370,0.185,40,40,20,750,20,14.0,4.5,1.5,0.38,3,28.44,11.81,3.08,8.73,9.72,4.33,41.53,10.83,30.70,34.18,15.23
Mn-Na2WO4/ZSM-5,Mn,25,Na,11,W,74,ZSM-5,14,0.370,0.185,40,40,20,750,10,7.0,2.4,0.6,0.75,4,24.37,12.72,3.38,9.34,5.31,4.17,52.20,13.87,38.33,21.79,17.11
Mn-Na2WO4/ZSM-5,Mn,25,Na,11,W,74,ZSM-5,14,0.370,0.185,40,40,20,750,15,10.5,3.6,0.9,0.50,4,26.15,17.81,5.46,12.35,2.22,5.01,68.11,20.88,47.23,8.49,19.16
Mn-Na2WO4/ZSM-5,Mn,25,Na,11,W,74,ZSM-5,14,0.370,0.185,40,40,20,750,20,14.0,4.8,1.2,0.38,4,27.15,18.76,6.20,12.56,1.91,5.17,69.10,22.84,46.26,7.03,19.04
Mn-Na2WO4/ZSM-5,Mn,25,Na,11,W,74,ZSM-5,14,0.370,0.185,40,40,20,750,10,7.0,2.6,0.4,0.75,6,19.77,15.50,5.52,9.98,0.32,3.87,78.40,27.92,50.48,1.62,19.58
Mn-Na2WO4/ZSM-5,Mn,25,Na,11,W,74,ZSM-5,14,0.370,0.185,40,40,20,750,15,10.5,3.9,0.6,0.50,6,14.71,11.73,5.48,6.25,0.47,3.13,79.74,37.25,42.49,3.20,21.28
Mn-Na2WO4/ZSM-5,Mn,25,Na,11,W,74,ZSM-5,14,0.370,0.185,40,40,20,750,20,14.0,5.1,0.9,0.38,6,9.47,7.14,4.19,2.95,0.27,2.29,75.40,44.24,31.15,2.85,24.18
Mn-Na2WO4/ZSM-5,Mn,25,Na,11,W,74,ZSM-5,14,0.370,0.185,40,40,20,700,10,1.5,5.7,2.8,0.75,2,35.60,9.09,3.09,6.00,16.45,7.75,25.53,8.68,16.85,46.21,21.77
Mn-Na2WO4/ZSM-5,Mn,25,Na,11,W,74,ZSM-5,14,0.370,0.185,40,40,20,700,15,2.3,8.5,4.3,0.50,2,34.87,10.03,3.56,6.47,15.98,7.94,28.76,10.21,18.55,45.83,22.77
Mn-Na2WO4/ZSM-5,Mn,25,Na,11,W,74,ZSM-5,14,0.370,0.185,40,40,20,700,20,3.0,11.3,5.7,0.38,2,31.74,10.22,3.74,6.48,16.18,7.44,32.20,11.78,20.42,50.98,23.44
Mn-Na2WO4/ZSM-5,Mn,25,Na,11,W,74,ZSM-5,14,0.370,0.185,40,40,20,700,10,1.5,6.4,2.1,0.75,3,23.75,10.61,4.14,6.47,8.06,5.58,44.67,17.43,27.24,33.94,23.49
Mn-Na2WO4/ZSM-5,Mn,25,Na,11,W,74,ZSM-5,14,0.370,0.185,40,40,20,700,15,2.3,9.6,3.2,0.50,3,15.98,9.76,4.20,5.56,6.78,4.70,61.08,26.28,34.79,42.43,29.41
Mn-Na2WO4/ZSM-5,Mn,25,Na,11,W,74,ZSM-5,14,0.370,0.185,40,40,20,700,20,3.0,12.8,4.3,0.38,3,15.09,8.47,3.85,4.62,5.90,3.68,56.13,25.51,30.62,39.10,24.39
Mn-Na2WO4/ZSM-5,Mn,25,Na,11,W,74,ZSM-5,14,0.370,0.185,40,40,20,700,10,1.5,6.8,1.7,0.75,4,15.89,8.69,3.94,4.75,3.74,3.81,54.69,24.80,29.89,23.54,23.98
Mn-Na2WO4/ZSM-5,Mn,25,Na,11,W,74,ZSM-5,14,0.370,0.185,40,40,20,700,15,2.3,10.2,2.6,0.50,4,10.27,6.64,3.40,3.24,2.68,2.77,64.65,33.11,31.55,26.10,26.97
Mn-Na2WO4/ZSM-5,Mn,25,Na,11,W,74,ZSM-5,14,0.370,0.185,40,40,20,700,20,3.0,13.6,3.4,0.38,4,7.01,5.51,3.03,2.48,2.07,2.16,78.60,43.22,35.38,29.53,30.81
Mn-Na2WO4/ZSM-5,Mn,25,Na,11,W,74,ZSM-5,14,0.370,0.185,40,40,20,700,10,1.5,7.3,1.2,0.75,6,10.26,5.80,3.20,2.60,1.23,2.30,56.53,31.19,25.34,11.99,22.42
Mn-Na2WO4/ZSM-5,Mn,25,Na,11,W,74,ZSM-5,14,0.370,0.185,40,40,20,700,15,2.3,10.9,1.8,0.50,6,7.19,4.12,2.54,1.58,0.89,1.66,57.30,35.33,21.97,12.38,23.09
Mn-Na2WO4/ZSM-5,Mn,25,Na,11,W,74,ZSM-5,14,0.370,0.185,40,40,20,700,20,3.0,14.6,2.4,0.38,6,4.15,3.06,1.99,1.07,0.48,1.23,73.73,47.95,25.78,11.57,29.64
Mn-Na2WO4/ZSM-5,Mn,25,Na,11,W,74,ZSM-5,14,0.370,0.185,40,40,20,700,10,4.0,4.0,2.0,0.75,2,29.16,10.46,3.91,6.55,11.21,7.76,35.87,13.41,22.46,38.44,26.61
Mn-Na2WO4/ZSM-5,Mn,25,Na,11,W,74,ZSM-5,14,0.370,0.185,40,40,20,700,15,6.0,6.0,3.0,0.50,2,20.54,9.15,3.81,5.34,8.52,5.62,44.55,18.55,26.00,41.48,27.36
Mn-Na2WO4/ZSM-5,Mn,25,Na,11,W,74,ZSM-5,14,0.370,0.185,40,40,20,700,20,8.0,8.0,4.0,0.38,2,17.68,8.05,3.54,4.51,7.03,4.38,45.53,20.02,25.51,39.76,24.77
Mn-Na2WO4/ZSM-5,Mn,25,Na,11,W,74,ZSM-5,14,0.370,0.185,40,40,20,700,10,4.0,4.5,1.5,0.75,3,14.74,7.81,3.68,4.13,3.77,4.30,52.99,24.97,28.02,25.58,29.17
Mn-Na2WO4/ZSM-5,Mn,25,Na,11,W,74,ZSM-5,14,0.370,0.185,40,40,20,700,15,6.0,6.8,2.3,0.50,3,9.28,5.48,2.98,2.50,2.76,2.89,59.05,32.11,26.94,29.74,31.14
Mn-Na2WO4/ZSM-5,Mn,25,Na,11,W,74,ZSM-5,14,0.370,0.185,40,40,20,700,20,8.0,9.0,3.0,0.38,3,6.17,4.50,2.67,1.83,1.70,2.27,72.93,43.27,29.66,27.55,36.79
Mn-Na2WO4/ZSM-5,Mn,25,Na,11,W,74,ZSM-5,14,0.370,0.185,40,40,20,700,10,4.0,4.8,1.2,0.75,4,9.47,5.87,3.24,2.63,1.70,3.10,61.99,34.21,27.77,17.95,32.73
Mn-Na2WO4/ZSM-5,Mn,25,Na,11,W,74,ZSM-5,14,0.370,0.185,40,40,20,700,15,6.0,7.2,1.8,0.50,4,5.17,3.89,2.38,1.51,0.89,2.06,75.24,46.03,29.21,17.21,39.85
Mn-Na2WO4/ZSM-5,Mn,25,Na,11,W,74,ZSM-5,14,0.370,0.185,40,40,20,700,20,8.0,9.6,2.4,0.38,4,5.29,3.01,1.94,1.07,0.55,1.57,56.90,36.67,20.23,10.40,29.68
Mn-Na2WO4/ZSM-5,Mn,25,Na,11,W,74,ZSM-5,14,0.370,0.185,40,40,20,700,10,4.0,5.1,0.9,0.75,6,4.87,4.06,2.48,1.58,0.61,1.99,83.37,50.92,32.44,12.53,40.86
Mn-Na2WO4/ZSM-5,Mn,25,Na,11,W,74,ZSM-5,14,0.370,0.185,40,40,20,700,15,6.0,7.7,1.3,0.50,6,4.73,2.83,1.83,1.00,0.25,1.43,59.83,38.69,21.14,5.29,30.23
Mn-Na2WO4/ZSM-5,Mn,25,Na,11,W,74,ZSM-5,14,0.370,0.185,40,40,20,700,20,8.0,10.3,1.7,0.38,6,3.23,2.05,1.37,0.68,0.08,1.05,63.47,42.41,21.05,2.48,32.51
Mn-Na2WO4/ZSM-5,Mn,25,Na,11,W,74,ZSM-5,14,0.370,0.185,40,40,20,700,10,7.0,2.0,1.0,0.75,2,10.05,3.90,2.39,1.51,1.30,3.87,38.81,23.78,15.02,12.94,38.51
Mn-Na2WO4/ZSM-5,Mn,25,Na,11,W,74,ZSM-5,14,0.370,0.185,40,40,20,700,15,10.5,3.0,1.5,0.50,2,8.12,2.29,1.53,0.76,0.21,2.30,28.20,18.84,9.36,2.59,28.33
Mn-Na2WO4/ZSM-5,Mn,25,Na,11,W,74,ZSM-5,14,0.370,0.185,40,40,20,700,20,14.0,4.0,2.0,0.38,2,4.24,1.81,1.26,0.55,0.12,1.77,42.69,29.72,12.97,2.83,41.75
Mn-Na2WO4/ZSM-5,Mn,25,Na,11,W,74,ZSM-5,14,0.370,0.185,40,40,20,700,10,7.0,2.3,0.8,0.75,3,6.01,2.77,1.82,0.95,0.43,2.66,46.09,30.28,15.81,7.15,44.26
Mn-Na2WO4/ZSM-5,Mn,25,Na,11,W,74,ZSM-5,14,0.370,0.185,40,40,20,700,15,10.5,3.4,1.1,0.50,3,4.74,1.66,1.24,0.42,0.26,1.61,35.02,26.16,8.86,5.49,33.97
Mn-Na2WO4/ZSM-5,Mn,25,Na,11,W,74,ZSM-5,14,0.370,0.185,40,40,20,700,20,14.0,4.5,1.5,0.38,3,1.77,1.29,1.00,0.29,0.44,1.23,72.88,56.50,16.38,24.86,69.49
Mn-Na2WO4/ZSM-5,Mn,25,Na,11,W,74,ZSM-5,14,0.370,0.185,40,40,20,700,10,7.0,2.4,0.6,0.75,4,5.01,2.50,1.73,0.77,0.03,2.10,49.90,34.53,15.37,0.60,41.92
Mn-Na2WO4/ZSM-5,Mn,25,Na,11,W,74,ZSM-5,14,0.370,0.185,40,40,20,700,15,10.5,3.6,0.9,0.50,4,3.68,1.36,1.03,0.33,0.34,1.29,36.96,27.99,8.97,9.24,35.05
Mn-Na2WO4/ZSM-5,Mn,25,Na,11,W,74,ZSM-5,14,0.370,0.185,40,40,20,700,20,14.0,4.8,1.2,0.38,4,3.42,1.14,0.90,0.24,0.53,0.92,33.33,26.32,7.02,15.50,26.90
Mn-Na2WO4/ZSM-5,Mn,25,Na,11,W,74,ZSM-5,14,0.370,0.185,40,40,20,700,10,7.0,2.6,0.4,0.75,6,4.05,1.91,1.42,0.49,0.09,1.52,47.16,35.06,12.10,2.22,37.53
Mn-Na2WO4/ZSM-5,Mn,25,Na,11,W,74,ZSM-5,14,0.370,0.185,40,40,20,700,15,10.5,3.9,0.6,0.50,6,2.36,1.20,0.93,0.27,0.53,0.93,50.85,39.41,11.44,22.46,39.41
Mn-Na2WO4/ZSM-5,Mn,25,Na,11,W,74,ZSM-5,14,0.370,0.185,40,40,20,700,20,14.0,5.1,0.9,0.38,6,2.64,0.91,0.69,0.22,0.59,0.67,34.47,26.14,8.33,22.35,25.38
Mn-Na2WO4/TiO2,Mn,25,Na,11,W,74,TiO2,12,0.370,0.185,40,40,20,900,10,1.5,5.7,2.8,0.75,2,32.31,5.01,0.64,4.37,23.67,10.66,15.51,1.98,13.53,73.26,32.99
Mn-Na2WO4/TiO2,Mn,25,Na,11,W,74,TiO2,12,0.370,0.185,40,40,20,900,15,2.3,8.5,4.3,0.50,2,33.23,5.56,0.62,4.94,24.99,9.44,16.73,1.87,14.87,75.20,28.41
Mn-Na2WO4/TiO2,Mn,25,Na,11,W,74,TiO2,12,0.370,0.185,40,40,20,900,20,3.0,11.3,5.7,0.38,2,34.67,6.09,0.65,5.44,25.63,8.67,17.57,1.87,15.69,73.93,25.01
Mn-Na2WO4/TiO2,Mn,25,Na,11,W,74,TiO2,12,0.370,0.185,40,40,20,900,10,1.5,6.4,2.1,0.75,3,18.90,5.26,0.56,4.70,17.79,6.53,27.83,2.96,24.87,94.13,34.55
Mn-Na2WO4/TiO2,Mn,25,Na,11,W,74,TiO2,12,0.370,0.185,40,40,20,900,15,2.3,9.6,3.2,0.50,3,22.67,5.74,0.56,5.18,18.14,5.55,25.32,2.47,22.85,80.02,24.48
Mn-Na2WO4/TiO2,Mn,25,Na,11,W,74,TiO2,12,0.370,0.185,40,40,20,900,20,3.0,12.8,4.3,0.38,3,22.64,6.41,0.63,5.78,17.86,4.97,28.31,2.78,25.53,78.89,21.95
Mn-Na2WO4/TiO2,Mn,25,Na,11,W,74,TiO2,12,0.370,0.185,40,40,20,900,10,1.5,6.8,1.7,0.75,4,17.13,5.01,0.46,4.55,13.77,4.52,29.25,2.69,26.56,80.39,26.39
Mn-Na2WO4/TiO2,Mn,25,Na,11,W,74,TiO2,12,0.370,0.185,40,40,20,900,15,2.3,10.2,2.6,0.50,4,16.53,5.79,0.55,5.24,13.75,3.86,35.03,3.33,31.70,83.18,23.35
Mn-Na2WO4/TiO2,Mn,25,Na,11,W,74,TiO2,12,0.370,0.185,40,40,20,900,20,3.0,13.6,3.4,0.38,4,16.20,6.36,0.59,5.77,13.85,3.52,39.26,3.64,35.62,85.49,21.73
Mn-Na2WO4/TiO2,Mn,25,Na,11,W,74,TiO2,12,0.370,0.185,40,40,20,900,10,1.5,7.3,1.2,0.75,6,11.68,4.77,0.43,4.34,9.53,2.89,40.84,3.68,37.16,81.59,24.74
Mn-Na2WO4/TiO2,Mn,25,Na,11,W,74,TiO2,12,0.370,0.185,40,40,20,900,15,2.3,10.9,1.8,0.50,6,17.64,5.38,0.47,4.91,9.45,2.50,30.50,2.66,27.83,53.57,14.17
Mn-Na2WO4/TiO2,Mn,25,Na,11,W,74,TiO2,12,0.370,0.185,40,40,20,900,20,3.0,14.6,2.4,0.38,6,10.32,5.84,0.53,5.31,9.10,2.14,56.59,5.14,51.45,88.18,20.74
Mn-Na2WO4/TiO2,Mn,25,Na,11,W,74,TiO2,12,0.370,0.185,40,40,20,900,10,4.0,4.0,2.0,0.75,2,34.41,4.78,0.66,4.12,25.24,10.71,13.89,1.92,11.97,73.35,31.12
Mn-Na2WO4/TiO2,Mn,25,Na,11,W,74,TiO2,12,0.370,0.185,40,40,20,900,15,6.0,6.0,3.0,0.50,2,34.68,5.39,0.61,4.78,24.97,9.00,15.54,1.76,13.78,72.00,25.95
Mn-Na2WO4/TiO2,Mn,25,Na,11,W,74,TiO2,12,0.370,0.185,40,40,20,900,20,8.0,8.0,4.0,0.38,2,35.53,5.89,0.63,5.26,25.50,8.35,16.58,1.77,14.80,71.77,23.50
Mn-Na2WO4/TiO2,Mn,25,Na,11,W,74,TiO2,12,0.370,0.185,40,40,20,900,10,4.0,4.5,1.5,0.75,3,23.54,5.00,0.46,4.54,17.65,6.45,21.24,1.95,19.29,74.98,27.40
Mn-Na2WO4/TiO2,Mn,25,Na,11,W,74,TiO2,12,0.370,0.185,40,40,20,900,15,6.0,6.8,2.3,0.50,3,24.23,5.69,0.53,5.16,17.74,5.35,23.48,2.19,21.30,73.22,22.08
Mn-Na2WO4/TiO2,Mn,25,Na,11,W,74,TiO2,12,0.370,0.185,40,40,20,900,20,8.0,9.0,3.0,0.38,3,25.80,6.03,0.55,5.48,17.67,4.82,23.37,2.13,21.24,68.49,18.68
Mn-Na2WO4/TiO2,Mn,25,Na,11,W,74,TiO2,12,0.370,0.185,40,40,20,900,10,4.0,4.8,1.2,0.75,4,18.97,4.92,0.47,4.45,13.96,4.54,25.94,2.48,23.46,73.59,23.93
Mn-Na2WO4/TiO2,Mn,25,Na,11,W,74,TiO2,12,0.370,0.185,40,40,20,900,15,6.0,7.2,1.8,0.50,4,17.78,5.66,0.53,5.13,13.41,3.79,31.83,2.98,28.85,75.42,21.32
Mn-Na2WO4/TiO2,Mn,25,Na,11,W,74,TiO2,12,0.370,0.185,40,40,20,900,20,8.0,9.6,2.4,0.38,4,17.80,6.23,0.58,5.65,13.22,3.38,35.00,3.26,31.74,74.27,18.99
Mn-Na2WO4/TiO2,Mn,25,Na,11,W,74,TiO2,12,0.370,0.185,40,40,20,900,10,4.0,5.1,0.9,0.75,6,10.44,4.63,0.41,4.22,8.88,2.81,44.35,3.93,40.42,85.06,26.92
Mn-Na2WO4/TiO2,Mn,25,Na,11,W,74,TiO2,12,0.370,0.185,40,40,20,900,15,6.0,7.7,1.3,0.50,6,11.34,5.31,0.51,4.80,8.57,2.37,46.83,4.50,42.33,75.57,20.90
Mn-Na2WO4/TiO2,Mn,25,Na,11,W,74,TiO2,12,0.370,0.185,40,40,20,900,20,8.0,10.3,1.7,0.38,6,14.07,5.69,0.59,5.10,8.13,2.06,40.44,4.19,36.25,57.78,14.64
Mn-Na2WO4/TiO2,Mn,25,Na,11,W,74,TiO2,12,0.370,0.185,40,40,20,900,10,7.0,2.0,1.0,0.75,2,39.98,4.52,0.45,4.07,24.60,9.82,11.31,1.13,10.18,61.53,24.56
Mn-Na2WO4/TiO2,Mn,25,Na,11,W,74,TiO2,12,0.370,0.185,40,40,20,900,15,10.5,3.0,1.5,0.50,2,41.59,5.34,0.61,4.73,24.38,8.41,12.84,1.47,11.37,58.62,20.22
Mn-Na2WO4/TiO2,Mn,25,Na,11,W,74,TiO2,12,0.370,0.185,40,40,20,900,20,14.0,4.0,2.0,0.38,2,41.86,5.96,0.69,5.27,24.70,7.65,14.24,1.65,12.59,59.01,18.28
Mn-Na2WO4/TiO2,Mn,25,Na,11,W,74,TiO2,12,0.370,0.185,40,40,20,900,10,7.0,2.3,0.8,0.75,3,29.05,5.06,0.58,4.48,17.80,6.39,17.42,2.00,15.42,61.27,22.00
Mn-Na2WO4/TiO2,Mn,25,Na,11,W,74,TiO2,12,0.370,0.185,40,40,20,900,15,10.5,3.4,1.1,0.50,3,28.26,6.06,0.65,5.41,16.27,5.07,21.44,2.30,19.14,57.57,17.94
Mn-Na2WO4/TiO2,Mn,25,Na,11,W,74,TiO2,12,0.370,0.185,40,40,20,900,20,14.0,4.5,1.5,0.38,3,26.97,6.92,0.87,6.05,15.30,4.55,25.66,3.23,22.43,56.73,16.87
Mn-Na2WO4/TiO2,Mn,25,Na,11,W,74,TiO2,12,0.370,0.185,40,40,20,900,10,7.0,2.4,0.6,0.75,4,22.52,5.00,0.46,4.54,12.96,4.68,22.20,2.04,20.16,57.55,20.78
Mn-Na2WO4/TiO2,Mn,25,Na,11,W,74,TiO2,12,0.370,0.185,40,40,20,900,15,10.5,3.6,0.9,0.50,4,22.11,5.72,0.59,5.13,11.20,3.67,25.87,2.67,23.20,50.66,16.60
Mn-Na2WO4/TiO2,Mn,25,Na,11,W,74,TiO2,12,0.370,0.185,40,40,20,900,20,14.0,4.8,1.2,0.38,4,22.69,6.55,0.87,5.68,9.93,3.22,28.87,3.83,25.03,43.76,14.19
Mn-Na2WO4/TiO2,Mn,25,Na,11,W,74,TiO2,12,0.370,0.185,40,40,20,900,10,7.0,2.6,0.4,0.75,6,16.75,4.71,0.51,4.20,7.66,2.86,28.12,3.04,25.07,45.73,17.07
Mn-Na2WO4/TiO2,Mn,25,Na,11,W,74,TiO2,12,0.370,0.185,40,40,20,900,15,10.5,3.9,0.6,0.50,6,14.41,5.63,0.85,4.78,6.01,2.36,39.07,5.90,33.17,41.71,16.38
Mn-Na2WO4/TiO2,Mn,25,Na,11,W,74,TiO2,12,0.370,0.185,40,40,20,900,20,14.0,5.1,0.9,0.38,6,16.05,7.37,1.57,5.80,3.70,2.17,45.92,9.78,36.14,23.05,13.52
Mn-Na2WO4/TiO2,Mn,25,Na,11,W,74,TiO2,12,0.370,0.185,40,40,20,850,10,1.5,5.7,2.8,0.75,2,32.77,6.44,0.80,5.64,22.62,8.44,19.65,2.44,17.21,69.03,25.76
Mn-Na2WO4/TiO2,Mn,25,Na,11,W,74,TiO2,12,0.370,0.185,40,40,20,850,15,2.3,8.5,4.3,0.50,2,31.91,7.39,0.90,6.49,24.37,7.88,23.16,2.82,20.34,76.37,24.69
Mn-Na2WO4/TiO2,Mn,25,Na,11,W,74,TiO2,12,0.370,0.185,40,40,20,850,20,3.0,11.3,5.7,0.38,2,34.98,7.66,0.97,6.69,23.90,7.27,21.90,2.77,19.13,68.32,20.78
Mn-Na2WO4/TiO2,Mn,25,Na,11,W,74,TiO2,12,0.370,0.185,40,40,20,850,10,1.5,6.4,2.1,0.75,3,22.36,6.73,0.74,5.99,16.13,4.68,30.10,3.31,26.79,72.14,20.93
Mn-Na2WO4/TiO2,Mn,25,Na,11,W,74,TiO2,12,0.370,0.185,40,40,20,850,15,2.3,9.6,3.2,0.50,3,22.84,7.54,0.91,6.63,16.51,4.34,33.01,3.98,29.03,72.29,19.00
Mn-Na2WO4/TiO2,Mn,25,Na,11,W,74,TiO2,12,0.370,0.185,40,40,20,850,20,3.0,12.8,4.3,0.38,3,23.58,8.05,1.05,7.00,15.89,3.90,34.14,4.45,29.69,67.39,16.54
Mn-Na2WO4/TiO2,Mn,25,Na,11,W,74,TiO2,12,0.370,0.185,40,40,20,850,10,1.5,6.8,1.7,0.75,4,17.58,6.64,0.73,5.91,12.25,3.20,37.77,4.15,33.62,69.68,18.20
Mn-Na2WO4/TiO2,Mn,25,Na,11,W,74,TiO2,12,0.370,0.185,40,40,20,850,15,2.3,10.2,2.6,0.50,4,18.31,7.34,0.90,6.44,11.92,2.80,40.09,4.92,35.17,65.10,15.29
Mn-Na2WO4/TiO2,Mn,25,Na,11,W,74,TiO2,12,0.370,0.185,40,40,20,850,20,3.0,13.6,3.4,0.38,4,18.52,7.94,1.12,6.82,11.22,2.54,42.87,6.05,36.83,60.58,13.71
Mn-Na2WO4/TiO2,Mn,25,Na,11,W,74,TiO2,12,0.370,0.185,40,40,20,850,10,1.5,7.3,1.2,0.75,6,12.61,6.06,0.70,5.36,7.93,1.90,48.06,5.55,42.51,62.89,15.07
Mn-Na2WO4/TiO2,Mn,25,Na,11,W,74,TiO2,12,0.370,0.185,40,40,20,850,15,2.3,10.9,1.8,0.50,6,15.26,6.72,1.07,5.65,6.79,1.65,44.04,7.01,37.02,44.50,10.81
Mn-Na2WO4/TiO2,Mn,25,Na,11,W,74,TiO2,12,0.370,0.185,40,40,20,850,20,3.0,14.6,2.4,0.38,6,15.95,7.65,1.64,6.01,5.83,1.63,47.96,10.28,37.68,36.55,10.22
Mn-Na2WO4/TiO2,Mn,25,Na,11,W,74,TiO2,12,0.370,0.185,40,40,20,850,10,4.0,4.0,2.0,0.75,2,35.84,6.34,0.82,5.52,23.74,8.32,17.69,2.29,15.40,66.24,23.21
Mn-Na2WO4/TiO2,Mn,25,Na,11,W,74,TiO2,12,0.370,0.185,40,40,20,850,15,6.0,6.0,3.0,0.50,2,36.02,7.15,0.94,6.21,23.76,7.39,19.85,2.61,17.24,65.96,20.52
Mn-Na2WO4/TiO2,Mn,25,Na,11,W,74,TiO2,12,0.370,0.185,40,40,20,850,20,8.0,8.0,4.0,0.38,2,35.80,7.80,1.04,6.76,23.18,6.84,21.79,2.91,18.88,64.75,19.11
Mn-Na2WO4/TiO2,Mn,25,Na,11,W,74,TiO2,12,0.370,0.185,40,40,20,850,10,4.0,4.5,1.5,0.75,3,24.57,6.82,0.75,6.07,16.00,4.73,27.76,3.05,24.70,65.12,19.25
Mn-Na2WO4/TiO2,Mn,25,Na,11,W,74,TiO2,12,0.370,0.185,40,40,20,850,15,6.0,6.8,2.3,0.50,3,26.18,7.43,0.95,6.48,15.30,4.05,28.38,3.63,24.75,58.44,15.47
Mn-Na2WO4/TiO2,Mn,25,Na,11,W,74,TiO2,12,0.370,0.185,40,40,20,850,20,8.0,9.0,3.0,0.38,3,25.43,8.16,1.25,6.91,14.28,3.67,32.09,4.92,27.17,56.15,14.43
Mn-Na2WO4/TiO2,Mn,25,Na,11,W,74,TiO2,12,0.370,0.185,40,40,20,850,10,4.0,4.8,1.2,0.75,4,19.63,6.61,0.75,5.86,11.65,3.18,33.67,3.82,29.85,59.35,16.20
Mn-Na2WO4/TiO2,Mn,25,Na,11,W,74,TiO2,12,0.370,0.185,40,40,20,850,15,6.0,7.2,1.8,0.50,4,17.79,7.67,1.23,6.44,9.67,2.65,43.11,6.91,36.20,54.36,14.90
Mn-Na2WO4/TiO2,Mn,25,Na,11,W,74,TiO2,12,0.370,0.185,40,40,20,850,20,8.0,9.6,2.4,0.38,4,19.26,9.16,2.05,7.11,8.41,2.75,47.56,10.64,36.92,43.67,14.28
Mn-Na2WO4/TiO2,Mn,25,Na,11,W,74,TiO2,12,0.370,0.185,40,40,20,850,10,4.0,5.1,0.9,0.75,6,14.28,6.15,1.00,5.15,6.31,1.87,43.07,7.00,36.06,44.19,13.10
Mn-Na2WO4/TiO2,Mn,25,Na,11,W,74,TiO2,12,0.370,0.185,40,40,20,850,15,6.0,7.7,1.3,0.50,6,13.84,8.90,2.18,6.72,4.16,2.12,64.31,15.75,48.55,30.06,15.32
Mn-Na2WO4/TiO2,Mn,25,Na,11,W,74,TiO2,12,0.370,0.185,40,40,20,850,20,8.0,10.3,1.7,0.38,6,15.92,11.05,3.02,8.03,3.37,2.55,69.41,18.97,50.44,21.17,16.02
Mn-Na2WO4/TiO2,Mn,25,Na,11,W,74,TiO2,12,0.370,0.185,40,40,20,850,10,7.0,2.0,1.0,0.75,2,37.63,7.24,0.99,6.25,21.03,7.19,19.24,2.63,16.61,55.89,19.11
Mn-Na2WO4/TiO2,Mn,25,Na,11,W,74,TiO2,12,0.370,0.185,40,40,20,850,15,10.5,3.0,1.5,0.50,2,38.24,10.06,2.12,7.94,16.56,7.40,26.31,5.54,20.76,43.31,19.35
Mn-Na2WO4/TiO2,Mn,25,Na,11,W,74,TiO2,12,0.370,0.185,40,40,20,850,20,14.0,4.0,2.0,0.38,2,39.65,13.85,3.42,10.43,13.46,9.56,34.93,8.63,26.31,33.95,24.11
Mn-Na2WO4/TiO2,Mn,25,Na,11,W,74,TiO2,12,0.370,0.185,40,40,20,850,10,7.0,2.3,0.8,0.75,3,27.67,9.65,1.99,7.66,10.49,5.42,34.88,7.19,27.68,37.91,19.59
Mn-Na2WO4/TiO2,Mn,25,Na,11,W,74,TiO2,12,0.370,0.185,40,40,20,850,15,10.5,3.4,1.1,0.50,3,30.37,14.76,3.50,11.26,6.38,7.03,48.60,11.52,37.08,21.01,23.15
Mn-Na2WO4/TiO2,Mn,25,Na,11,W,74,TiO2,12,0.370,0.185,40,40,20,850,20,14.0,4.5,1.5,0.38,3,30.77,17.59,4.31,13.28,4.97,7.79,57.17,14.01,43.16,16.15,25.32
Mn-Na2WO4/TiO2,Mn,25,Na,11,W,74,TiO2,12,0.370,0.185,40,40,20,850,10,7.0,2.4,0.6,0.75,4,21.73,11.33,2.47,8.86,5.62,4.92,52.14,11.37,40.77,25.86,22.64
Mn-Na2WO4/TiO2,Mn,25,Na,11,W,74,TiO2,12,0.370,0.185,40,40,20,850,15,10.5,3.6,0.9,0.50,4,26.11,14.78,3.59,11.19,3.35,5.54,56.61,13.75,42.86,12.83,21.22
Mn-Na2WO4/TiO2,Mn,25,Na,11,W,74,TiO2,12,0.370,0.185,40,40,20,850,20,14.0,4.8,1.2,0.38,4,26.03,16.73,4.33,12.40,2.89,5.74,64.27,16.63,47.64,11.10,22.05
Mn-Na2WO4/TiO2,Mn,25,Na,11,W,74,TiO2,12,0.370,0.185,40,40,20,850,10,7.0,2.6,0.4,0.75,6,18.31,11.11,2.69,8.42,3.30,3.85,60.68,14.69,45.99,18.02,21.03
Mn-Na2WO4/TiO2,Mn,25,Na,11,W,74,TiO2,12,0.370,0.185,40,40,20,850,15,10.5,3.9,0.6,0.50,6,18.00,13.25,3.72,9.53,1.39,3.71,73.61,20.67,52.94,7.72,20.61
Mn-Na2WO4/TiO2,Mn,25,Na,11,W,74,TiO2,12,0.370,0.185,40,40,20,850,20,14.0,5.1,0.9,0.38,6,18.49,14.31,4.21,10.10,1.28,3.78,77.39,22.77,54.62,6.92,20.44
Mn-Na2WO4/TiO2,Mn,25,Na,11,W,74,TiO2,12,0.370,0.185,40,40,20,800,10,1.5,5.7,2.8,0.75,2,33.76,7.78,1.29,6.49,20.29,6.98,23.05,3.82,19.22,60.10,20.68
Mn-Na2WO4/TiO2,Mn,25,Na,11,W,74,TiO2,12,0.370,0.185,40,40,20,800,15,2.3,8.5,4.3,0.50,2,34.72,8.62,1.63,6.99,20.60,6.76,24.83,4.69,20.13,59.33,19.47
Mn-Na2WO4/TiO2,Mn,25,Na,11,W,74,TiO2,12,0.370,0.185,40,40,20,800,20,3.0,11.3,5.7,0.38,2,36.21,9.22,2.02,7.20,19.48,6.67,25.46,5.58,19.88,53.80,18.42
Mn-Na2WO4/TiO2,Mn,25,Na,11,W,74,TiO2,12,0.370,0.185,40,40,20,800,10,1.5,6.4,2.1,0.75,3,27.92,7.84,1.47,6.37,13.21,3.97,28.08,5.27,22.82,47.31,14.22
Mn-Na2WO4/TiO2,Mn,25,Na,11,W,74,TiO2,12,0.370,0.185,40,40,20,800,15,2.3,9.6,3.2,0.50,3,27.27,10.07,2.64,7.43,11.43,4.57,36.93,9.68,27.25,41.91,16.76
Mn-Na2WO4/TiO2,Mn,25,Na,11,W,74,TiO2,12,0.370,0.185,40,40,20,800,20,3.0,12.8,4.3,0.38,3,27.91,12.78,3.72,9.06,9.13,5.63,45.79,13.33,32.46,32.71,20.17
Mn-Na2WO4/TiO2,Mn,25,Na,11,W,74,TiO2,12,0.370,0.185,40,40,20,800,10,1.5,6.8,1.7,0.75,4,21.43,8.87,2.24,6.63,8.36,3.15,41.39,10.45,30.94,39.01,14.70
Mn-Na2WO4/TiO2,Mn,25,Na,11,W,74,TiO2,12,0.370,0.185,40,40,20,800,15,2.3,10.2,2.6,0.50,4,22.36,11.89,3.45,8.44,6.33,4.15,53.18,15.43,37.75,28.31,18.56
Mn-Na2WO4/TiO2,Mn,25,Na,11,W,74,TiO2,12,0.370,0.185,40,40,20,800,20,3.0,13.6,3.4,0.38,4,25.02,14.52,4.34,10.18,4.69,4.92,58.03,17.35,40.69,18.75,19.66
Mn-Na2WO4/TiO2,Mn,25,Na,11,W,74,TiO2,12,0.370,0.185,40,40,20,800,10,1.5,7.3,1.2,0.75,6,16.84,10.92,3.25,7.67,3.23,3.06,64.85,19.30,45.55,19.18,18.17
Mn-Na2WO4/TiO2,Mn,25,Na,11,W,74,TiO2,12,0.370,0.185,40,40,20,800,15,2.3,10.9,1.8,0.50,6,18.50,13.71,4.17,9.54,2.26,3.50,74.11,22.54,51.57,12.22,18.92
Mn-Na2WO4/TiO2,Mn,25,Na,11,W,74,TiO2,12,0.370,0.185,40,40,20,800,20,3.0,14.6,2.4,0.38,6,16.36,13.17,4.52,8.65,2.28,3.02,80.50,27.63,52.87,13.94,18.46
Mn-Na2WO4/TiO2,Mn,25,Na,11,W,74,TiO2,12,0.370,0.185,40,40,20,800,10,4.0,4.0,2.0,0.75,2,34.91,8.67,1.84,6.83,19.26,7.54,24.84,5.27,19.56,55.17,21.60
Mn-Na2WO4/TiO2,Mn,25,Na,11,W,74,TiO2,12,0.370,0.185,40,40,20,800,15,6.0,6.0,3.0,0.50,2,35.65,12.23,3.39,8.84,15.04,9.30,34.31,9.51,24.80,42.19,26.09
Mn-Na2WO4/TiO2,Mn,25,Na,11,W,74,TiO2,12,0.370,0.185,40,40,20,800,20,8.0,8.0,4.0,0.38,2,37.72,15.05,4.20,10.85,12.55,10.55,39.90,11.13,28.76,33.27,27.97
Mn-Na2WO4/TiO2,Mn,25,Na,11,W,74,TiO2,12,0.370,0.185,40,40,20,800,10,4.0,4.5,1.5,0.75,3,25.35,11.50,3.14,8.36,9.30,6.25,45.36,12.39,32.98,36.69,24.65
Mn-Na2WO4/TiO2,Mn,25,Na,11,W,74,TiO2,12,0.370,0.185,40,40,20,800,15,6.0,6.8,2.3,0.50,3,28.57,16.12,4.47,11.65,6.03,7.43,56.42,15.65,40.78,21.11,26.01
Mn-Na2WO4/TiO2,Mn,25,Na,11,W,74,TiO2,12,0.370,0.185,40,40,20,800,20,8.0,9.0,3.0,0.38,3,28.82,16.02,4.62,11.40,5.92,6.74,55.59,16.03,39.56,20.54,23.39
Mn-Na2WO4/TiO2,Mn,25,Na,11,W,74,TiO2,12,0.370,0.185,40,40,20,800,10,4.0,4.8,1.2,0.75,4,23.23,13.74,3.92,9.82,4.62,5.86,59.15,16.87,42.27,19.89,25.23
Mn-Na2WO4/TiO2,Mn,25,Na,11,W,74,TiO2,12,0.370,0.185,40,40,20,800,15,6.0,7.2,1.8,0.50,4,23.85,15.36,4.45,10.91,3.89,5.42,64.40,18.66,45.74,16.31,22.73
Mn-Na2WO4/TiO2,Mn,25,Na,11,W,74,TiO2,12,0.370,0.185,40,40,20,800,20,8.0,9.6,2.4,0.38,4,22.93,14.17,4.55,9.62,3.37,4.40,61.80,19.84,41.95,14.70,19.19
Mn-Na2WO4/TiO2,Mn,25,Na,11,W,74,TiO2,12,0.370,0.185,40,40,20,800,10,4.0,5.1,0.9,0.75,6,17.36,13.13,4.06,9.07,2.10,3.90,75.63,23.39,52.25,12.10,22.47
Mn-Na2WO4/TiO2,Mn,25,Na,11,W,74,TiO2,12,0.370,0.185,40,40,20,800,15,6.0,7.7,1.3,0.50,6,17.70,12.96,4.34,8.62,2.10,3.36,73.22,24.52,48.70,11.86,18.98
Mn-Na2WO4/TiO2,Mn,25,Na,11,W,74,TiO2,12,0.370,0.185,40,40,20,800,20,8.0,10.3,1.7,0.38,6,15.60,11.75,4.45,7.30,1.68,2.68,75.32,28.53,46.79,10.77,17.18
Mn-Na2WO4/TiO2,Mn,25,Na,11,W,74,TiO2,12,0.370,0.185,40,40,20,800,10,7.0,2.0,1.0,0.75,2,38.63,17.92,4.03,13.89,7.38,13.09,46.39,10.43,35.96,19.10,33.89
Mn-Na2WO4/TiO2,Mn,25,Na,11,W,74,TiO2,12,0.370,0.185,40,40,20,800,15,10.5,3.0,1.5,0.50,2,31.65,15.62,4.55,11.07,6.35,8.84,49.35,14.38,34.98,20.06,27.93
Mn-Na2WO4/TiO2,Mn,25,Na,11,W,74,TiO2,12,0.370,0.185,40,40,20,800,20,14.0,4.0,2.0,0.38,2,24.89,13.45,4.85,8.60,6.06,6.47,54.04,19.49,34.55,24.35,25.99
Mn-Na2WO4/TiO2,Mn,25,Na,11,W,74,TiO2,12,0.370,0.185,40,40,20,800,10,7.0,2.3,0.8,0.75,3,28.61,16.70,4.42,12.28,4.69,8.81,58.37,15.45,42.92,16.39,30.79
Mn-Na2WO4/TiO2,Mn,25,Na,11,W,74,TiO2,12,0.370,0.185,40,40,20,800,15,10.5,3.4,1.1,0.50,3,23.82,14.39,4.55,9.84,4.45,6.14,60.41,19.10,41.31,18.68,25.78
Mn-Na2WO4/TiO2,Mn,25,Na,11,W,74,TiO2,12,0.370,0.185,40,40,20,800,20,14.0,4.5,1.5,0.38,3,18.16,11.92,4.80,7.12,3.68,4.37,65.64,26.43,39.21,20.26,24.06
Mn-Na2WO4/TiO2,Mn,25,Na,11,W,74,TiO2,12,0.370,0.185,40,40,20,800,10,7.0,2.4,0.6,0.75,4,23.60,15.41,4.49,10.92,2.74,6.37,65.30,19.03,46.27,11.61,26.99
Mn-Na2WO4/TiO2,Mn,25,Na,11,W,74,TiO2,12,0.370,0.185,40,40,20,800,15,10.5,3.6,0.9,0.50,4,19.24,12.66,4.69,7.97,2.78,4.33,65.80,24.38,41.42,14.45,22.51
Mn-Na2WO4/TiO2,Mn,25,Na,11,W,74,TiO2,12,0.370,0.185,40,40,20,800,20,14.0,4.8,1.2,0.38,4,15.28,9.82,4.44,5.38,1.78,2.97,64.27,29.06,35.21,11.65,19.44
Mn-Na2WO4/TiO2,Mn,25,Na,11,W,74,TiO2,12,0.370,0.185,40,40,20,800,10,7.0,2.6,0.4,0.75,6,17.98,12.98,4.43,8.55,1.64,4.23,72.19,24.64,47.55,9.12,23.53
Mn-Na2WO4/TiO2,Mn,25,Na,11,W,74,TiO2,12,0.370,0.185,40,40,20,800,15,10.5,3.9,0.6,0.50,6,13.98,9.28,4.24,5.04,1.73,2.50,66.38,30.33,36.05,12.37,17.88
Mn-Na2WO4/TiO2,Mn,25,Na,11,W,74,TiO2,12,0.370,0.185,40,40,20,800,20,14.0,5.1,0.9,0.38,6,11.25,7.67,3.89,3.78,1.03,1.94,68.18,34.58,33.60,9.16,17.24
Mn-Na2WO4/TiO2,Mn,25,Na,11,W,74,TiO2,12,0.370,0.185,40,40,20,775,10,1.5,5.7,2.8,0.75,2,34.93,8.91,2.12,6.79,17.52,7.42,25.51,6.07,19.44,50.16,21.24
Mn-Na2WO4/TiO2,Mn,25,Na,11,W,74,TiO2,12,0.370,0.185,40,40,20,775,15,2.3,8.5,4.3,0.50,2,36.79,11.04,3.15,7.89,15.50,8.66,30.01,8.56,21.45,42.13,23.54
Mn-Na2WO4/TiO2,Mn,25,Na,11,W,74,TiO2,12,0.370,0.185,40,40,20,775,20,3.0,11.3,5.7,0.38,2,41.39,12.85,4.02,8.83,13.32,9.83,31.05,9.71,21.33,32.18,23.75
Mn-Na2WO4/TiO2,Mn,25,Na,11,W,74,TiO2,12,0.370,0.185,40,40,20,775,10,1.5,6.4,2.1,0.75,3,28.88,11.21,3.37,7.84,8.75,5.98,38.82,11.67,27.15,30.30,20.71
Mn-Na2WO4/TiO2,Mn,25,Na,11,W,74,TiO2,12,0.370,0.185,40,40,20,775,15,2.3,9.6,3.2,0.50,3,30.25,14.45,4.59,9.86,7.11,7.02,47.77,15.17,32.60,23.50,23.21
Mn-Na2WO4/TiO2,Mn,25,Na,11,W,74,TiO2,12,0.370,0.185,40,40,20,775,20,3.0,12.8,4.3,0.38,3,26.33,14.65,4.70,9.95,5.94,6.16,55.64,17.85,37.79,22.56,23.40
Mn-Na2WO4/TiO2,Mn,25,Na,11,W,74,TiO2,12,0.370,0.185,40,40,20,775,10,1.5,6.8,1.7,0.75,4,23.97,13.87,4.23,9.64,4.08,5.54,57.86,17.65,40.22,17.02,23.11
Mn-Na2WO4/TiO2,Mn,25,Na,11,W,74,TiO2,12,0.370,0.185,40,40,20,775,15,2.3,10.2,2.6,0.50,4,19.33,14.44,4.74,9.70,3.75,5.02,74.70,24.52,50.18,19.40,25.97
Mn-Na2WO4/TiO2,Mn,25,Na,11,W,74,TiO2,12,0.370,0.185,40,40,20,775,20,3.0,13.6,3.4,0.38,4,18.65,12.64,4.60,8.04,3.46,3.88,67.77,24.66,43.11,18.55,20.80
Mn-Na2WO4/TiO2,Mn,25,Na,11,W,74,TiO2,12,0.370,0.185,40,40,20,775,10,1.5,7.3,1.2,0.75,6,17.09,13.09,4.30,8.79,2.18,4.15,76.59,25.16,51.43,12.76,24.28
Mn-Na2WO4/TiO2,Mn,25,Na,11,W,74,TiO2,12,0.370,0.185,40,40,20,775,15,2.3,10.9,1.8,0.50,6,15.86,11.39,4.40,6.99,2.01,2.93,71.82,27.74,44.07,12.67,18.47
Mn-Na2WO4/TiO2,Mn,25,Na,11,W,74,TiO2,12,0.370,0.185,40,40,20,775,20,3.0,14.6,2.4,0.38,6,12.73,9.49,4.21,5.28,1.58,2.19,74.55,33.07,41.48,12.41,17.20
Mn-Na2WO4/TiO2,Mn,25,Na,11,W,74,TiO2,12,0.370,0.185,40,40,20,775,10,4.0,4.0,2.0,0.75,2,36.74,14.79,4.15,10.64,10.91,13.03,40.26,11.30,28.96,29.70,35.47
Mn-Na2WO4/TiO2,Mn,25,Na,11,W,74,TiO2,12,0.370,0.185,40,40,20,775,15,6.0,6.0,3.0,0.50,2,34.88,16.05,4.59,11.46,9.25,10.71,46.01,13.16,32.86,26.52,30.71
Mn-Na2WO4/TiO2,Mn,25,Na,11,W,74,TiO2,12,0.370,0.185,40,40,20,775,20,8.0,8.0,4.0,0.38,2,29.30,14.81,4.66,10.15,7.74,7.91,50.55,15.90,34.64,26.42,27.00
Mn-Na2WO4/TiO2,Mn,25,Na,11,W,74,TiO2,12,0.370,0.185,40,40,20,775,10,4.0,4.5,1.5,0.75,3,29.90,15.58,4.54,11.04,5.10,8.32,52.11,15.18,36.92,17.06,27.83
Mn-Na2WO4/TiO2,Mn,25,Na,11,W,74,TiO2,12,0.370,0.185,40,40,20,775,15,6.0,6.8,2.3,0.50,3,23.35,13.87,4.61,9.26,4.16,5.69,59.40,19.74,39.66,17.82,24.37
Mn-Na2WO4/TiO2,Mn,25,Na,11,W,74,TiO2,12,0.370,0.185,40,40,20,775,20,8.0,9.0,3.0,0.38,3,21.31,11.51,4.52,6.99,3.80,4.15,54.01,21.21,32.80,17.83,19.47
Mn-Na2WO4/TiO2,Mn,25,Na,11,W,74,TiO2,12,0.370,0.185,40,40,20,775,10,4.0,4.8,1.2,0.75,4,24.30,14.44,4.52,9.92,3.49,6.21,59.42,18.60,40.82,14.36,25.56
Mn-Na2WO4/TiO2,Mn,25,Na,11,W,74,TiO2,12,0.370,0.185,40,40,20,775,15,6.0,7.2,1.8,0.50,4,18.21,11.90,4.54,7.36,3.04,3.92,65.35,24.93,40.42,16.69,21.53
Mn-Na2WO4/TiO2,Mn,25,Na,11,W,74,TiO2,12,0.370,0.185,40,40,20,775,20,8.0,9.6,2.4,0.38,4,15.23,9.51,4.27,5.24,2.54,2.88,62.44,28.04,34.41,16.68,18.91
Mn-Na2WO4/TiO2,Mn,25,Na,11,W,74,TiO2,12,0.370,0.185,40,40,20,775,10,4.0,5.1,0.9,0.75,6,16.53,12.25,4.51,7.74,1.69,3.74,74.11,27.28,46.82,10.22,22.63
Mn-Na2WO4/TiO2,Mn,25,Na,11,W,74,TiO2,12,0.370,0.185,40,40,20,775,15,6.0,7.7,1.3,0.50,6,11.67,9.53,4.24,5.29,1.22,2.45,81.66,36.33,45.33,10.45,20.99
Mn-Na2WO4/TiO2,Mn,25,Na,11,W,74,TiO2,12,0.370,0.185,40,40,20,775,20,8.0,10.3,1.7,0.38,6,8.83,7.52,3.84,3.68,1.23,1.84,85.16,43.49,41.68,13.93,20.84
Mn-Na2WO4/TiO2,Mn,25,Na,11,W,74,TiO2,12,0.370,0.185,40,40,20,775,10,7.0,2.0,1.0,0.75,2,24.53,13.53,4.53,9.00,4.87,8.40,55.16,18.47,36.69,19.85,34.24
Mn-Na2WO4/TiO2,Mn,25,Na,11,W,74,TiO2,12,0.370,0.185,40,40,20,775,15,10.5,3.0,1.5,0.50,2,18.67,9.95,4.38,5.57,4.73,5.24,53.29,23.46,29.83,25.33,28.07
Mn-Na2WO4/TiO2,Mn,25,Na,11,W,74,TiO2,12,0.370,0.185,40,40,20,775,20,14.0,4.0,2.0,0.38,2,14.67,7.20,3.72,3.48,2.75,3.61,49.08,25.36,23.72,18.75,24.61
Mn-Na2WO4/TiO2,Mn,25,Na,11,W,74,TiO2,12,0.370,0.185,40,40,20,775,10,7.0,2.3,0.8,0.75,3,19.65,11.40,4.46,6.94,3.39,5.86,58.02,22.70,35.32,17.25,29.82
Mn-Na2WO4/TiO2,Mn,25,Na,11,W,74,TiO2,12,0.370,0.185,40,40,20,775,15,10.5,3.4,1.1,0.50,3,13.18,7.72,4.00,3.72,2.44,3.33,58.57,30.35,28.22,18.51,25.27
Mn-Na2WO4/TiO2,Mn,25,Na,11,W,74,TiO2,12,0.370,0.185,40,40,20,775,20,14.0,4.5,1.5,0.38,3,8.89,6.05,3.41,2.64,1.19,2.53,68.05,38.36,29.70,13.39,28.46
Mn-Na2WO4/TiO2,Mn,25,Na,11,W,74,TiO2,12,0.370,0.185,40,40,20,775,10,7.0,2.4,0.6,0.75,4,16.62,10.26,4.36,5.90,3.23,4.38,61.73,26.23,35.50,19.43,26.35
Mn-Na2WO4/TiO2,Mn,25,Na,11,W,74,TiO2,12,0.370,0.185,40,40,20,775,15,10.5,3.6,0.9,0.50,4,10.17,6.76,3.69,3.07,1.38,2.63,66.47,36.28,30.19,13.57,25.86
Mn-Na2WO4/TiO2,Mn,25,Na,11,W,74,TiO2,12,0.370,0.185,40,40,20,775,20,14.0,4.8,1.2,0.38,4,8.37,5.01,2.95,2.06,1.62,1.96,59.86,35.24,24.61,19.35,23.42
Mn-Na2WO4/TiO2,Mn,25,Na,11,W,74,TiO2,12,0.370,0.185,40,40,20,775,10,7.0,2.6,0.4,0.75,6,12.73,8.84,4.24,4.60,1.76,3.11,69.44,33.31,36.14,13.83,24.43
Mn-Na2WO4/TiO2,Mn,25,Na,11,W,74,TiO2,12,0.370,0.185,40,40,20,775,15,10.5,3.9,0.6,0.50,6,9.47,5.60,3.22,2.38,1.67,1.88,59.13,34.00,25.13,17.63,19.85
Mn-Na2WO4/TiO2,Mn,25,Na,11,W,74,TiO2,12,0.370,0.185,40,40,20,775,20,14.0,5.1,0.9,0.38,6,6.04,4.16,2.69,1.47,1.45,1.40,68.87,44.54,24.34,24.01,23.18
Mn-Na2WO4/TiO2,Mn,25,Na,11,W,74,TiO2,12,0.370,0.185,40,40,20,750,10,1.5,5.7,2.8,0.75,2,37.14,13.06,4.13,8.93,11.39,11.78,35.16,11.12,24.04,30.67,31.72
Mn-Na2WO4/TiO2,Mn,25,Na,11,W,74,TiO2,12,0.370,0.185,40,40,20,750,15,2.3,8.5,4.3,0.50,2,35.19,13.59,4.47,9.12,10.86,10.05,38.62,12.70,25.92,30.86,28.56
Mn-Na2WO4/TiO2,Mn,25,Na,11,W,74,TiO2,12,0.370,0.185,40,40,20,750,20,3.0,11.3,5.7,0.38,2,29.89,12.44,4.33,8.11,8.49,7.20,41.62,14.49,27.13,28.40,24.09
Mn-Na2WO4/TiO2,Mn,25,Na,11,W,74,TiO2,12,0.370,0.185,40,40,20,750,10,1.5,6.4,2.1,0.75,3,28.97,13.27,4.39,8.88,6.06,7.29,45.81,15.15,30.65,20.92,25.16
Mn-Na2WO4/TiO2,Mn,25,Na,11,W,74,TiO2,12,0.370,0.185,40,40,20,750,15,2.3,9.6,3.2,0.50,3,20.99,11.33,4.40,6.93,4.45,4.85,53.98,20.96,33.02,21.20,23.11
Mn-Na2WO4/TiO2,Mn,25,Na,11,W,74,TiO2,12,0.370,0.185,40,40,20,750,20,3.0,12.8,4.3,0.38,3,17.16,8.99,4.06,4.93,3.50,3.31,52.39,23.66,28.73,20.40,19.29
Mn-Na2WO4/TiO2,Mn,25,Na,11,W,74,TiO2,12,0.370,0.185,40,40,20,750,10,1.5,6.8,1.7,0.75,4,20.82,11.85,4.26,7.59,3.37,4.79,56.92,20.46,36.46,16.19,23.01
Mn-Na2WO4/TiO2,Mn,25,Na,11,W,74,TiO2,12,0.370,0.185,40,40,20,750,15,2.3,10.2,2.6,0.50,4,13.27,9.23,4.10,5.13,2.62,3.11,69.56,30.90,38.66,19.74,23.44
Mn-Na2WO4/TiO2,Mn,25,Na,11,W,74,TiO2,12,0.370,0.185,40,40,20,750,20,3.0,13.6,3.4,0.38,4,10.49,7.09,3.60,3.49,1.70,2.18,67.59,34.32,33.27,16.21,20.78
Mn-Na2WO4/TiO2,Mn,25,Na,11,W,74,TiO2,12,0.370,0.185,40,40,20,750,10,1.5,7.3,1.2,0.75,6,13.77,9.58,4.01,5.57,1.93,3.01,69.57,29.12,40.45,14.02,21.86
Mn-Na2WO4/TiO2,Mn,25,Na,11,W,74,TiO2,12,0.370,0.185,40,40,20,750,15,2.3,10.9,1.8,0.50,6,9.51,6.80,3.48,3.32,2.36,1.89,71.50,36.59,34.91,24.82,19.87
Mn-Na2WO4/TiO2,Mn,25,Na,11,W,74,TiO2,12,0.370,0.185,40,40,20,750,20,3.0,14.6,2.4,0.38,6,7.12,5.16,2.95,2.21,0.55,1.32,72.47,41.43,31.04,7.72,18.54
Mn-Na2WO4/TiO2,Mn,25,Na,11,W,74,TiO2,12,0.370,0.185,40,40,20,750,10,4.0,4.0,2.0,0.75,2,29.15,13.89,4.47,9.42,8.14,9.67,47.65,15.33,32.32,27.92,33.17
Mn-Na2WO4/TiO2,Mn,25,Na,11,W,74,TiO2,12,0.370,0.185,40,40,20,750,15,6.0,6.0,3.0,0.50,2,22.36,11.77,4.48,7.29,5.78,6.52,52.64,20.04,32.60,25.85,29.16
Mn-Na2WO4/TiO2,Mn,25,Na,11,W,74,TiO2,12,0.370,0.185,40,40,20,750,20,8.0,8.0,4.0,0.38,2,17.42,10.16,4.26,5.90,4.49,4.61,58.32,24.45,33.87,25.77,26.46
Mn-Na2WO4/TiO2,Mn,25,Na,11,W,74,TiO2,12,0.370,0.185,40,40,20,750,10,4.0,4.5,1.5,0.75,3,25.22,14.03,4.54,9.49,4.91,7.10,55.63,18.00,37.63,19.47,28.15
Mn-Na2WO4/TiO2,Mn,25,Na,11,W,74,TiO2,12,0.370,0.185,40,40,20,750,15,6.0,6.8,2.3,0.50,3,21.71,12.85,4.53,8.32,3.96,5.22,59.19,20.87,38.32,18.24,24.04
Mn-Na2WO4/TiO2,Mn,25,Na,11,W,74,TiO2,12,0.370,0.185,40,40,20,750,20,8.0,9.0,3.0,0.38,3,18.94,11.90,4.65,7.25,3.64,4.05,62.83,24.55,38.28,19.22,21.38
Mn-Na2WO4/TiO2,Mn,25,Na,11,W,74,TiO2,12,0.370,0.185,40,40,20,750,10,4.0,4.8,1.2,0.75,4,24.15,15.62,4.64,10.98,3.14,6.66,64.68,19.21,45.47,13.00,27.58
Mn-Na2WO4/TiO2,Mn,25,Na,11,W,74,TiO2,12,0.370,0.185,40,40,20,750,15,6.0,7.2,1.8,0.50,4,21.62,14.59,4.70,9.89,3.73,4.93,67.48,21.74,45.74,17.25,22.80
Mn-Na2WO4/TiO2,Mn,25,Na,11,W,74,TiO2,12,0.370,0.185,40,40,20,750,20,8.0,9.6,2.4,0.38,4,20.51,13.91,4.82,9.09,3.13,3.99,67.82,23.50,44.32,15.26,19.45
Mn-Na2WO4/TiO2,Mn,25,Na,11,W,74,TiO2,12,0.370,0.185,40,40,20,750,10,4.0,5.1,0.9,0.75,6,15.61,13.27,4.12,9.15,2.15,3.95,85.01,26.39,58.62,13.77,25.30
Mn-Na2WO4/TiO2,Mn,25,Na,11,W,74,TiO2,12,0.370,0.185,40,40,20,750,15,6.0,7.7,1.3,0.50,6,16.29,13.97,4.43,9.54,1.62,3.57,85.76,27.19,58.56,9.94,21.92
