Repository: ur-whitelab/BO-LIFT

# 🤖 BO-LIFT: Bayesian Optimization using in-context learning
BO-LIFT does regression with uncertainties using frozen Large Language Models by using token probabilities.
It uses LangChain to select examples to create in-context learning prompts from training data.
By selecting examples, it can consider more training data than it fits in the model's context window.
Being able to predict uncertainty, allow the employment of interesting techniques such as Bayesian Optimization.

## Usage 💻

You need to set up your OpenAI API key in order to use BO-LIFT.
You can do that using the `os` Python library:

```py
import os
os.environ["OPENAI_API_KEY"] = "<your-key-here>"
```

File: paper/dataset/oxidative_methane_coupling.csv (part 8 of 46)
Name,M1,M1_atom_number,M2,M2_atom_number,M3,M3_atom_number,Support ,Support_ID,M2_mol,M3_mol,M1_mol%,M2_mol%,M3_mol%,Temp,Total_flow,Ar_flow,CH4_flow,O2_flow,CT,CH4/O2,CH4_conv,C2y,C2H6y,C2H4y,COy,CO2y,C2s,C2H6s,C2H4s,COs,CO2s
Mn-Na2WO4/TiO2,Mn,25,Na,11,W,74,TiO2,12,0.370,0.185,40,40,20,750,20,8.0,10.3,1.7,0.38,6,17.57,13.74,4.55,9.19,2.24,3.22,78.20,25.90,52.31,12.75,18.33
Mn-Na2WO4/TiO2,Mn,25,Na,11,W,74,TiO2,12,0.370,0.185,40,40,20,750,10,7.0,2.0,1.0,0.75,2,38.02,14.21,3.51,10.70,11.36,12.20,37.38,9.23,28.14,29.88,32.09
Mn-Na2WO4/TiO2,Mn,25,Na,11,W,74,TiO2,12,0.370,0.185,40,40,20,750,15,10.5,3.0,1.5,0.50,2,41.35,16.99,4.01,12.98,9.54,12.70,41.09,9.70,31.39,23.07,30.71
Mn-Na2WO4/TiO2,Mn,25,Na,11,W,74,TiO2,12,0.370,0.185,40,40,20,750,20,14.0,4.0,2.0,0.38,2,41.66,18.29,4.29,14.00,8.72,12.28,43.90,10.30,33.61,20.93,29.48
Mn-Na2WO4/TiO2,Mn,25,Na,11,W,74,TiO2,12,0.370,0.185,40,40,20,750,10,7.0,2.3,0.8,0.75,3,27.14,11.28,2.52,8.76,9.17,6.53,41.56,9.29,32.28,33.79,24.06
Mn-Na2WO4/TiO2,Mn,25,Na,11,W,74,TiO2,12,0.370,0.185,40,40,20,750,15,10.5,3.4,1.1,0.50,3,30.57,16.26,3.93,12.33,5.76,7.96,53.19,12.86,40.33,18.84,26.04
Mn-Na2WO4/TiO2,Mn,25,Na,11,W,74,TiO2,12,0.370,0.185,40,40,20,750,20,14.0,4.5,1.5,0.38,3,29.50,17.81,4.48,13.33,4.26,6.92,60.37,15.19,45.19,14.44,23.46
Mn-Na2WO4/TiO2,Mn,25,Na,11,W,74,TiO2,12,0.370,0.185,40,40,20,750,10,7.0,2.4,0.6,0.75,4,25.52,15.83,4.12,11.71,3.52,6.61,62.03,16.14,45.89,13.79,25.90
Mn-Na2WO4/TiO2,Mn,25,Na,11,W,74,TiO2,12,0.370,0.185,40,40,20,750,15,10.5,3.6,0.9,0.50,4,19.20,13.45,4.87,8.58,2.74,4.17,70.05,25.36,44.69,14.27,21.72
Mn-Na2WO4/TiO2,Mn,25,Na,11,W,74,TiO2,12,0.370,0.185,40,40,20,750,20,14.0,4.8,1.2,0.38,4,13.60,8.82,4.34,4.48,2.53,2.56,64.85,31.91,32.94,18.60,18.82
Mn-Na2WO4/TiO2,Mn,25,Na,11,W,74,TiO2,12,0.370,0.185,40,40,20,750,10,7.0,2.6,0.4,0.75,6,14.52,10.33,4.31,6.02,2.09,3.31,71.14,29.68,41.46,14.39,22.80
Mn-Na2WO4/TiO2,Mn,25,Na,11,W,74,TiO2,12,0.370,0.185,40,40,20,750,15,10.5,3.9,0.6,0.50,6,4.94,4.78,2.82,1.96,0.39,1.54,96.76,57.09,39.68,7.89,31.17
Mn-Na2WO4/TiO2,Mn,25,Na,11,W,74,TiO2,12,0.370,0.185,40,40,20,750,20,14.0,5.1,0.9,0.38,6,4.74,2.45,1.81,0.64,1.07,0.96,51.69,38.19,13.50,22.57,20.25
Mn-Na2WO4/TiO2,Mn,25,Na,11,W,74,TiO2,12,0.370,0.185,40,40,20,700,10,1.5,5.7,2.8,0.75,2,13.81,5.31,2.70,2.61,3.67,4.27,38.45,19.55,18.90,26.57,30.92
Mn-Na2WO4/TiO2,Mn,25,Na,11,W,74,TiO2,12,0.370,0.185,40,40,20,700,15,2.3,8.5,4.3,0.50,2,8.90,3.61,2.07,1.54,2.77,2.65,40.56,23.26,17.30,31.12,29.78
Mn-Na2WO4/TiO2,Mn,25,Na,11,W,74,TiO2,12,0.370,0.185,40,40,20,700,20,3.0,11.3,5.7,0.38,2,5.11,2.66,1.65,1.01,2.06,1.82,52.05,32.29,19.77,40.31,35.62
Mn-Na2WO4/TiO2,Mn,25,Na,11,W,74,TiO2,12,0.370,0.185,40,40,20,700,10,1.5,6.4,2.1,0.75,3,8.12,3.55,2.07,1.48,1.95,2.56,43.72,25.49,18.23,24.01,31.53
Mn-Na2WO4/TiO2,Mn,25,Na,11,W,74,TiO2,12,0.370,0.185,40,40,20,700,15,2.3,9.6,3.2,0.50,3,4.99,2.27,1.49,0.78,1.88,1.59,45.49,29.86,15.63,37.68,31.86
Mn-Na2WO4/TiO2,Mn,25,Na,11,W,74,TiO2,12,0.370,0.185,40,40,20,700,20,3.0,12.8,4.3,0.38,3,4.56,1.67,1.12,0.55,1.10,1.11,36.62,24.56,12.06,24.12,24.34
Mn-Na2WO4/TiO2,Mn,25,Na,11,W,74,TiO2,12,0.370,0.185,40,40,20,700,10,1.5,6.8,1.7,0.75,4,7.11,2.83,1.77,1.06,1.26,1.84,39.80,24.89,14.91,17.72,25.88
Mn-Na2WO4/TiO2,Mn,25,Na,11,W,74,TiO2,12,0.370,0.185,40,40,20,700,15,2.3,10.2,2.6,0.50,4,3.81,1.73,1.16,0.57,1.07,1.17,45.41,30.45,14.96,28.08,30.71
Mn-Na2WO4/TiO2,Mn,25,Na,11,W,74,TiO2,12,0.370,0.185,40,40,20,700,20,3.0,13.6,3.4,0.38,4,2.79,1.27,0.84,0.43,0.68,0.82,45.52,30.11,15.41,24.37,29.39
Mn-Na2WO4/TiO2,Mn,25,Na,11,W,74,TiO2,12,0.370,0.185,40,40,20,700,10,1.5,7.3,1.2,0.75,6,4.39,2.18,1.43,0.75,0.76,1.31,49.66,32.57,17.08,17.31,29.84
Mn-Na2WO4/TiO2,Mn,25,Na,11,W,74,TiO2,12,0.370,0.185,40,40,20,700,15,2.3,10.9,1.8,0.50,6,4.73,1.30,0.90,0.40,0.69,0.78,27.48,19.03,8.46,14.59,16.49
Mn-Na2WO4/TiO2,Mn,25,Na,11,W,74,TiO2,12,0.370,0.185,40,40,20,700,20,3.0,14.6,2.4,0.38,6,4.21,0.92,0.63,0.29,0.91,0.54,21.85,14.96,6.89,21.62,12.83
Mn-Na2WO4/TiO2,Mn,25,Na,11,W,74,TiO2,12,0.370,0.185,40,40,20,700,10,4.0,4.0,2.0,0.75,2,6.12,2.96,1.83,1.13,2.27,2.88,48.37,29.90,18.46,37.09,47.06
Mn-Na2WO4/TiO2,Mn,25,Na,11,W,74,TiO2,12,0.370,0.185,40,40,20,700,15,6.0,6.0,3.0,0.50,2,2.24,1.81,1.25,0.56,0.95,1.70,80.80,55.80,25.00,42.41,75.89
Mn-Na2WO4/TiO2,Mn,25,Na,11,W,74,TiO2,12,0.370,0.185,40,40,20,700,20,8.0,8.0,4.0,0.38,2,1.99,1.25,0.83,0.42,0.88,1.21,62.81,41.71,21.11,44.22,60.80
Mn-Na2WO4/TiO2,Mn,25,Na,11,W,74,TiO2,12,0.370,0.185,40,40,20,700,10,4.0,4.5,1.5,0.75,3,3.97,2.21,1.48,0.73,1.34,1.95,55.67,37.28,18.39,33.75,49.12
Mn-Na2WO4/TiO2,Mn,25,Na,11,W,74,TiO2,12,0.370,0.185,40,40,20,700,15,6.0,6.8,2.3,0.50,3,2.30,1.43,0.99,0.44,1.06,1.26,62.17,43.04,19.13,46.09,54.78
Mn-Na2WO4/TiO2,Mn,25,Na,11,W,74,TiO2,12,0.370,0.185,40,40,20,700,20,8.0,9.0,3.0,0.38,3,1.75,0.98,0.67,0.31,0.59,0.85,56.00,38.29,17.71,33.71,48.57
Mn-Na2WO4/TiO2,Mn,25,Na,11,W,74,TiO2,12,0.370,0.185,40,40,20,700,10,4.0,4.8,1.2,0.75,4,3.65,1.90,1.25,0.65,0.84,1.55,52.05,34.25,17.81,23.01,42.47
Mn-Na2WO4/TiO2,Mn,25,Na,11,W,74,TiO2,12,0.370,0.185,40,40,20,700,15,6.0,7.2,1.8,0.50,4,1.95,1.13,0.84,0.29,0.88,0.94,57.95,43.08,14.87,45.13,48.21
Mn-Na2WO4/TiO2,Mn,25,Na,11,W,74,TiO2,12,0.370,0.185,40,40,20,700,20,8.0,9.6,2.4,0.38,4,2.12,0.81,0.59,0.22,0.35,0.63,38.21,27.83,10.38,16.51,29.72
Mn-Na2WO4/TiO2,Mn,25,Na,11,W,74,TiO2,12,0.370,0.185,40,40,20,700,10,4.0,5.1,0.9,0.75,6,2.07,1.55,1.09,0.46,0.44,1.08,74.88,52.66,22.22,21.26,52.17
Mn-Na2WO4/TiO2,Mn,25,Na,11,W,74,TiO2,12,0.370,0.185,40,40,20,700,15,6.0,7.7,1.3,0.50,6,2.38,0.91,0.64,0.27,0.64,0.62,38.24,26.89,11.34,26.89,26.05
Mn-Na2WO4/TiO2,Mn,25,Na,11,W,74,TiO2,12,0.370,0.185,40,40,20,700,20,8.0,10.3,1.7,0.38,6,1.95,0.67,0.51,0.16,0.62,0.45,34.36,26.15,8.21,31.79,23.08
Mn-Na2WO4/TiO2,Mn,25,Na,11,W,74,TiO2,12,0.370,0.185,40,40,20,700,10,7.0,2.0,1.0,0.75,2,3.04,1.05,0.82,0.23,1.43,1.68,34.54,26.97,7.57,47.04,55.26
Mn-Na2WO4/TiO2,Mn,25,Na,11,W,74,TiO2,12,0.370,0.185,40,40,20,700,15,10.5,3.0,1.5,0.50,2,2.11,0.66,0.59,0.07,1.04,0.97,31.28,27.96,3.32,49.29,45.97
Mn-Na2WO4/TiO2,Mn,25,Na,11,W,74,TiO2,12,0.370,0.185,40,40,20,700,20,14.0,4.0,2.0,0.38,2,0.83,0.47,0.42,0.05,0.67,0.74,56.63,50.60,6.02,80.72,89.16
Mn-Na2WO4/TiO2,Mn,25,Na,11,W,74,TiO2,12,0.370,0.185,40,40,20,700,10,7.0,2.3,0.8,0.75,3,1.45,1.00,0.78,0.22,0.72,1.29,68.97,53.79,15.17,49.66,88.97
Mn-Na2WO4/TiO2,Mn,25,Na,11,W,74,TiO2,12,0.370,0.185,40,40,20,700,15,10.5,3.4,1.1,0.50,3,1.83,0.57,0.45,0.12,1.13,0.78,31.15,24.59,6.56,61.75,42.62
Mn-Na2WO4/TiO2,Mn,25,Na,11,W,74,TiO2,12,0.370,0.185,40,40,20,700,20,14.0,4.5,1.5,0.38,3,0.91,0.39,0.35,0.04,0.39,0.53,42.86,38.46,4.40,42.86,58.24
Mn-Na2WO4/TiO2,Mn,25,Na,11,W,74,TiO2,12,0.370,0.185,40,40,20,700,10,7.0,2.4,0.6,0.75,4,3.58,0.99,0.81,0.18,0.60,1.09,27.65,22.63,5.03,16.76,30.45
Mn-Na2WO4/TiO2,Mn,25,Na,11,W,74,TiO2,12,0.370,0.185,40,40,20,700,15,10.5,3.6,0.9,0.50,4,1.25,0.59,0.48,0.11,0.71,0.63,47.20,38.40,8.80,56.80,50.40
Mn-Na2WO4/TiO2,Mn,25,Na,11,W,74,TiO2,12,0.370,0.185,40,40,20,700,20,14.0,4.8,1.2,0.38,4,2.22,0.41,0.36,0.05,1.19,0.45,18.47,16.22,2.25,53.60,20.27
Mn-Na2WO4/TiO2,Mn,25,Na,11,W,74,TiO2,12,0.370,0.185,40,40,20,700,10,7.0,2.6,0.4,0.75,6,2.58,0.98,0.70,0.28,2.43,0.82,37.98,27.13,10.85,94.19,31.78
Mn-Na2WO4/TiO2,Mn,25,Na,11,W,74,TiO2,12,0.370,0.185,40,40,20,700,15,10.5,3.9,0.6,0.50,6,1.51,0.53,0.43,0.10,0.05,0.48,35.10,28.48,6.62,3.31,31.79
Mn-Na2WO4/TiO2,Mn,25,Na,11,W,74,TiO2,12,0.370,0.185,40,40,20,700,20,14.0,5.1,0.9,0.38,6,1.42,0.43,0.36,0.07,0.86,0.36,30.28,25.35,4.93,60.56,25.35
Mn-Na2WO4/ZrO2,Mn,25,Na,11,W,74,ZrO2,13,0.370,0.185,40,40,20,900,10,1.5,5.7,2.8,0.75,2,30.08,4.17,0.58,3.59,21.47,12.34,13.86,1.93,11.93,71.38,41.02
Mn-Na2WO4/ZrO2,Mn,25,Na,11,W,74,ZrO2,13,0.370,0.185,40,40,20,900,15,2.3,8.5,4.3,0.50,2,30.20,4.93,0.59,4.34,23.29,11.04,16.32,1.95,14.37,77.12,36.56
Mn-Na2WO4/ZrO2,Mn,25,Na,11,W,74,ZrO2,13,0.370,0.185,40,40,20,900,20,3.0,11.3,5.7,0.38,2,33.86,5.29,0.60,4.69,23.08,9.67,15.62,1.77,13.85,68.16,28.56
Mn-Na2WO4/ZrO2,Mn,25,Na,11,W,74,ZrO2,13,0.370,0.185,40,40,20,900,10,1.5,6.4,2.1,0.75,3,22.91,4.30,0.50,3.80,15.76,6.95,18.77,2.18,16.59,68.79,30.34
Mn-Na2WO4/ZrO2,Mn,25,Na,11,W,74,ZrO2,13,0.370,0.185,40,40,20,900,15,2.3,9.6,3.2,0.50,3,20.96,5.04,0.52,4.52,16.47,6.20,24.05,2.48,21.56,78.58,29.58
Mn-Na2WO4/ZrO2,Mn,25,Na,11,W,74,ZrO2,13,0.370,0.185,40,40,20,900,20,3.0,12.8,4.3,0.38,3,21.77,5.62,0.57,5.05,16.77,5.58,25.82,2.62,23.20,77.03,25.63
Mn-Na2WO4/ZrO2,Mn,25,Na,11,W,74,ZrO2,13,0.370,0.185,40,40,20,900,10,1.5,6.8,1.7,0.75,4,17.06,4.24,0.39,3.85,12.62,4.76,24.85,2.29,22.57,73.97,27.90
Mn-Na2WO4/ZrO2,Mn,25,Na,11,W,74,ZrO2,13,0.370,0.185,40,40,20,900,15,2.3,10.2,2.6,0.50,4,14.21,5.09,0.47,4.62,13.29,4.15,35.82,3.31,32.51,93.53,29.20
Mn-Na2WO4/ZrO2,Mn,25,Na,11,W,74,ZrO2,13,0.370,0.185,40,40,20,900,20,3.0,13.6,3.4,0.38,4,15.23,5.60,0.55,5.05,13.04,3.74,36.77,3.61,33.16,85.62,24.56
Mn-Na2WO4/ZrO2,Mn,25,Na,11,W,74,ZrO2,13,0.370,0.185,40,40,20,900,10,1.5,7.3,1.2,0.75,6,10.23,4.03,0.38,3.65,8.86,3.03,39.39,3.71,35.68,86.61,29.62
Mn-Na2WO4/ZrO2,Mn,25,Na,11,W,74,ZrO2,13,0.370,0.185,40,40,20,900,15,2.3,10.9,1.8,0.50,6,12.10,4.31,0.38,3.93,9.08,2.55,35.62,3.14,32.48,75.04,21.07
Mn-Na2WO4/ZrO2,Mn,25,Na,11,W,74,ZrO2,13,0.370,0.185,40,40,20,900,20,3.0,14.6,2.4,0.38,6,12.92,4.79,0.44,4.35,8.85,2.23,37.07,3.41,33.67,68.50,17.26
Mn-Na2WO4/ZrO2,Mn,25,Na,11,W,74,ZrO2,13,0.370,0.185,40,40,20,900,10,4.0,4.0,2.0,0.75,2,33.77,4.04,0.53,3.51,23.60,11.21,11.96,1.57,10.39,69.88,33.20
Mn-Na2WO4/ZrO2,Mn,25,Na,11,W,74,ZrO2,13,0.370,0.185,40,40,20,900,15,6.0,6.0,3.0,0.50,2,33.64,4.68,0.52,4.16,23.84,9.66,13.91,1.55,12.37,70.87,28.72
Mn-Na2WO4/ZrO2,Mn,25,Na,11,W,74,ZrO2,13,0.370,0.185,40,40,20,900,20,8.0,8.0,4.0,0.38,2,34.99,5.16,0.66,4.50,24.02,9.01,14.75,1.89,12.86,68.65,25.75
Mn-Na2WO4/ZrO2,Mn,25,Na,11,W,74,ZrO2,13,0.370,0.185,40,40,20,900,10,4.0,4.5,1.5,0.75,3,23.26,4.22,0.41,3.81,16.91,6.61,18.14,1.76,16.38,72.70,28.42
Mn-Na2WO4/ZrO2,Mn,25,Na,11,W,74,ZrO2,13,0.370,0.185,40,40,20,900,15,6.0,6.8,2.3,0.50,3,22.50,4.85,0.49,4.36,16.94,5.60,21.56,2.18,19.38,75.29,24.89
Mn-Na2WO4/ZrO2,Mn,25,Na,11,W,74,ZrO2,13,0.370,0.185,40,40,20,900,20,8.0,9.0,3.0,0.38,3,24.26,5.26,0.52,4.74,17.06,5.10,21.68,2.14,19.54,70.32,21.02
Mn-Na2WO4/ZrO2,Mn,25,Na,11,W,74,ZrO2,13,0.370,0.185,40,40,20,900,10,4.0,4.8,1.2,0.75,4,16.27,4.14,0.41,3.73,13.21,4.69,25.45,2.52,22.93,81.19,28.83
Mn-Na2WO4/ZrO2,Mn,25,Na,11,W,74,ZrO2,13,0.370,0.185,40,40,20,900,15,6.0,7.2,1.8,0.50,4,17.29,4.70,0.46,4.24,12.97,3.90,27.18,2.66,24.52,75.01,22.56
Mn-Na2WO4/ZrO2,Mn,25,Na,11,W,74,ZrO2,13,0.370,0.185,40,40,20,900,20,8.0,9.6,2.4,0.38,4,18.59,5.04,0.41,4.63,13.22,3.53,27.11,2.21,24.91,71.11,18.99
Mn-Na2WO4/ZrO2,Mn,25,Na,11,W,74,ZrO2,13,0.370,0.185,40,40,20,900,10,4.0,5.1,0.9,0.75,6,10.48,3.66,0.35,3.31,8.93,2.85,34.92,3.34,31.58,85.21,27.19
Mn-Na2WO4/ZrO2,Mn,25,Na,11,W,74,ZrO2,13,0.370,0.185,40,40,20,900,15,6.0,7.7,1.3,0.50,6,10.00,4.21,0.38,3.83,8.89,2.45,42.10,3.80,38.30,88.90,24.50
Mn-Na2WO4/ZrO2,Mn,25,Na,11,W,74,ZrO2,13,0.370,0.185,40,40,20,900,20,8.0,10.3,1.7,0.38,6,11.18,4.54,0.41,4.13,9.06,2.18,40.61,3.67,36.94,81.04,19.50
Mn-Na2WO4/ZrO2,Mn,25,Na,11,W,74,ZrO2,13,0.370,0.185,40,40,20,900,10,7.0,2.0,1.0,0.75,2,38.87,3.56,0.50,3.06,23.57,9.94,9.16,1.29,7.87,60.64,25.57
Mn-Na2WO4/ZrO2,Mn,25,Na,11,W,74,ZrO2,13,0.370,0.185,40,40,20,900,15,10.5,3.0,1.5,0.50,2,41.00,3.95,0.41,3.54,23.61,8.60,9.63,1.00,8.63,57.59,20.98
Mn-Na2WO4/ZrO2,Mn,25,Na,11,W,74,ZrO2,13,0.370,0.185,40,40,20,900,20,14.0,4.0,2.0,0.38,2,40.70,4.49,0.58,3.91,24.52,8.09,11.03,1.43,9.61,60.25,19.88
Mn-Na2WO4/ZrO2,Mn,25,Na,11,W,74,ZrO2,13,0.370,0.185,40,40,20,900,10,7.0,2.3,0.8,0.75,3,26.83,3.70,0.45,3.25,17.39,6.44,13.79,1.68,12.11,64.82,24.00
Mn-Na2WO4/ZrO2,Mn,25,Na,11,W,74,ZrO2,13,0.370,0.185,40,40,20,900,15,10.5,3.4,1.1,0.50,3,27.59,4.19,0.39,3.80,16.70,5.21,15.19,1.41,13.77,60.53,18.88
Mn-Na2WO4/ZrO2,Mn,25,Na,11,W,74,ZrO2,13,0.370,0.185,40,40,20,900,20,14.0,4.5,1.5,0.38,3,27.38,4.74,0.63,4.11,17.13,4.85,17.31,2.30,15.01,62.56,17.71
Mn-Na2WO4/ZrO2,Mn,25,Na,11,W,74,ZrO2,13,0.370,0.185,40,40,20,900,10,7.0,2.4,0.6,0.75,4,23.19,3.43,0.32,3.11,13.11,4.44,14.79,1.38,13.41,56.53,19.15
Mn-Na2WO4/ZrO2,Mn,25,Na,11,W,74,ZrO2,13,0.370,0.185,40,40,20,900,15,10.5,3.6,0.9,0.50,4,21.10,3.87,0.50,3.37,12.38,3.75,18.34,2.37,15.97,58.67,17.77
Mn-Na2WO4/ZrO2,Mn,25,Na,11,W,74,ZrO2,13,0.370,0.185,40,40,20,900,20,14.0,4.8,1.2,0.38,4,21.03,4.40,0.46,3.94,12.48,3.40,20.92,2.19,18.74,59.34,16.17
Mn-Na2WO4/ZrO2,Mn,25,Na,11,W,74,ZrO2,13,0.370,0.185,40,40,20,900,10,7.0,2.6,0.4,0.75,6,14.43,3.10,0.39,2.71,8.69,2.84,21.48,2.70,18.78,60.22,19.68
Mn-Na2WO4/ZrO2,Mn,25,Na,11,W,74,ZrO2,13,0.370,0.185,40,40,20,900,15,10.5,3.9,0.6,0.50,6,14.50,3.42,0.41,3.01,8.20,2.33,23.59,2.83,20.76,56.55,16.07
Mn-Na2WO4/ZrO2,Mn,25,Na,11,W,74,ZrO2,13,0.370,0.185,40,40,20,900,20,14.0,5.1,0.9,0.38,6,13.60,3.69,0.52,3.17,7.35,1.88,27.13,3.82,23.31,54.04,13.82
Mn-Na2WO4/ZrO2,Mn,25,Na,11,W,74,ZrO2,13,0.370,0.185,40,40,20,850,10,1.5,5.7,2.8,0.75,2,32.09,5.64,0.63,5.01,21.55,8.33,17.58,1.96,15.61,67.15,25.96
Mn-Na2WO4/ZrO2,Mn,25,Na,11,W,74,ZrO2,13,0.370,0.185,40,40,20,850,15,2.3,8.5,4.3,0.50,2,31.39,6.42,0.76,5.66,23.29,8.03,20.45,2.42,18.03,74.20,25.58
Mn-Na2WO4/ZrO2,Mn,25,Na,11,W,74,ZrO2,13,0.370,0.185,40,40,20,850,20,3.0,11.3,5.7,0.38,2,32.31,6.77,0.79,5.98,23.60,7.56,20.95,2.45,18.51,73.04,23.40
Mn-Na2WO4/ZrO2,Mn,25,Na,11,W,74,ZrO2,13,0.370,0.185,40,40,20,850,10,1.5,6.4,2.1,0.75,3,22.39,5.80,0.58,5.22,15.79,4.62,25.90,2.59,23.31,70.52,20.63
Mn-Na2WO4/ZrO2,Mn,25,Na,11,W,74,ZrO2,13,0.370,0.185,40,40,20,850,15,2.3,9.6,3.2,0.50,3,21.80,6.58,0.71,5.87,16.52,4.18,30.18,3.26,26.93,75.78,19.17
Mn-Na2WO4/ZrO2,Mn,25,Na,11,W,74,ZrO2,13,0.370,0.185,40,40,20,850,20,3.0,12.8,4.3,0.38,3,22.01,6.99,0.77,6.22,16.22,4.01,31.76,3.50,28.26,73.69,18.22
Mn-Na2WO4/ZrO2,Mn,25,Na,11,W,74,ZrO2,13,0.370,0.185,40,40,20,850,10,1.5,6.8,1.7,0.75,4,16.47,5.67,0.59,5.08,12.51,3.08,34.43,3.58,30.84,75.96,18.70
Mn-Na2WO4/ZrO2,Mn,25,Na,11,W,74,ZrO2,13,0.370,0.185,40,40,20,850,15,2.3,10.2,2.6,0.50,4,16.42,6.30,0.66,5.64,12.59,2.79,38.37,4.02,34.35,76.67,16.99
Mn-Na2WO4/ZrO2,Mn,25,Na,11,W,74,ZrO2,13,0.370,0.185,40,40,20,850,20,3.0,13.6,3.4,0.38,4,16.25,6.80,0.71,6.09,12.48,2.59,41.85,4.37,37.48,76.80,15.94
Mn-Na2WO4/ZrO2,Mn,25,Na,11,W,74,ZrO2,13,0.370,0.185,40,40,20,850,10,1.5,7.3,1.2,0.75,6,11.87,4.90,0.54,4.36,8.60,1.82,41.28,4.55,36.73,72.45,15.33
Mn-Na2WO4/ZrO2,Mn,25,Na,11,W,74,ZrO2,13,0.370,0.185,40,40,20,850,15,2.3,10.9,1.8,0.50,6,9.65,5.67,0.63,5.04,8.44,1.59,58.76,6.53,52.23,87.46,16.48
Mn-Na2WO4/ZrO2,Mn,25,Na,11,W,74,ZrO2,13,0.370,0.185,40,40,20,850,20,3.0,14.6,2.4,0.38,6,12.96,5.93,0.74,5.19,8.00,1.43,45.76,5.71,40.05,61.73,11.03
Mn-Na2WO4/ZrO2,Mn,25,Na,11,W,74,ZrO2,13,0.370,0.185,40,40,20,850,10,4.0,4.0,2.0,0.75,2,34.10,5.52,0.66,4.86,23.80,8.46,16.19,1.94,14.25,69.79,24.81
Mn-Na2WO4/ZrO2,Mn,25,Na,11,W,74,ZrO2,13,0.370,0.185,40,40,20,850,15,6.0,6.0,3.0,0.50,2,35.24,5.94,0.70,5.24,23.80,7.86,16.86,1.99,14.87,67.54,22.30
Mn-Na2WO4/ZrO2,Mn,25,Na,11,W,74,ZrO2,13,0.370,0.185,40,40,20,850,20,8.0,8.0,4.0,0.38,2,34.73,6.41,0.72,5.69,23.78,7.24,18.46,2.07,16.38,68.47,20.85
Mn-Na2WO4/ZrO2,Mn,25,Na,11,W,74,ZrO2,13,0.370,0.185,40,40,20,850,10,4.0,4.5,1.5,0.75,3,24.50,5.57,0.59,4.98,16.49,4.61,22.73,2.41,20.33,67.31,18.82
Mn-Na2WO4/ZrO2,Mn,25,Na,11,W,74,ZrO2,13,0.370,0.185,40,40,20,850,15,6.0,6.8,2.3,0.50,3,24.51,6.11,0.65,5.46,16.52,4.12,24.93,2.65,22.28,67.40,16.81
Mn-Na2WO4/ZrO2,Mn,25,Na,11,W,74,ZrO2,13,0.370,0.185,40,40,20,850,20,8.0,9.0,3.0,0.38,3,25.40,6.46,0.70,5.76,16.43,3.80,25.43,2.76,22.68,64.69,14.96
Mn-Na2WO4/ZrO2,Mn,25,Na,11,W,74,ZrO2,13,0.370,0.185,40,40,20,850,10,4.0,4.8,1.2,0.75,4,19.01,5.27,0.55,4.72,12.90,3.05,27.72,2.89,24.83,67.86,16.04
Mn-Na2WO4/ZrO2,Mn,25,Na,11,W,74,ZrO2,13,0.370,0.185,40,40,20,850,15,6.0,7.2,1.8,0.50,4,17.69,5.96,0.67,5.29,12.46,2.67,33.69,3.79,29.90,70.44,15.09
Mn-Na2WO4/ZrO2,Mn,25,Na,11,W,74,ZrO2,13,0.370,0.185,40,40,20,850,20,8.0,9.6,2.4,0.38,4,17.64,6.31,0.75,5.56,12.02,2.42,35.77,4.25,31.52,68.14,13.72
Mn-Na2WO4/ZrO2,Mn,25,Na,11,W,74,ZrO2,13,0.370,0.185,40,40,20,850,10,4.0,5.1,0.9,0.75,6,12.80,4.53,0.51,4.02,8.16,1.71,35.39,3.98,31.41,63.75,13.36
Mn-Na2WO4/ZrO2,Mn,25,Na,11,W,74,ZrO2,13,0.370,0.185,40,40,20,850,15,6.0,7.7,1.3,0.50,6,10.11,4.96,0.71,4.25,7.51,1.49,49.06,7.02,42.04,74.28,14.74
Mn-Na2WO4/ZrO2,Mn,25,Na,11,W,74,ZrO2,13,0.370,0.185,40,40,20,850,20,8.0,10.3,1.7,0.38,6,11.74,5.40,0.78,4.62,7.58,1.43,46.00,6.64,39.35,64.57,12.18
Mn-Na2WO4/ZrO2,Mn,25,Na,11,W,74,ZrO2,13,0.370,0.185,40,40,20,850,10,7.0,2.0,1.0,0.75,2,38.06,4.97,0.70,4.27,23.24,7.10,13.06,1.84,11.22,61.06,18.65
Mn-Na2WO4/ZrO2,Mn,25,Na,11,W,74,ZrO2,13,0.370,0.185,40,40,20,850,15,10.5,3.0,1.5,0.50,2,39.86,5.56,0.70,4.86,22.74,6.37,13.95,1.76,12.19,57.05,15.98
Mn-Na2WO4/ZrO2,Mn,25,Na,11,W,74,ZrO2,13,0.370,0.185,40,40,20,850,20,14.0,4.0,2.0,0.38,2,38.81,6.12,0.86,5.26,22.80,6.27,15.77,2.22,13.55,58.75,16.16
Mn-Na2WO4/ZrO2,Mn,25,Na,11,W,74,ZrO2,13,0.370,0.185,40,40,20,850,10,7.0,2.3,0.8,0.75,3,26.45,4.84,0.68,4.16,15.59,4.08,18.30,2.57,15.73,58.94,15.43
Mn-Na2WO4/ZrO2,Mn,25,Na,11,W,74,ZrO2,13,0.370,0.185,40,40,20,850,15,10.5,3.4,1.1,0.50,3,26.59,5.34,0.83,4.51,14.98,3.65,20.08,3.12,16.96,56.34,13.73
Mn-Na2WO4/ZrO2,Mn,25,Na,11,W,74,ZrO2,13,0.370,0.185,40,40,20,850,20,14.0,4.5,1.5,0.38,3,25.87,5.92,1.07,4.85,14.87,3.56,22.88,4.14,18.75,57.48,13.76
Mn-Na2WO4/ZrO2,Mn,25,Na,11,W,74,ZrO2,13,0.370,0.185,40,40,20,850,10,7.0,2.4,0.6,0.75,4,20.37,4.16,0.78,3.38,11.42,2.86,20.42,3.83,16.59,56.06,14.04
Mn-Na2WO4/ZrO2,Mn,25,Na,11,W,74,ZrO2,13,0.370,0.185,40,40,20,850,15,10.5,3.6,0.9,0.50,4,18.84,4.08,0.79,3.29,10.96,2.59,21.66,4.19,17.46,58.17,13.75
Mn-Na2WO4/ZrO2,Mn,25,Na,11,W,74,ZrO2,13,0.370,0.185,40,40,20,850,20,14.0,4.8,1.2,0.38,4,21.07,4.69,1.08,3.61,10.21,2.59,22.26,5.13,17.13,48.46,12.29
Mn-Na2WO4/ZrO2,Mn,25,Na,11,W,74,ZrO2,13,0.370,0.185,40,40,20,850,10,7.0,2.6,0.4,0.75,6,13.10,3.43,0.79,2.64,8.29,2.16,26.18,6.03,20.15,63.28,16.49
Mn-Na2WO4/ZrO2,Mn,25,Na,11,W,74,ZrO2,13,0.370,0.185,40,40,20,850,15,10.5,3.9,0.6,0.50,6,12.65,3.16,1.19,1.97,6.14,2.04,24.98,9.41,15.57,48.54,16.13
Mn-Na2WO4/ZrO2,Mn,25,Na,11,W,74,ZrO2,13,0.370,0.185,40,40,20,850,20,14.0,5.1,0.9,0.38,6,11.42,4.18,1.53,2.65,5.62,2.35,36.60,13.40,23.20,49.21,20.58
Mn-Na2WO4/ZrO2,Mn,25,Na,11,W,74,ZrO2,13,0.370,0.185,40,40,20,800,10,1.5,5.7,2.8,0.75,2,33.26,6.75,1.02,5.73,21.19,7.26,20.29,3.07,17.23,63.71,21.83
Mn-Na2WO4/ZrO2,Mn,25,Na,11,W,74,ZrO2,13,0.370,0.185,40,40,20,800,15,2.3,8.5,4.3,0.50,2,33.23,7.48,1.15,6.33,22.01,7.09,22.51,3.46,19.05,66.24,21.34
Mn-Na2WO4/ZrO2,Mn,25,Na,11,W,74,ZrO2,13,0.370,0.185,40,40,20,800,20,3.0,11.3,5.7,0.38,2,34.17,7.78,1.24,6.54,21.72,6.86,22.77,3.63,19.14,63.56,20.08
Mn-Na2WO4/ZrO2,Mn,25,Na,11,W,74,ZrO2,13,0.370,0.185,40,40,20,800,10,1.5,6.4,2.1,0.75,3,25.52,6.87,1.02,5.85,14.72,3.89,26.92,4.00,22.92,57.68,15.24
Mn-Na2WO4/ZrO2,Mn,25,Na,11,W,74,ZrO2,13,0.370,0.185,40,40,20,800,15,2.3,9.6,3.2,0.50,3,23.70,7.65,1.25,6.40,15.03,3.74,32.28,5.27,27.00,63.42,15.78
Mn-Na2WO4/ZrO2,Mn,25,Na,11,W,74,ZrO2,13,0.370,0.185,40,40,20,800,20,3.0,12.8,4.3,0.38,3,23.91,7.89,1.29,6.60,14.96,3.66,33.00,5.40,27.60,62.57,15.31
Mn-Na2WO4/ZrO2,Mn,25,Na,11,W,74,ZrO2,13,0.370,0.185,40,40,20,800,10,1.5,6.8,1.7,0.75,4,20.25,6.53,1.00,5.53,11.04,2.58,32.25,4.94,27.31,54.52,12.74
Mn-Na2WO4/ZrO2,Mn,25,Na,11,W,74,ZrO2,13,0.370,0.185,40,40,20,800,15,2.3,10.2,2.6,0.50,4,18.49,7.13,1.20,5.93,11.01,2.51,38.56,6.49,32.07,59.55,13.57
Mn-Na2WO4/ZrO2,Mn,25,Na,11,W,74,ZrO2,13,0.370,0.185,40,40,20,800,20,3.0,13.6,3.4,0.38,4,17.43,7.66,1.37,6.29,10.91,2.48,43.95,7.86,36.09,62.59,14.23
Mn-Na2WO4/ZrO2,Mn,25,Na,11,W,74,ZrO2,13,0.370,0.185,40,40,20,800,10,1.5,7.3,1.2,0.75,6,13.29,5.66,1.07,4.59,7.20,1.64,42.59,8.05,34.54,54.18,12.34
Mn-Na2WO4/ZrO2,Mn,25,Na,11,W,74,ZrO2,13,0.370,0.185,40,40,20,800,15,2.3,10.9,1.8,0.50,6,12.84,6.23,1.36,4.87,6.75,1.70,48.52,10.59,37.93,52.57,13.24
Mn-Na2WO4/ZrO2,Mn,25,Na,11,W,74,ZrO2,13,0.370,0.185,40,40,20,800,20,3.0,14.6,2.4,0.38,6,9.81,6.51,1.69,4.82,6.22,1.78,66.36,17.23,49.13,63.40,18.14
Mn-Na2WO4/ZrO2,Mn,25,Na,11,W,74,ZrO2,13,0.370,0.185,40,40,20,800,10,4.0,4.0,2.0,0.75,2,34.15,6.66,1.06,5.60,22.04,7.25,19.50,3.10,16.40,64.54,21.23
Mn-Na2WO4/ZrO2,Mn,25,Na,11,W,74,ZrO2,13,0.370,0.185,40,40,20,800,15,6.0,6.0,3.0,0.50,2,34.01,7.31,1.17,6.14,21.78,6.77,21.49,3.44,18.05,64.04,19.91
Mn-Na2WO4/ZrO2,Mn,25,Na,11,W,74,ZrO2,13,0.370,0.185,40,40,20,800,20,8.0,8.0,4.0,0.38,2,34.31,7.64,1.25,6.39,21.74,6.63,22.27,3.64,18.62,63.36,19.32
Mn-Na2WO4/ZrO2,Mn,25,Na,11,W,74,ZrO2,13,0.370,0.185,40,40,20,800,10,4.0,4.5,1.5,0.75,3,23.83,6.72,1.01,5.71,15.13,3.98,28.20,4.24,23.96,63.49,16.70
Mn-Na2WO4/ZrO2,Mn,25,Na,11,W,74,ZrO2,13,0.370,0.185,40,40,20,800,15,6.0,6.8,2.3,0.50,3,24.27,7.36,1.29,6.07,14.40,3.70,30.33,5.32,25.01,59.33,15.25
Mn-Na2WO4/ZrO2,Mn,25,Na,11,W,74,ZrO2,13,0.370,0.185,40,40,20,800,20,8.0,9.0,3.0,0.38,3,24.95,7.67,1.41,6.26,14.47,3.68,30.74,5.65,25.09,58.00,14.75
Mn-Na2WO4/ZrO2,Mn,25,Na,11,W,74,ZrO2,13,0.370,0.185,40,40,20,800,10,4.0,4.8,1.2,0.75,4,18.72,6.29,1.17,5.12,10.88,2.71,33.60,6.25,27.35,58.12,14.48
Mn-Na2WO4/ZrO2,Mn,25,Na,11,W,74,ZrO2,13,0.370,0.185,40,40,20,800,15,6.0,7.2,1.8,0.50,4,17.68,6.85,1.46,5.39,10.31,2.78,38.74,8.26,30.49,58.31,15.72
Mn-Na2WO4/ZrO2,Mn,25,Na,11,W,74,ZrO2,13,0.370,0.185,40,40,20,800,20,8.0,9.6,2.4,0.38,4,18.41,7.06,1.62,5.44,9.89,2.82,38.35,8.80,29.55,53.72,15.32
Mn-Na2WO4/ZrO2,Mn,25,Na,11,W,74,ZrO2,13,0.370,0.185,40,40,20,800,10,4.0,5.1,0.9,0.75,6,11.68,4.74,1.40,3.34,6.02,2.09,40.58,11.99,28.60,51.54,17.89
Mn-Na2WO4/ZrO2,Mn,25,Na,11,W,74,ZrO2,13,0.370,0.185,40,40,20,800,15,6.0,7.7,1.3,0.50,6,11.34,5.69,2.08,3.61,5.28,2.66,50.18,18.34,31.83,46.56,23.46
Mn-Na2WO4/ZrO2,Mn,25,Na,11,W,74,ZrO2,13,0.370,0.185,40,40,20,800,20,8.0,10.3,1.7,0.38,6,12.03,6.77,2.62,4.15,4.48,2.95,56.28,21.78,34.50,37.24,24.52
Mn-Na2WO4/ZrO2,Mn,25,Na,11,W,74,ZrO2,13,0.370,0.185,40,40,20,800,10,7.0,2.0,1.0,0.75,2,35.05,5.55,1.39,4.16,19.89,7.21,15.83,3.97,11.87,56.75,20.57
Mn-Na2WO4/ZrO2,Mn,25,Na,11,W,74,ZrO2,13,0.370,0.185,40,40,20,800,15,10.5,3.0,1.5,0.50,2,36.13,6.52,1.79,4.73,17.62,7.87,18.05,4.95,13.09,48.77,21.78
Mn-Na2WO4/ZrO2,Mn,25,Na,11,W,74,ZrO2,13,0.370,0.185,40,40,20,800,20,14.0,4.0,2.0,0.38,2,33.06,7.61,2.34,5.27,16.93,8.47,23.02,7.08,15.94,51.21,25.62
Mn-Na2WO4/ZrO2,Mn,25,Na,11,W,74,ZrO2,13,0.370,0.185,40,40,20,800,10,7.0,2.3,0.8,0.75,3,22.86,6.42,2.23,4.19,10.54,6.63,28.08,9.76,18.33,46.11,29.00
Mn-Na2WO4/ZrO2,Mn,25,Na,11,W,74,ZrO2,13,0.370,0.185,40,40,20,800,15,10.5,3.4,1.1,0.50,3,23.60,8.35,3.11,5.24,7.53,8.02,35.38,13.18,22.20,31.91,33.98
Mn-Na2WO4/ZrO2,Mn,25,Na,11,W,74,ZrO2,13,0.370,0.185,40,40,20,800,20,14.0,4.5,1.5,0.38,3,23.93,10.05,3.77,6.28,6.47,8.50,42.00,15.75,26.24,27.04,35.52
Mn-Na2WO4/ZrO2,Mn,25,Na,11,W,74,ZrO2,13,0.370,0.185,40,40,20,800,10,7.0,2.4,0.6,0.75,4,18.71,7.89,3.08,4.81,5.38,6.30,42.17,16.46,25.71,28.75,33.67
Mn-Na2WO4/ZrO2,Mn,25,Na,11,W,74,ZrO2,13,0.370,0.185,40,40,20,800,15,10.5,3.6,0.9,0.50,4,20.58,10.31,3.96,6.35,3.59,6.97,50.10,19.24,30.86,17.44,33.87
Mn-Na2WO4/ZrO2,Mn,25,Na,11,W,74,ZrO2,13,0.370,0.185,40,40,20,800,20,14.0,4.8,1.2,0.38,4,20.59,11.21,4.42,6.79,3.11,7.02,54.44,21.47,32.98,15.10,34.09
Mn-Na2WO4/ZrO2,Mn,25,Na,11,W,74,ZrO2,13,0.370,0.185,40,40,20,800,10,7.0,2.6,0.4,0.75,6,15.11,9.05,3.68,5.37,1.91,4.80,59.89,24.35,35.54,12.64,31.77
Mn-Na2WO4/ZrO2,Mn,25,Na,11,W,74,ZrO2,13,0.370,0.185,40,40,20,800,15,10.5,3.9,0.6,0.50,6,12.89,9.36,4.10,5.26,1.26,4.67,72.61,31.81,40.81,9.78,36.23
Mn-Na2WO4/ZrO2,Mn,25,Na,11,W,74,ZrO2,13,0.370,0.185,40,40,20,800,20,14.0,5.1,0.9,0.38,6,14.23,8.73,4.25,4.48,0.97,4.29,61.35,29.87,31.48,6.82,30.15
Mn-Na2WO4/ZrO2,Mn,25,Na,11,W,74,ZrO2,13,0.370,0.185,40,40,20,775,10,1.5,5.7,2.8,0.75,2,34.02,6.88,1.34,5.54,20.18,7.00,20.22,3.94,16.28,59.32,20.58
Mn-Na2WO4/ZrO2,Mn,25,Na,11,W,74,ZrO2,13,0.370,0.185,40,40,20,775,15,2.3,8.5,4.3,0.50,2,34.32,7.45,1.49,5.96,20.70,6.95,21.71,4.34,17.37,60.31,20.25
Mn-Na2WO4/ZrO2,Mn,25,Na,11,W,74,ZrO2,13,0.370,0.185,40,40,20,775,20,3.0,11.3,5.7,0.38,2,34.27,7.91,1.56,6.35,20.97,6.92,23.08,4.55,18.53,61.19,20.19
Mn-Na2WO4/ZrO2,Mn,25,Na,11,W,74,ZrO2,13,0.370,0.185,40,40,20,775,10,1.5,6.4,2.1,0.75,3,23.21,7.27,1.39,5.88,13.83,4.07,31.32,5.99,25.33,59.59,17.54
Mn-Na2WO4/ZrO2,Mn,25,Na,11,W,74,ZrO2,13,0.370,0.185,40,40,20,775,15,2.3,9.6,3.2,0.50,3,23.49,7.82,1.61,6.21,14.04,3.95,33.29,6.85,26.44,59.77,16.82
Mn-Na2WO4/ZrO2,Mn,25,Na,11,W,74,ZrO2,13,0.370,0.185,40,40,20,775,20,3.0,12.8,4.3,0.38,3,21.44,8.45,1.80,6.65,14.14,3.96,39.41,8.40,31.02,65.95,18.47
Mn-Na2WO4/ZrO2,Mn,25,Na,11,W,74,ZrO2,13,0.370,0.185,40,40,20,775,10,1.5,6.8,1.7,0.75,4,18.68,6.91,1.45,5.46,10.16,2.82,36.99,7.76,29.23,54.39,15.10
Mn-Na2WO4/ZrO2,Mn,25,Na,11,W,74,ZrO2,13,0.370,0.185,40,40,20,775,15,2.3,10.2,2.6,0.50,4,14.91,7.79,1.86,5.93,10.01,3.00,52.25,12.47,39.77,67.14,20.12
Mn-Na2WO4/ZrO2,Mn,25,Na,11,W,74,ZrO2,13,0.370,0.185,40,40,20,775,20,3.0,13.6,3.4,0.38,4,16.17,8.08,2.04,6.04,9.82,3.04,49.97,12.62,37.35,60.73,18.80
Mn-Na2WO4/ZrO2,Mn,25,Na,11,W,74,ZrO2,13,0.370,0.185,40,40,20,775,10,1.5,7.3,1.2,0.75,6,12.07,5.80,1.75,4.05,6.02,2.26,48.05,14.50,33.55,49.88,18.72
Mn-Na2WO4/ZrO2,Mn,25,Na,11,W,74,ZrO2,13,0.370,0.185,40,40,20,775,15,2.3,10.9,1.8,0.50,6,10.79,6.67,2.51,4.16,4.98,2.86,61.82,23.26,38.55,46.15,26.51
Mn-Na2WO4/ZrO2,Mn,25,Na,11,W,74,ZrO2,13,0.370,0.185,40,40,20,775,20,3.0,14.6,2.4,0.38,6,12.53,7.81,3.19,4.62,4.19,3.07,62.33,25.46,36.87,33.44,24.50
Mn-Na2WO4/ZrO2,Mn,25,Na,11,W,74,ZrO2,13,0.370,0.185,40,40,20,775,10,4.0,4.0,2.0,0.75,2,33.32,7.09,1.39,5.70,20.69,7.38,21.28,4.17,17.11,62.09,22.15
Mn-Na2WO4/ZrO2,Mn,25,Na,11,W,74,ZrO2,13,0.370,0.185,40,40,20,775,15,6.0,6.0,3.0,0.50,2,33.35,7.63,1.55,6.08,20.40,7.31,22.88,4.65,18.23,61.17,21.92
Mn-Na2WO4/ZrO2,Mn,25,Na,11,W,74,ZrO2,13,0.370,0.185,40,40,20,775,20,8.0,8.0,4.0,0.38,2,34.46,8.01,1.75,6.26,20.24,7.31,23.24,5.08,18.17,58.73,21.21
Mn-Na2WO4/ZrO2,Mn,25,Na,11,W,74,ZrO2,13,0.370,0.185,40,40,20,775,10,4.0,4.5,1.5,0.75,3,24.31,7.09,1.56,5.53,13.08,4.59,29.16,6.42,22.75,53.81,18.88
Mn-Na2WO4/ZrO2,Mn,25,Na,11,W,74,ZrO2,13,0.370,0.185,40,40,20,775,15,6.0,6.8,2.3,0.50,3,24.35,7.55,1.89,5.66,12.51,4.67,31.01,7.76,23.24,51.38,19.18
Mn-Na2WO4/ZrO2,Mn,25,Na,11,W,74,ZrO2,13,0.370,0.185,40,40,20,775,20,8.0,9.0,3.0,0.38,3,26.12,7.77,2.15,5.62,11.81,4.74,29.75,8.23,21.52,45.21,18.15
Mn-Na2WO4/ZrO2,Mn,25,Na,11,W,74,ZrO2,13,0.370,0.185,40,40,20,775,10,4.0,4.8,1.2,0.75,4,18.17,6.49,1.83,4.66,9.48,3.84,35.72,10.07,25.65,52.17,21.13
Mn-Na2WO4/ZrO2,Mn,25,Na,11,W,74,ZrO2,13,0.370,0.185,40,40,20,775,15,6.0,7.2,1.8,0.50,4,15.69,7.63,2.70,4.93,7.49,4.62,48.63,17.21,31.42,47.74,29.45
Mn-Na2WO4/ZrO2,Mn,25,Na,11,W,74,ZrO2,13,0.370,0.185,40,40,20,775,20,8.0,9.6,2.4,0.38,4,17.31,8.69,3.25,5.44,6.71,4.82,50.20,18.78,31.43,38.76,27.85
Mn-Na2WO4/ZrO2,Mn,25,Na,11,W,74,ZrO2,13,0.370,0.185,40,40,20,775,10,4.0,5.1,0.9,0.75,6,13.17,7.34,3.06,4.28,3.42,3.95,55.73,23.23,32.50,25.97,29.99
Mn-Na2WO4/ZrO2,Mn,25,Na,11,W,74,ZrO2,13,0.370,0.185,40,40,20,775,15,6.0,7.7,1.3,0.50,6,12.27,8.69,3.71,4.98,2.59,4.23,70.82,30.24,40.59,21.11,34.47
Mn-Na2WO4/ZrO2,Mn,25,Na,11,W,74,ZrO2,13,0.370,0.185,40,40,20,775,20,8.0,10.3,1.7,0.38,6,14.10,9.49,4.37,5.12,2.39,4.24,67.30,30.99,36.31,16.95,30.07
Mn-Na2WO4/ZrO2,Mn,25,Na,11,W,74,ZrO2,13,0.370,0.185,40,40,20,775,10,7.0,2.0,1.0,0.75,2,33.43,9.29,3.38,5.91,12.28,12.17,27.79,10.11,17.68,36.73,36.40
Mn-Na2WO4/ZrO2,Mn,25,Na,11,W,74,ZrO2,13,0.370,0.185,40,40,20,775,15,10.5,3.0,1.5,0.50,2,35.80,10.88,4.18,6.70,9.62,13.65,30.39,11.68,18.72,26.87,38.13
Mn-Na2WO4/ZrO2,Mn,25,Na,11,W,74,ZrO2,13,0.370,0.185,40,40,20,775,20,14.0,4.0,2.0,0.38,2,33.88,10.79,4.58,6.21,8.16,14.17,31.85,13.52,18.33,24.09,41.82
Mn-Na2WO4/ZrO2,Mn,25,Na,11,W,74,ZrO2,13,0.370,0.185,40,40,20,775,10,7.0,2.3,0.8,0.75,3,24.99,10.90,4.58,6.32,5.17,10.08,43.62,18.33,25.29,20.69,40.34
Mn-Na2WO4/ZrO2,Mn,25,Na,11,W,74,ZrO2,13,0.370,0.185,40,40,20,775,15,10.5,3.4,1.1,0.50,3,23.20,9.84,4.77,5.07,3.68,10.15,42.41,20.56,21.85,15.86,43.75
Mn-Na2WO4/ZrO2,Mn,25,Na,11,W,74,ZrO2,13,0.370,0.185,40,40,20,775,20,14.0,4.5,1.5,0.38,3,22.09,9.73,5.08,4.65,4.64,9.94,44.05,23.00,21.05,21.00,45.00
Mn-Na2WO4/ZrO2,Mn,25,Na,11,W,74,ZrO2,13,0.370,0.185,40,40,20,775,10,7.0,2.4,0.6,0.75,4,20.74,11.20,4.84,6.36,2.82,7.91,54.00,23.34,30.67,13.60,38.14
Mn-Na2WO4/ZrO2,Mn,25,Na,11,W,74,ZrO2,13,0.370,0.185,40,40,20,775,15,10.5,3.6,0.9,0.50,4,19.51,9.44,4.86,4.58,2.66,7.10,48.39,24.91,23.48,13.63,36.39
Mn-Na2WO4/ZrO2,Mn,25,Na,11,W,74,ZrO2,13,0.370,0.185,40,40,20,775,20,14.0,4.8,1.2,0.38,4,19.02,8.57,4.98,3.59,3.17,7.13,45.06,26.18,18.87,16.67,37.49
Mn-Na2WO4/ZrO2,Mn,25,Na,11,W,74,ZrO2,13,0.370,0.185,40,40,20,775,10,7.0,2.6,0.4,0.75,6,14.62,9.61,4.45,5.16,1.11,5.41,65.73,30.44,35.29,7.59,37.00
Mn-Na2WO4/ZrO2,Mn,25,Na,11,W,74,ZrO2,13,0.370,0.185,40,40,20,775,15,10.5,3.9,0.6,0.50,6,15.62,8.39,4.59,3.80,1.11,4.75,53.71,29.39,24.33,7.11,30.41
Mn-Na2WO4/ZrO2,Mn,25,Na,11,W,74,ZrO2,13,0.370,0.185,40,40,20,775,20,14.0,5.1,0.9,0.38,6,12.22,7.45,4.67,2.78,1.46,4.83,60.97,38.22,22.75,11.95,39.53
Mn-Na2WO4/ZrO2,Mn,25,Na,11,W,74,ZrO2,13,0.370,0.185,40,40,20,750,10,1.5,5.7,2.8,0.75,2,34.01,7.17,1.65,5.52,19.64,7.18,21.08,4.85,16.23,57.75,21.11
Mn-Na2WO4/ZrO2,Mn,25,Na,11,W,74,ZrO2,13,0.370,0.185,40,40,20,750,15,2.3,8.5,4.3,0.50,2,33.06,7.77,1.86,5.91,19.88,7.35,23.50,5.63,17.88,60.13,22.23
Mn-Na2WO4/ZrO2,Mn,25,Na,11,W,74,ZrO2,13,0.370,0.185,40,40,20,750,20,3.0,11.3,5.7,0.38,2,34.41,8.08,1.98,6.10,19.58,7.28,23.48,5.75,17.73,56.90,21.16
Mn-Na2WO4/ZrO2,Mn,25,Na,11,W,74,ZrO2,13,0.370,0.185,40,40,20,750,10,1.5,6.4,2.1,0.75,3,23.91,7.38,1.86,5.52,12.60,4.64,30.87,7.78,23.09,52.70,19.41
Mn-Na2WO4/ZrO2,Mn,25,Na,11,W,74,ZrO2,13,0.370,0.185,40,40,20,750,15,2.3,9.6,3.2,0.50,3,23.63,8.02,2.17,5.85,12.42,4.78,33.94,9.18,24.76,52.56,20.23
Mn-Na2WO4/ZrO2,Mn,25,Na,11,W,74,ZrO2,13,0.370,0.185,40,40,20,750,20,3.0,12.8,4.3,0.38,3,23.76,8.38,2.38,6.00,12.26,4.82,35.27,10.02,25.25,51.60,20.29
Mn-Na2WO4/ZrO2,Mn,25,Na,11,W,74,ZrO2,13,0.370,0.185,40,40,20,750,10,1.5,6.8,1.7,0.75,4,17.56,7.00,2.25,4.75,8.82,3.94,39.86,12.81,27.05,50.23,22.44
Mn-Na2WO4/ZrO2,Mn,25,Na,11,W,74,ZrO2,13,0.370,0.185,40,40,20,750,15,2.3,10.2,2.6,0.50,4,19.78,7.67,2.78,4.89,8.00,4.28,38.78,14.05,24.72,40.44,21.64
Mn-Na2WO4/ZrO2,Mn,25,Na,11,W,74,ZrO2,13,0.370,0.185,40,40,20,750,20,3.0,13.6,3.4,0.38,4,17.65,8.51,3.27,5.24,7.39,4.70,48.22,18.53,29.69,41.87,26.63
Mn-Na2WO4/ZrO2,Mn,25,Na,11,W,74,ZrO2,13,0.370,0.185,40,40,20,750,10,1.5,7.3,1.2,0.75,6,17.40,7.22,3.16,4.06,3.79,3.83,41.49,18.16,23.33,21.78,22.01
Mn-Na2WO4/ZrO2,Mn,25,Na,11,W,74,ZrO2,13,0.370,0.185,40,40,20,750,15,2.3,10.9,1.8,0.50,6,11.32,8.72,4.23,4.49,2.96,4.29,77.03,37.37,39.66,26.15,37.90
Mn-Na2WO4/ZrO2,Mn,25,Na,11,W,74,ZrO2,13,0.370,0.185,40,40,20,750,20,3.0,14.6,2.4,0.38,6,13.72,8.54,4.47,4.07,2.99,4.03,62.24,32.58,29.66,21.79,29.37
Mn-Na2WO4/ZrO2,Mn,25,Na,11,W,74,ZrO2,13,0.370,0.185,40,40,20,750,10,4.0,4.0,2.0,0.75,2,33.17,7.37,2.04,5.33,18.70,8.31,22.22,6.15,16.07,56.38,25.05
Mn-Na2WO4/ZrO2,Mn,25,Na,11,W,74,ZrO2,13,0.370,0.185,40,40,20,750,15,6.0,6.0,3.0,0.50,2,33.01,7.95,2.28,5.67,17.88,8.57,24.08,6.91,17.18,54.17,25.96
Mn-Na2WO4/ZrO2,Mn,25,Na,11,W,74,ZrO2,13,0.370,0.185,40,40,20,750,20,8.0,8.0,4.0,0.38,2,33.40,8.42,2.42,6.00,18.26,8.26,25.21,7.25,17.96,54.67,24.73
Mn-Na2WO4/ZrO2,Mn,25,Na,11,W,74,ZrO2,13,0.370,0.185,40,40,20,750,10,4.0,4.5,1.5,0.75,3,23.38,7.51,2.19,5.32,12.11,5.17,32.12,9.37,22.75,51.80,22.11
Mn-Na2WO4/ZrO2,Mn,25,Na,11,W,74,ZrO2,13,0.370,0.185,40,40,20,750,15,6.0,6.8,2.3,0.50,3,22.53,8.19,2.40,5.79,11.97,5.08,36.35,10.65,25.70,53.13,22.55
Mn-Na2WO4/ZrO2,Mn,25,Na,11,W,74,ZrO2,13,0.370,0.185,40,40,20,750,20,8.0,9.0,3.0,0.38,3,23.96,8.50,2.40,6.10,11.88,4.75,35.48,10.02,25.46,49.58,19.82
Mn-Na2WO4/ZrO2,Mn,25,Na,11,W,74,ZrO2,13,0.370,0.185,40,40,20,750,10,4.0,4.8,1.2,0.75,4,18.92,6.81,1.70,5.11,9.57,3.25,35.99,8.99,27.01,50.58,17.18
Mn-Na2WO4/ZrO2,Mn,25,Na,11,W,74,ZrO2,13,0.370,0.185,40,40,20,750,15,6.0,7.2,1.8,0.50,4,17.50,7.56,2.07,5.49,8.94,3.27,43.20,11.83,31.37,51.09,18.69
Mn-Na2WO4/ZrO2,Mn,25,Na,11,W,74,ZrO2,13,0.370,0.185,40,40,20,750,20,8.0,9.6,2.4,0.38,4,17.25,7.95,2.23,5.72,8.71,3.17,46.09,12.93,33.16,50.49,18.38
Mn-Na2WO4/ZrO2,Mn,25,Na,11,W,74,ZrO2,13,0.370,0.185,40,40,20,750,10,4.0,5.1,0.9,0.75,6,11.95,5.56,1.48,4.08,5.99,2.11,46.53,12.38,34.14,50.13,17.66
Mn-Na2WO4/ZrO2,Mn,25,Na,11,W,74,ZrO2,13,0.370,0.185,40,40,20,750,15,6.0,7.7,1.3,0.50,6,9.83,6.37,1.98,4.39,5.02,2.20,64.80,20.14,44.66,51.07,22.38
Mn-Na2WO4/ZrO2,Mn,25,Na,11,W,74,ZrO2,13,0.370,0.185,40,40,20,750,20,8.0,10.3,1.7,0.38,6,11.20,6.77,2.01,4.76,5.39,2.09,60.45,17.95,42.50,48.13,18.66
Mn-Na2WO4/ZrO2,Mn,25,Na,11,W,74,ZrO2,13,0.370,0.185,40,40,20,750,10,7.0,2.0,1.0,0.75,2,36.95,6.17,0.94,5.23,21.34,6.79,16.70,2.54,14.15,57.75,18.38
Mn-Na2WO4/ZrO2,Mn,25,Na,11,W,74,ZrO2,13,0.370,0.185,40,40,20,750,15,10.5,3.0,1.5,0.50,2,39.88,6.51,0.91,5.60,21.00,6.21,16.32,2.28,14.04,52.66,15.57
Mn-Na2WO4/ZrO2,Mn,25,Na,11,W,74,ZrO2,13,0.370,0.185,40,40,20,750,20,14.0,4.0,2.0,0.38,2,38.52,6.94,1.00,5.94,21.97,6.26,18.02,2.60,15.42,57.04,16.25
Mn-Na2WO4/ZrO2,Mn,25,Na,11,W,74,ZrO2,13,0.370,0.185,40,40,20,750,10,7.0,2.3,0.8,0.75,3,26.14,5.96,0.94,5.02,15.25,4.24,22.80,3.60,19.20,58.34,16.22
Mn-Na2WO4/ZrO2,Mn,25,Na,11,W,74,ZrO2,13,0.370,0.185,40,40,20,750,15,10.5,3.4,1.1,0.50,3,26.17,6.31,0.81,5.50,14.19,3.74,24.11,3.10,21.02,54.22,14.29
Mn-Na2WO4/ZrO2,Mn,25,Na,11,W,74,ZrO2,13,0.370,0.185,40,40,20,750,20,14.0,4.5,1.5,0.38,3,25.53,7.29,1.35,5.94,13.00,4.01,28.55,5.29,23.27,50.92,15.71
Mn-Na2WO4/ZrO2,Mn,25,Na,11,W,74,ZrO2,13,0.370,0.185,40,40,20,750,10,7.0,2.4,0.6,0.75,4,20.39,6.09,1.45,4.64,10.49,4.14,29.87,7.11,22.76,51.45,20.30
Mn-Na2WO4/ZrO2,Mn,25,Na,11,W,74,ZrO2,13,0.370,0.185,40,40,20,750,15,10.5,3.6,0.9,0.50,4,19.29,9.46,3.61,5.85,3.50,6.49,49.04,18.71,30.33,18.14,33.64
Mn-Na2WO4/ZrO2,Mn,25,Na,11,W,74,ZrO2,13,0.370,0.185,40,40,20,750,20,14.0,4.8,1.2,0.38,4,21.37,10.96,4.63,6.33,2.93,7.17,51.29,21.67,29.62,13.71,33.55
Mn-Na2WO4/ZrO2,Mn,25,Na,11,W,74,ZrO2,13,0.370,0.185,40,40,20,750,10,7.0,2.6,0.4,0.75,6,14.22,9.12,4.16,4.96,1.76,5.62,64.14,29.25,34.88,12.38,39.52
Mn-Na2WO4/ZrO2,Mn,25,Na,11,W,74,ZrO2,13,0.370,0.185,40,40,20,750,15,10.5,3.9,0.6,0.50,6,11.97,6.92,3.93,2.99,0.65,5.50,57.81,32.83,24.98,5.43,45.95
Mn-Na2WO4/ZrO2,Mn,25,Na,11,W,74,ZrO2,13,0.370,0.185,40,40,20,750,20,14.0,5.1,0.9,0.38,6,10.05,5.47,3.18,2.29,0.57,3.33,54.43,31.64,22.79,5.67,33.13
Mn-Na2WO4/ZrO2,Mn,25,Na,11,W,74,ZrO2,13,0.370,0.185,40,40,20,700,10,1.5,5.7,2.8,0.75,2,33.00,7.46,2.54,4.92,16.14,9.00,22.61,7.70,14.91,48.91,27.27
Mn-Na2WO4/ZrO2,Mn,25,Na,11,W,74,ZrO2,13,0.370,0.185,40,40,20,700,15,2.3,8.5,4.3,0.50,2,32.18,7.73,2.80,4.93,16.42,9.55,24.02,8.70,15.32,51.03,29.68
Mn-Na2WO4/ZrO2,Mn,25,Na,11,W,74,ZrO2,13,0.370,0.185,40,40,20,700,20,3.0,11.3,5.7,0.38,2,33.38,7.59,2.94,4.65,16.16,9.29,22.74,8.81,13.93,48.41,27.83
Mn-Na2WO4/ZrO2,Mn,25,Na,11,W,74,ZrO2,13,0.370,0.185,40,40,20,700,10,1.5,6.4,2.1,0.75,3,22.89,6.98,3.43,3.55,8.39,7.97,30.49,14.98,15.51,36.65,34.82
Mn-Na2WO4/ZrO2,Mn,25,Na,11,W,74,ZrO2,13,0.370,0.185,40,40,20,700,15,2.3,9.6,3.2,0.50,3,20.43,6.18,3.54,2.64,8.02,8.28,30.25,17.33,12.92,39.26,40.53
Mn-Na2WO4/ZrO2,Mn,25,Na,11,W,74,ZrO2,13,0.370,0.185,40,40,20,700,20,3.0,12.8,4.3,0.38,3,20.94,6.20,3.42,2.78,7.49,7.99,29.61,16.33,13.28,35.77,38.16
Mn-Na2WO4/ZrO2,Mn,25,Na,11,W,74,ZrO2,13,0.370,0.185,40,40,20,700,10,1.5,6.8,1.7,0.75,4,14.80,5.32,3.55,1.77,5.07,7.42,35.95,23.99,11.96,34.26,50.14
Mn-Na2WO4/ZrO2,Mn,25,Na,11,W,74,ZrO2,13,0.370,0.185,40,40,20,700,15,2.3,10.2,2.6,0.50,4,12.54,6.49,3.03,3.46,3.14,5.36,51.75,24.16,27.59,25.04,42.74
Mn-Na2WO4/ZrO2,Mn,25,Na,11,W,74,ZrO2,13,0.370,0.185,40,40,20,700,20,3.0,13.6,3.4,0.38,4,11.20,5.89,2.83,3.06,2.94,4.22,52.59,25.27,27.32,26.25,37.68
Mn-Na2WO4/ZrO2,Mn,25,Na,11,W,74,ZrO2,13,0.370,0.185,40,40,20,700,10,1.5,7.3,1.2,0.75,6,10.36,5.04,2.66,2.38,1.59,4.33,48.65,25.68,22.97,15.35,41.80
Mn-Na2WO4/ZrO2,Mn,25,Na,11,W,74,ZrO2,13,0.370,0.185,40,40,20,700,15,2.3,10.9,1.8,0.50,6,7.05,4.01,2.28,1.73,1.11,3.13,56.88,32.34,24.54,15.74,44.40
Mn-Na2WO4/ZrO2,Mn,25,Na,11,W,74,ZrO2,13,0.370,0.185,40,40,20,700,20,3.0,14.6,2.4,0.38,6,7.17,3.18,1.88,1.30,0.83,2.33,44.35,26.22,18.13,11.58,32.50
Mn-Na2WO4/ZrO2,Mn,25,Na,11,W,74,ZrO2,13,0.370,0.185,40,40,20,700,10,4.0,4.0,2.0,0.75,2,29.25,7.46,3.21,4.25,11.52,13.06,25.50,10.97,14.53,39.38,44.65
Mn-Na2WO4/ZrO2,Mn,25,Na,11,W,74,ZrO2,13,0.370,0.185,40,40,20,700,15,6.0,6.0,3.0,0.50,2,26.43,7.78,3.01,4.77,8.96,10.81,29.44,11.39,18.05,33.90,40.90
Mn-Na2WO4/ZrO2,Mn,25,Na,11,W,74,ZrO2,13,0.370,0.185,40,40,20,700,20,8.0,8.0,4.0,0.38,2,21.99,8.23,3.05,5.18,8.57,8.80,37.43,13.87,23.56,38.97,40.02
Mn-Na2WO4/ZrO2,Mn,25,Na,11,W,74,ZrO2,13,0.370,0.185,40,40,20,700,10,4.0,4.5,1.5,0.75,3,17.23,6.76,2.92,3.84,3.64,7.95,39.23,16.95,22.29,21.13,46.14
Mn-Na2WO4/ZrO2,Mn,25,Na,11,W,74,ZrO2,13,0.370,0.185,40,40,20,700,15,6.0,6.8,2.3,0.50,3,12.53,5.52,2.54,2.98,3.06,5.88,44.05,20.27,23.78,24.42,46.93
Mn-Na2WO4/ZrO2,Mn,25,Na,11,W,74,ZrO2,13,0.370,0.185,40,40,20,700,20,8.0,9.0,3.0,0.38,3,10.62,4.85,2.43,2.42,2.70,4.52,45.67,22.88,22.79,25.42,42.56
Mn-Na2WO4/ZrO2,Mn,25,Na,11,W,74,ZrO2,13,0.370,0.185,40,40,20,700,10,4.0,4.8,1.2,0.75,4,11.71,5.06,2.52,2.54,2.15,5.46,43.21,21.52,21.69,18.36,46.63
Mn-Na2WO4/ZrO2,Mn,25,Na,11,W,74,ZrO2,13,0.370,0.185,40,40,20,700,15,6.0,7.2,1.8,0.50,4,6.13,3.99,2.15,1.84,1.40,4.04,65.09,35.07,30.02,22.84,65.91
Mn-Na2WO4/ZrO2,Mn,25,Na,11,W,74,ZrO2,13,0.370,0.185,40,40,20,700,20,8.0,9.6,2.4,0.38,4,4.10,3.07,1.83,1.24,1.02,2.95,74.88,44.63,30.24,24.88,71.95
Mn-Na2WO4/ZrO2,Mn,25,Na,11,W,74,ZrO2,13,0.370,0.185,40,40,20,700,10,4.0,5.1,0.9,0.75,6,4.90,3.64,2.11,1.53,0.76,3.56,74.29,43.06,31.22,15.51,72.65
Mn-Na2WO4/ZrO2,Mn,25,Na,11,W,74,ZrO2,13,0.370,0.185,40,40,20,700,15,6.0,7.7,1.3,0.50,6,3.53,2.35,1.51,0.84,0.47,2.40,66.57,42.78,23.80,13.31,67.99
Mn-Na2WO4/ZrO2,Mn,25,Na,11,W,74,ZrO2,13,0.370,0.185,40,40,20,700,20,8.0,10.3,1.7,0.38,6,5.02,1.95,1.27,0.68,0.30,1.92,38.84,25.30,13.55,5.98,38.25
Mn-Na2WO4/ZrO2,Mn,25,Na,11,W,74,ZrO2,13,0.370,0.185,40,40,20,700,10,7.0,2.0,1.0,0.75,2,10.38,3.13,1.82,1.31,1.53,6.08,30.15,17.53,12.62,14.74,58.57
Mn-Na2WO4/ZrO2,Mn,25,Na,11,W,74,ZrO2,13,0.370,0.185,40,40,20,700,15,10.5,3.0,1.5,0.50,2,8.42,2.32,1.41,0.91,0.80,3.94,27.55,16.75,10.81,9.50,46.79
Mn-Na2WO4/ZrO2,Mn,25,Na,11,W,74,ZrO2,13,0.370,0.185,40,40,20,700,20,14.0,4.0,2.0,0.38,2,3.62,1.94,1.28,0.66,0.34,3.21,53.59,35.36,18.23,9.39,88.67
Mn-Na2WO4/ZrO2,Mn,25,Na,11,W,74,ZrO2,13,0.370,0.185,40,40,20,700,10,7.0,2.3,0.8,0.75,3,5.62,2.16,1.42,0.74,0.74,4.40,38.43,25.27,13.17,13.17,78.29
Mn-Na2WO4/ZrO2,Mn,25,Na,11,W,74,ZrO2,13,0.370,0.185,40,40,20,700,15,10.5,3.4,1.1,0.50,3,4.97,1.46,1.04,0.42,0.18,2.87,29.38,20.93,8.45,3.62,57.75
Mn-Na2WO4/ZrO2,Mn,25,Na,11,W,74,ZrO2,13,0.370,0.185,40,40,20,700,20,14.0,4.5,1.5,0.38,3,2.97,1.19,0.77,0.42,0.05,2.23,40.07,25.93,14.14,1.68,75.08
Mn-Na2WO4/ZrO2,Mn,25,Na,11,W,74,ZrO2,13,0.370,0.185,40,40,20,700,10,7.0,2.4,0.6,0.75,4,7.15,1.78,1.11,0.67,1.00,3.46,24.90,15.52,9.37,13.99,48.39
Mn-Na2WO4/ZrO2,Mn,25,Na,11,W,74,ZrO2,13,0.370,0.185,40,40,20,700,15,10.5,3.6,0.9,0.50,4,4.19,1.07,0.67,0.40,0.16,2.29,25.54,15.99,9.55,3.82,54.65
Mn-Na2WO4/ZrO2,Mn,25,Na,11,W,74,ZrO2,13,0.370,0.185,40,40,20,700,20,14.0,4.8,1.2,0.38,4,2.22,0.87,0.70,0.17,0.29,1.78,39.19,31.53,7.66,13.06,80.18
Mn-Na2WO4/ZrO2,Mn,25,Na,11,W,74,ZrO2,13,0.370,0.185,40,40,20,700,10,7.0,2.6,0.4,0.75,6,3.96,1.59,1.03,0.56,0.06,2.65,40.15,26.01,14.14,1.52,66.92
Mn-Na2WO4/ZrO2,Mn,25,Na,11,W,74,ZrO2,13,0.370,0.185,40,40,20,700,15,10.5,3.9,0.6,0.50,6,2.50,0.97,0.61,0.36,0.22,1.76,38.80,24.40,14.40,8.80,70.40
Mn-Na2WO4/ZrO2,Mn,25,Na,11,W,74,ZrO2,13,0.370,0.185,40,40,20,700,20,14.0,5.1,0.9,0.38,6,1.61,0.75,0.58,0.17,0.46,1.33,46.58,36.02,10.56,28.57,82.61
Mn-Na2WO4/Nb2O5,Mn,25,Na,11,W,74,Nb2O5,8,0.370,0.185,40,40,20,900,10,1.5,5.7,2.8,0.75,2,33.49,4.61,0.60,4.01,24.43,7.95,13.77,1.79,11.97,72.95,23.74
Mn-Na2WO4/Nb2O5,Mn,25,Na,11,W,74,Nb2O5,8,0.370,0.185,40,40,20,900,15,2.3,8.5,4.3,0.50,2,34.73,5.18,0.59,4.59,24.94,7.42,14.92,1.70,13.22,71.81,21.36
Mn-Na2WO4/Nb2O5,Mn,25,Na,11,W,74,Nb2O5,8,0.370,0.185,40,40,20,900,20,3.0,11.3,5.7,0.38,2,34.73,5.63,0.62,5.01,25.12,7.11,16.21,1.79,14.43,72.33,20.47
Mn-Na2WO4/Nb2O5,Mn,25,Na,11,W,74,Nb2O5,8,0.370,0.185,40,40,20,900,10,1.5,6.4,2.1,0.75,3,21.34,4.93,0.52,4.41,17.78,4.25,23.10,2.44,20.67,83.32,19.92
