Repository: ur-whitelab/BO-LIFT

# 🤖 BO-LIFT: Bayesian Optimization using in-context learning
BO-LIFT does regression with uncertainties using frozen Large Language Models by using token probabilities.
It uses LangChain to select examples to create in-context learning prompts from training data.
By selecting examples, it can consider more training data than it fits in the model's context window.
Being able to predict uncertainty, allow the employment of interesting techniques such as Bayesian Optimization.

## Usage 💻

You need to set up your OpenAI API key in order to use BO-LIFT.
You can do that using the `os` Python library:

```py
import os
os.environ["OPENAI_API_KEY"] = "<your-key-here>"
```

File: paper/dataset/oxidative_methane_coupling.csv (part 9 of 46)
Name,M1,M1_atom_number,M2,M2_atom_number,M3,M3_atom_number,Support ,Support_ID,M2_mol,M3_mol,M1_mol%,M2_mol%,M3_mol%,Temp,Total_flow,Ar_flow,CH4_flow,O2_flow,CT,CH4/O2,CH4_conv,C2y,C2H6y,C2H4y,COy,CO2y,C2s,C2H6s,C2H4s,COs,CO2s
Mn-Na2WO4/Nb2O5,Mn,25,Na,11,W,74,Nb2O5,8,0.370,0.185,40,40,20,900,15,2.3,9.6,3.2,0.50,3,23.08,5.49,0.54,4.95,18.09,4.00,23.79,2.34,21.45,78.38,17.33
Mn-Na2WO4/Nb2O5,Mn,25,Na,11,W,74,Nb2O5,8,0.370,0.185,40,40,20,900,20,3.0,12.8,4.3,0.38,3,23.32,5.96,0.57,5.39,18.00,3.75,25.56,2.44,23.11,77.19,16.08
Mn-Na2WO4/Nb2O5,Mn,25,Na,11,W,74,Nb2O5,8,0.370,0.185,40,40,20,900,10,1.5,6.8,1.7,0.75,4,16.26,4.85,0.48,4.37,14.38,2.91,29.83,2.95,26.88,88.44,17.90
Mn-Na2WO4/Nb2O5,Mn,25,Na,11,W,74,Nb2O5,8,0.370,0.185,40,40,20,900,15,2.3,10.2,2.6,0.50,4,16.53,5.47,0.45,5.02,14.37,2.63,33.09,2.72,30.37,86.93,15.91
Mn-Na2WO4/Nb2O5,Mn,25,Na,11,W,74,Nb2O5,8,0.370,0.185,40,40,20,900,20,3.0,13.6,3.4,0.38,4,20.18,5.57,0.44,5.13,13.55,2.36,27.60,2.18,25.42,67.15,11.69
Mn-Na2WO4/Nb2O5,Mn,25,Na,11,W,74,Nb2O5,8,0.370,0.185,40,40,20,900,10,1.5,7.3,1.2,0.75,6,15.10,4.47,0.41,4.06,10.08,1.71,29.60,2.72,26.89,66.75,11.32
Mn-Na2WO4/Nb2O5,Mn,25,Na,11,W,74,Nb2O5,8,0.370,0.185,40,40,20,900,15,2.3,10.9,1.8,0.50,6,11.11,5.14,0.46,4.68,9.81,1.48,46.26,4.14,42.12,88.30,13.32
Mn-Na2WO4/Nb2O5,Mn,25,Na,11,W,74,Nb2O5,8,0.370,0.185,40,40,20,900,20,3.0,14.6,2.4,0.38,6,12.31,5.36,0.45,4.91,9.52,1.34,43.54,3.66,39.89,77.34,10.89
Mn-Na2WO4/Nb2O5,Mn,25,Na,11,W,74,Nb2O5,8,0.370,0.185,40,40,20,900,10,4.0,4.0,2.0,0.75,2,35.42,4.40,0.55,3.85,25.72,7.93,12.42,1.55,10.87,72.61,22.39
Mn-Na2WO4/Nb2O5,Mn,25,Na,11,W,74,Nb2O5,8,0.370,0.185,40,40,20,900,15,6.0,6.0,3.0,0.50,2,35.36,5.00,0.58,4.42,26.22,7.26,14.14,1.64,12.50,74.15,20.53
Mn-Na2WO4/Nb2O5,Mn,25,Na,11,W,74,Nb2O5,8,0.370,0.185,40,40,20,900,20,8.0,8.0,4.0,0.38,2,36.45,5.38,0.61,4.77,25.88,6.72,14.76,1.67,13.09,71.00,18.44
Mn-Na2WO4/Nb2O5,Mn,25,Na,11,W,74,Nb2O5,8,0.370,0.185,40,40,20,900,10,4.0,4.5,1.5,0.75,3,25.29,4.56,0.47,4.09,18.70,4.30,18.03,1.86,16.17,73.94,17.00
Mn-Na2WO4/Nb2O5,Mn,25,Na,11,W,74,Nb2O5,8,0.370,0.185,40,40,20,900,15,6.0,6.8,2.3,0.50,3,23.59,5.26,0.52,4.74,17.91,3.73,22.30,2.20,20.09,75.92,15.81
Mn-Na2WO4/Nb2O5,Mn,25,Na,11,W,74,Nb2O5,8,0.370,0.185,40,40,20,900,20,8.0,9.0,3.0,0.38,3,25.69,5.50,0.49,5.01,18.05,3.47,21.41,1.91,19.50,70.26,13.51
Mn-Na2WO4/Nb2O5,Mn,25,Na,11,W,74,Nb2O5,8,0.370,0.185,40,40,20,900,10,4.0,4.8,1.2,0.75,4,19.46,4.54,0.44,4.10,14.74,2.88,23.33,2.26,21.07,75.75,14.80
Mn-Na2WO4/Nb2O5,Mn,25,Na,11,W,74,Nb2O5,8,0.370,0.185,40,40,20,900,15,6.0,7.2,1.8,0.50,4,18.98,5.08,0.47,4.61,14.14,2.46,26.77,2.48,24.29,74.50,12.96
Mn-Na2WO4/Nb2O5,Mn,25,Na,11,W,74,Nb2O5,8,0.370,0.185,40,40,20,900,20,8.0,9.6,2.4,0.38,4,20.22,5.45,0.49,4.96,14.02,2.30,26.95,2.42,24.53,69.34,11.37
Mn-Na2WO4/Nb2O5,Mn,25,Na,11,W,74,Nb2O5,8,0.370,0.185,40,40,20,900,10,4.0,5.1,0.9,0.75,6,11.73,4.27,0.38,3.89,10.02,1.68,36.40,3.24,33.16,85.42,14.32
Mn-Na2WO4/Nb2O5,Mn,25,Na,11,W,74,Nb2O5,8,0.370,0.185,40,40,20,900,15,6.0,7.7,1.3,0.50,6,12.69,4.73,0.45,4.28,9.62,1.44,37.27,3.55,33.73,75.81,11.35
Mn-Na2WO4/Nb2O5,Mn,25,Na,11,W,74,Nb2O5,8,0.370,0.185,40,40,20,900,20,8.0,10.3,1.7,0.38,6,12.99,5.09,0.41,4.68,9.58,1.35,39.18,3.16,36.03,73.75,10.39
Mn-Na2WO4/Nb2O5,Mn,25,Na,11,W,74,Nb2O5,8,0.370,0.185,40,40,20,900,10,7.0,2.0,1.0,0.75,2,40.81,4.10,0.68,3.42,26.10,6.82,10.05,1.67,8.38,63.95,16.71
Mn-Na2WO4/Nb2O5,Mn,25,Na,11,W,74,Nb2O5,8,0.370,0.185,40,40,20,900,15,10.5,3.0,1.5,0.50,2,42.74,4.36,0.41,3.95,25.38,6.06,10.20,0.96,9.24,59.38,14.18
Mn-Na2WO4/Nb2O5,Mn,25,Na,11,W,74,Nb2O5,8,0.370,0.185,40,40,20,900,20,14.0,4.0,2.0,0.38,2,41.18,4.89,0.46,4.43,26.30,6.03,11.87,1.12,10.76,63.87,14.64
Mn-Na2WO4/Nb2O5,Mn,25,Na,11,W,74,Nb2O5,8,0.370,0.185,40,40,20,900,10,7.0,2.3,0.8,0.75,3,30.47,4.28,0.41,3.87,20.02,4.44,14.05,1.35,12.70,65.70,14.57
Mn-Na2WO4/Nb2O5,Mn,25,Na,11,W,74,Nb2O5,8,0.370,0.185,40,40,20,900,15,10.5,3.4,1.1,0.50,3,29.14,4.98,0.53,4.45,18.49,3.49,17.09,1.82,15.27,63.45,11.98
Mn-Na2WO4/Nb2O5,Mn,25,Na,11,W,74,Nb2O5,8,0.370,0.185,40,40,20,900,20,14.0,4.5,1.5,0.38,3,30.12,5.30,0.47,4.83,18.15,3.33,17.60,1.56,16.04,60.26,11.06
Mn-Na2WO4/Nb2O5,Mn,25,Na,11,W,74,Nb2O5,8,0.370,0.185,40,40,20,900,10,7.0,2.4,0.6,0.75,4,24.08,4.32,0.49,3.83,15.25,2.98,17.94,2.03,15.91,63.33,12.38
Mn-Na2WO4/Nb2O5,Mn,25,Na,11,W,74,Nb2O5,8,0.370,0.185,40,40,20,900,15,10.5,3.6,0.9,0.50,4,23.44,4.73,0.40,4.33,13.93,2.35,20.18,1.71,18.47,59.43,10.03
Mn-Na2WO4/Nb2O5,Mn,25,Na,11,W,74,Nb2O5,8,0.370,0.185,40,40,20,900,20,14.0,4.8,1.2,0.38,4,22.93,5.30,0.56,4.74,13.88,2.27,23.11,2.44,20.67,60.53,9.90
Mn-Na2WO4/Nb2O5,Mn,25,Na,11,W,74,Nb2O5,8,0.370,0.185,40,40,20,900,10,7.0,2.6,0.4,0.75,6,17.20,4.14,0.47,3.67,10.60,1.82,24.07,2.73,21.34,61.63,10.58
Mn-Na2WO4/Nb2O5,Mn,25,Na,11,W,74,Nb2O5,8,0.370,0.185,40,40,20,900,15,10.5,3.9,0.6,0.50,6,16.99,4.49,0.45,4.04,9.29,1.51,26.43,2.65,23.78,54.68,8.89
Mn-Na2WO4/Nb2O5,Mn,25,Na,11,W,74,Nb2O5,8,0.370,0.185,40,40,20,900,20,14.0,5.1,0.9,0.38,6,16.65,4.77,0.48,4.29,8.88,1.37,28.65,2.88,25.77,53.33,8.23
Mn-Na2WO4/Nb2O5,Mn,25,Na,11,W,74,Nb2O5,8,0.370,0.185,40,40,20,850,10,1.5,5.7,2.8,0.75,2,34.04,6.03,0.67,5.36,22.64,6.85,17.71,1.97,15.75,66.51,20.12
Mn-Na2WO4/Nb2O5,Mn,25,Na,11,W,74,Nb2O5,8,0.370,0.185,40,40,20,850,15,2.3,8.5,4.3,0.50,2,32.03,6.80,0.80,6.00,24.46,6.91,21.23,2.50,18.73,76.37,21.57
Mn-Na2WO4/Nb2O5,Mn,25,Na,11,W,74,Nb2O5,8,0.370,0.185,40,40,20,850,20,3.0,11.3,5.7,0.38,2,33.96,7.10,0.84,6.26,24.15,6.51,20.91,2.47,18.43,71.11,19.17
Mn-Na2WO4/Nb2O5,Mn,25,Na,11,W,74,Nb2O5,8,0.370,0.185,40,40,20,850,10,1.5,6.4,2.1,0.75,3,24.43,6.16,0.62,5.54,16.57,3.60,25.21,2.54,22.68,67.83,14.74
Mn-Na2WO4/Nb2O5,Mn,25,Na,11,W,74,Nb2O5,8,0.370,0.185,40,40,20,850,15,2.3,9.6,3.2,0.50,3,21.89,7.01,0.75,6.26,17.07,3.50,32.02,3.43,28.60,77.98,15.99
Mn-Na2WO4/Nb2O5,Mn,25,Na,11,W,74,Nb2O5,8,0.370,0.185,40,40,20,850,20,3.0,12.8,4.3,0.38,3,23.44,7.41,0.80,6.61,16.89,3.36,31.61,3.41,28.20,72.06,14.33
Mn-Na2WO4/Nb2O5,Mn,25,Na,11,W,74,Nb2O5,8,0.370,0.185,40,40,20,850,10,1.5,6.8,1.7,0.75,4,16.89,6.22,0.61,5.61,13.18,2.34,36.83,3.61,33.21,78.03,13.85
Mn-Na2WO4/Nb2O5,Mn,25,Na,11,W,74,Nb2O5,8,0.370,0.185,40,40,20,850,15,2.3,10.2,2.6,0.50,4,16.87,6.86,0.72,6.14,13.10,2.17,40.66,4.27,36.40,77.65,12.86
Mn-Na2WO4/Nb2O5,Mn,25,Na,11,W,74,Nb2O5,8,0.370,0.185,40,40,20,850,20,3.0,13.6,3.4,0.38,4,18.50,7.04,0.76,6.28,12.76,2.08,38.05,4.11,33.95,68.97,11.24
Mn-Na2WO4/Nb2O5,Mn,25,Na,11,W,74,Nb2O5,8,0.370,0.185,40,40,20,850,10,1.5,7.3,1.2,0.75,6,13.48,5.61,0.56,5.05,9.10,1.27,41.62,4.15,37.46,67.51,9.42
Mn-Na2WO4/Nb2O5,Mn,25,Na,11,W,74,Nb2O5,8,0.370,0.185,40,40,20,850,15,2.3,10.9,1.8,0.50,6,12.57,6.21,0.66,5.55,8.77,1.16,49.40,5.25,44.15,69.77,9.23
Mn-Na2WO4/Nb2O5,Mn,25,Na,11,W,74,Nb2O5,8,0.370,0.185,40,40,20,850,20,3.0,14.6,2.4,0.38,6,13.27,6.44,0.77,5.67,8.35,1.07,48.53,5.80,42.73,62.92,8.06
Mn-Na2WO4/Nb2O5,Mn,25,Na,11,W,74,Nb2O5,8,0.370,0.185,40,40,20,850,10,4.0,4.0,2.0,0.75,2,35.23,5.79,0.70,5.09,24.39,6.79,16.43,1.99,14.45,69.23,19.27
Mn-Na2WO4/Nb2O5,Mn,25,Na,11,W,74,Nb2O5,8,0.370,0.185,40,40,20,850,15,6.0,6.0,3.0,0.50,2,35.70,6.48,0.79,5.69,24.70,6.39,18.15,2.21,15.94,69.19,17.90
Mn-Na2WO4/Nb2O5,Mn,25,Na,11,W,74,Nb2O5,8,0.370,0.185,40,40,20,850,20,8.0,8.0,4.0,0.38,2,35.71,6.79,0.82,5.97,24.61,6.26,19.01,2.30,16.72,68.92,17.53
Mn-Na2WO4/Nb2O5,Mn,25,Na,11,W,74,Nb2O5,8,0.370,0.185,40,40,20,850,10,4.0,4.5,1.5,0.75,3,25.28,6.06,0.67,5.39,17.33,3.62,23.97,2.65,21.32,68.55,14.32
Mn-Na2WO4/Nb2O5,Mn,25,Na,11,W,74,Nb2O5,8,0.370,0.185,40,40,20,850,15,6.0,6.8,2.3,0.50,3,25.34,6.68,0.72,5.96,17.02,3.28,26.36,2.84,23.52,67.17,12.94
Mn-Na2WO4/Nb2O5,Mn,25,Na,11,W,74,Nb2O5,8,0.370,0.185,40,40,20,850,20,8.0,9.0,3.0,0.38,3,24.74,7.10,0.77,6.33,17.05,3.12,28.70,3.11,25.59,68.92,12.61
Mn-Na2WO4/Nb2O5,Mn,25,Na,11,W,74,Nb2O5,8,0.370,0.185,40,40,20,850,10,4.0,4.8,1.2,0.75,4,19.13,5.99,0.56,5.43,13.50,2.31,31.31,2.93,28.38,70.57,12.08
Mn-Na2WO4/Nb2O5,Mn,25,Na,11,W,74,Nb2O5,8,0.370,0.185,40,40,20,850,15,6.0,7.2,1.8,0.50,4,18.37,6.51,0.64,5.87,13.22,2.13,35.44,3.48,31.95,71.97,11.59
Mn-Na2WO4/Nb2O5,Mn,25,Na,11,W,74,Nb2O5,8,0.370,0.185,40,40,20,850,20,8.0,9.6,2.4,0.38,4,19.41,6.90,0.77,6.13,12.54,1.99,35.55,3.97,31.58,64.61,10.25
Mn-Na2WO4/Nb2O5,Mn,25,Na,11,W,74,Nb2O5,8,0.370,0.185,40,40,20,850,10,4.0,5.1,0.9,0.75,6,13.16,5.55,0.56,4.99,8.67,1.20,42.17,4.26,37.92,65.88,9.12
Mn-Na2WO4/Nb2O5,Mn,25,Na,11,W,74,Nb2O5,8,0.370,0.185,40,40,20,850,15,6.0,7.7,1.3,0.50,6,12.40,6.01,0.72,5.29,8.14,1.09,48.47,5.81,42.66,65.65,8.79
Mn-Na2WO4/Nb2O5,Mn,25,Na,11,W,74,Nb2O5,8,0.370,0.185,40,40,20,850,20,8.0,10.3,1.7,0.38,6,11.31,6.31,0.87,5.44,7.42,0.99,55.79,7.69,48.10,65.61,8.75
Mn-Na2WO4/Nb2O5,Mn,25,Na,11,W,74,Nb2O5,8,0.370,0.185,40,40,20,850,10,7.0,2.0,1.0,0.75,2,39.23,5.92,0.71,5.21,24.07,5.75,15.09,1.81,13.28,61.36,14.66
Mn-Na2WO4/Nb2O5,Mn,25,Na,11,W,74,Nb2O5,8,0.370,0.185,40,40,20,850,15,10.5,3.0,1.5,0.50,2,41.21,6.35,0.77,5.58,22.87,5.12,15.41,1.87,13.54,55.50,12.42
Mn-Na2WO4/Nb2O5,Mn,25,Na,11,W,74,Nb2O5,8,0.370,0.185,40,40,20,850,20,14.0,4.0,2.0,0.38,2,40.11,6.90,0.85,6.05,23.42,5.19,17.20,2.12,15.08,58.39,12.94
Mn-Na2WO4/Nb2O5,Mn,25,Na,11,W,74,Nb2O5,8,0.370,0.185,40,40,20,850,10,7.0,2.3,0.8,0.75,3,28.03,6.40,0.72,5.68,16.29,3.07,22.83,2.57,20.26,58.12,10.95
Mn-Na2WO4/Nb2O5,Mn,25,Na,11,W,74,Nb2O5,8,0.370,0.185,40,40,20,850,15,10.5,3.4,1.1,0.50,3,28.77,7.01,0.92,6.09,15.18,2.74,24.37,3.20,21.17,52.76,9.52
Mn-Na2WO4/Nb2O5,Mn,25,Na,11,W,74,Nb2O5,8,0.370,0.185,40,40,20,850,20,14.0,4.5,1.5,0.38,3,27.11,7.50,1.04,6.46,15.06,2.68,27.67,3.84,23.83,55.55,9.89
Mn-Na2WO4/Nb2O5,Mn,25,Na,11,W,74,Nb2O5,8,0.370,0.185,40,40,20,850,10,7.0,2.4,0.6,0.75,4,23.46,6.17,0.78,5.39,11.80,1.97,26.30,3.32,22.98,50.30,8.40
Mn-Na2WO4/Nb2O5,Mn,25,Na,11,W,74,Nb2O5,8,0.370,0.185,40,40,20,850,15,10.5,3.6,0.9,0.50,4,22.43,6.56,0.93,5.63,10.67,1.84,29.25,4.15,25.10,47.57,8.20
Mn-Na2WO4/Nb2O5,Mn,25,Na,11,W,74,Nb2O5,8,0.370,0.185,40,40,20,850,20,14.0,4.8,1.2,0.38,4,22.48,6.83,1.06,5.77,10.21,1.77,30.38,4.72,25.67,45.42,7.87
Mn-Na2WO4/Nb2O5,Mn,25,Na,11,W,74,Nb2O5,8,0.370,0.185,40,40,20,850,10,7.0,2.6,0.4,0.75,6,15.16,5.16,0.84,4.32,7.29,1.17,34.04,5.54,28.50,48.09,7.72
Mn-Na2WO4/Nb2O5,Mn,25,Na,11,W,74,Nb2O5,8,0.370,0.185,40,40,20,850,15,10.5,3.9,0.6,0.50,6,17.23,4.86,1.05,3.81,6.28,1.13,28.21,6.09,22.11,36.45,6.56
Mn-Na2WO4/Nb2O5,Mn,25,Na,11,W,74,Nb2O5,8,0.370,0.185,40,40,20,850,20,14.0,5.1,0.9,0.38,6,12.72,4.91,1.22,3.69,5.70,1.53,38.60,9.59,29.01,44.81,12.03
Mn-Na2WO4/Nb2O5,Mn,25,Na,11,W,74,Nb2O5,8,0.370,0.185,40,40,20,800,10,1.5,5.7,2.8,0.75,2,34.37,7.13,1.09,6.04,21.84,6.45,20.74,3.17,17.57,63.54,18.77
Mn-Na2WO4/Nb2O5,Mn,25,Na,11,W,74,Nb2O5,8,0.370,0.185,40,40,20,800,15,2.3,8.5,4.3,0.50,2,35.27,7.53,1.20,6.33,22.00,6.38,21.35,3.40,17.95,62.38,18.09
Mn-Na2WO4/Nb2O5,Mn,25,Na,11,W,74,Nb2O5,8,0.370,0.185,40,40,20,800,20,3.0,11.3,5.7,0.38,2,34.08,8.05,1.34,6.71,22.50,6.40,23.62,3.93,19.69,66.02,18.78
Mn-Na2WO4/Nb2O5,Mn,25,Na,11,W,74,Nb2O5,8,0.370,0.185,40,40,20,800,10,1.5,6.4,2.1,0.75,3,25.96,7.10,1.05,6.05,15.38,3.36,27.35,4.04,23.31,59.24,12.94
Mn-Na2WO4/Nb2O5,Mn,25,Na,11,W,74,Nb2O5,8,0.370,0.185,40,40,20,800,15,2.3,9.6,3.2,0.50,3,23.38,8.09,1.28,6.81,15.45,3.27,34.60,5.47,29.13,66.08,13.99
Mn-Na2WO4/Nb2O5,Mn,25,Na,11,W,74,Nb2O5,8,0.370,0.185,40,40,20,800,20,3.0,12.8,4.3,0.38,3,23.81,8.25,1.39,6.86,15.06,3.17,34.65,5.84,28.81,63.25,13.31
Mn-Na2WO4/Nb2O5,Mn,25,Na,11,W,74,Nb2O5,8,0.370,0.185,40,40,20,800,10,1.5,6.8,1.7,0.75,4,20.81,7.05,1.08,5.97,11.44,2.04,33.88,5.19,28.69,54.97,9.80
Mn-Na2WO4/Nb2O5,Mn,25,Na,11,W,74,Nb2O5,8,0.370,0.185,40,40,20,800,15,2.3,10.2,2.6,0.50,4,18.57,7.73,1.33,6.40,11.31,1.97,41.63,7.16,34.46,60.90,10.61
Mn-Na2WO4/Nb2O5,Mn,25,Na,11,W,74,Nb2O5,8,0.370,0.185,40,40,20,800,20,3.0,13.6,3.4,0.38,4,19.07,7.89,1.42,6.47,11.08,1.93,41.37,7.45,33.93,58.10,10.12
Mn-Na2WO4/Nb2O5,Mn,25,Na,11,W,74,Nb2O5,8,0.370,0.185,40,40,20,800,10,1.5,7.3,1.2,0.75,6,16.48,6.28,1.10,5.18,7.46,1.08,38.11,6.67,31.43,45.27,6.55
Mn-Na2WO4/Nb2O5,Mn,25,Na,11,W,74,Nb2O5,8,0.370,0.185,40,40,20,800,15,2.3,10.9,1.8,0.50,6,13.40,6.48,1.28,5.20,7.13,1.08,48.36,9.55,38.81,53.21,8.06
Mn-Na2WO4/Nb2O5,Mn,25,Na,11,W,74,Nb2O5,8,0.370,0.185,40,40,20,800,20,3.0,14.6,2.4,0.38,6,14.73,6.31,1.49,4.82,6.33,1.16,42.84,10.12,32.72,42.97,7.88
Mn-Na2WO4/Nb2O5,Mn,25,Na,11,W,74,Nb2O5,8,0.370,0.185,40,40,20,800,10,4.0,4.0,2.0,0.75,2,34.42,7.17,1.16,6.01,22.75,6.42,20.83,3.37,17.46,66.10,18.65
Mn-Na2WO4/Nb2O5,Mn,25,Na,11,W,74,Nb2O5,8,0.370,0.185,40,40,20,800,15,6.0,6.0,3.0,0.50,2,34.49,7.66,1.23,6.43,22.19,6.03,22.21,3.57,18.64,64.34,17.48
Mn-Na2WO4/Nb2O5,Mn,25,Na,11,W,74,Nb2O5,8,0.370,0.185,40,40,20,800,20,8.0,8.0,4.0,0.38,2,34.75,7.97,1.25,6.72,21.86,5.76,22.94,3.60,19.34,62.91,16.58
Mn-Na2WO4/Nb2O5,Mn,25,Na,11,W,74,Nb2O5,8,0.370,0.185,40,40,20,800,10,4.0,4.5,1.5,0.75,3,25.75,7.33,1.12,6.21,15.21,3.18,28.47,4.35,24.12,59.07,12.35
Mn-Na2WO4/Nb2O5,Mn,25,Na,11,W,74,Nb2O5,8,0.370,0.185,40,40,20,800,15,6.0,6.8,2.3,0.50,3,23.78,7.90,1.31,6.59,14.41,2.86,33.22,5.51,27.71,60.60,12.03
Mn-Na2WO4/Nb2O5,Mn,25,Na,11,W,74,Nb2O5,8,0.370,0.185,40,40,20,800,20,8.0,9.0,3.0,0.38,3,25.55,8.01,1.42,6.59,14.22,2.85,31.35,5.56,25.79,55.66,11.15
Mn-Na2WO4/Nb2O5,Mn,25,Na,11,W,74,Nb2O5,8,0.370,0.185,40,40,20,800,10,4.0,4.8,1.2,0.75,4,20.45,7.02,1.16,5.86,11.22,1.96,34.33,5.67,28.66,54.87,9.58
Mn-Na2WO4/Nb2O5,Mn,25,Na,11,W,74,Nb2O5,8,0.370,0.185,40,40,20,800,15,6.0,7.2,1.8,0.50,4,18.02,7.09,1.42,5.67,10.17,1.85,39.35,7.88,31.47,56.44,10.27
Mn-Na2WO4/Nb2O5,Mn,25,Na,11,W,74,Nb2O5,8,0.370,0.185,40,40,20,800,20,8.0,9.6,2.4,0.38,4,19.30,7.12,1.59,5.53,9.71,1.95,36.89,8.24,28.65,50.31,10.10
Mn-Na2WO4/Nb2O5,Mn,25,Na,11,W,74,Nb2O5,8,0.370,0.185,40,40,20,800,10,4.0,5.1,0.9,0.75,6,12.02,5.23,1.26,3.97,6.24,1.25,43.51,10.48,33.03,51.91,10.40
Mn-Na2WO4/Nb2O5,Mn,25,Na,11,W,74,Nb2O5,8,0.370,0.185,40,40,20,800,15,6.0,7.7,1.3,0.50,6,11.23,4.22,1.46,2.76,4.30,3.19,37.58,13.00,24.58,38.29,28.41
Mn-Na2WO4/Nb2O5,Mn,25,Na,11,W,74,Nb2O5,8,0.370,0.185,40,40,20,800,20,8.0,10.3,1.7,0.38,6,9.72,3.83,1.54,2.29,2.76,4.80,39.40,15.84,23.56,28.40,49.38
Mn-Na2WO4/Nb2O5,Mn,25,Na,11,W,74,Nb2O5,8,0.370,0.185,40,40,20,800,10,7.0,2.0,1.0,0.75,2,35.43,7.00,1.36,5.64,20.23,5.23,19.76,3.84,15.92,57.10,14.76
Mn-Na2WO4/Nb2O5,Mn,25,Na,11,W,74,Nb2O5,8,0.370,0.185,40,40,20,800,15,10.5,3.0,1.5,0.50,2,36.21,6.47,1.59,4.88,16.10,7.42,17.87,4.39,13.48,44.46,20.49
Mn-Na2WO4/Nb2O5,Mn,25,Na,11,W,74,Nb2O5,8,0.370,0.185,40,40,20,800,20,14.0,4.0,2.0,0.38,2,32.35,6.78,1.76,5.02,13.51,10.32,20.96,5.44,15.52,41.76,31.90
Mn-Na2WO4/Nb2O5,Mn,25,Na,11,W,74,Nb2O5,8,0.370,0.185,40,40,20,800,10,7.0,2.3,0.8,0.75,3,22.18,5.50,1.64,3.86,10.62,6.62,24.80,7.39,17.40,47.88,29.85
Mn-Na2WO4/Nb2O5,Mn,25,Na,11,W,74,Nb2O5,8,0.370,0.185,40,40,20,800,15,10.5,3.4,1.1,0.50,3,17.61,3.68,1.79,1.89,2.57,13.00,20.90,10.16,10.73,14.59,73.82
Mn-Na2WO4/Nb2O5,Mn,25,Na,11,W,74,Nb2O5,8,0.370,0.185,40,40,20,800,20,14.0,4.5,1.5,0.38,3,18.10,5.83,1.78,4.05,3.81,6.66,32.21,9.83,22.38,21.05,36.80
Mn-Na2WO4/Nb2O5,Mn,25,Na,11,W,74,Nb2O5,8,0.370,0.185,40,40,20,800,10,7.0,2.4,0.6,0.75,4,15.32,2.94,1.63,1.31,3.68,9.15,19.19,10.64,8.55,24.02,59.73
Mn-Na2WO4/Nb2O5,Mn,25,Na,11,W,74,Nb2O5,8,0.370,0.185,40,40,20,800,15,10.5,3.6,0.9,0.50,4,12.67,4.50,1.75,2.75,2.18,5.62,35.52,13.81,21.70,17.21,44.36
Mn-Na2WO4/Nb2O5,Mn,25,Na,11,W,74,Nb2O5,8,0.370,0.185,40,40,20,800,20,14.0,4.8,1.2,0.38,4,9.59,4.59,1.66,2.93,3.26,1.64,47.86,17.31,30.55,33.99,17.10
Mn-Na2WO4/Nb2O5,Mn,25,Na,11,W,74,Nb2O5,8,0.370,0.185,40,40,20,800,10,7.0,2.6,0.4,0.75,6,8.44,3.54,1.36,2.18,1.95,3.11,41.94,16.11,25.83,23.10,36.85
Mn-Na2WO4/Nb2O5,Mn,25,Na,11,W,74,Nb2O5,8,0.370,0.185,40,40,20,800,15,10.5,3.9,0.6,0.50,6,5.22,3.06,1.32,1.74,2.14,0.79,58.62,25.29,33.33,41.00,15.13
Mn-Na2WO4/Nb2O5,Mn,25,Na,11,W,74,Nb2O5,8,0.370,0.185,40,40,20,800,20,14.0,5.1,0.9,0.38,6,6.17,2.80,1.25,1.55,1.67,0.35,45.38,20.26,25.12,27.07,5.67
Mn-Na2WO4/Nb2O5,Mn,25,Na,11,W,74,Nb2O5,8,0.370,0.185,40,40,20,775,10,1.5,5.7,2.8,0.75,2,34.36,6.81,1.36,5.45,21.22,6.29,19.82,3.96,15.86,61.76,18.31
Mn-Na2WO4/Nb2O5,Mn,25,Na,11,W,74,Nb2O5,8,0.370,0.185,40,40,20,775,15,2.3,8.5,4.3,0.50,2,33.47,7.42,1.49,5.93,21.70,6.37,22.17,4.45,17.72,64.83,19.03
Mn-Na2WO4/Nb2O5,Mn,25,Na,11,W,74,Nb2O5,8,0.370,0.185,40,40,20,775,20,3.0,11.3,5.7,0.38,2,35.90,7.70,1.63,6.07,21.00,6.20,21.45,4.54,16.91,58.50,17.27
Mn-Na2WO4/Nb2O5,Mn,25,Na,11,W,74,Nb2O5,8,0.370,0.185,40,40,20,775,10,1.5,6.4,2.1,0.75,3,25.10,7.24,1.44,5.80,14.51,3.25,28.84,5.74,23.11,57.81,12.95
Mn-Na2WO4/Nb2O5,Mn,25,Na,11,W,74,Nb2O5,8,0.370,0.185,40,40,20,775,15,2.3,9.6,3.2,0.50,3,22.90,7.89,1.66,6.23,14.64,3.17,34.45,7.25,27.21,63.93,13.84
Mn-Na2WO4/Nb2O5,Mn,25,Na,11,W,74,Nb2O5,8,0.370,0.185,40,40,20,775,20,3.0,12.8,4.3,0.38,3,24.52,8.01,1.80,6.21,14.24,3.08,32.67,7.34,25.33,58.08,12.56
Mn-Na2WO4/Nb2O5,Mn,25,Na,11,W,74,Nb2O5,8,0.370,0.185,40,40,20,775,10,1.5,6.8,1.7,0.75,4,19.22,6.83,1.46,5.37,10.71,1.99,35.54,7.60,27.94,55.72,10.35
Mn-Na2WO4/Nb2O5,Mn,25,Na,11,W,74,Nb2O5,8,0.370,0.185,40,40,20,775,15,2.3,10.2,2.6,0.50,4,19.30,6.93,1.71,5.22,10.07,2.04,35.91,8.86,27.05,52.18,10.57
Mn-Na2WO4/Nb2O5,Mn,25,Na,11,W,74,Nb2O5,8,0.370,0.185,40,40,20,775,20,3.0,13.6,3.4,0.38,4,17.44,6.82,1.92,4.90,9.48,2.40,39.11,11.01,28.10,54.36,13.76
Mn-Na2WO4/Nb2O5,Mn,25,Na,11,W,74,Nb2O5,8,0.370,0.185,40,40,20,775,10,1.5,7.3,1.2,0.75,6,14.06,4.83,1.47,3.36,6.29,1.60,34.35,10.46,23.90,44.74,11.38
Mn-Na2WO4/Nb2O5,Mn,25,Na,11,W,74,Nb2O5,8,0.370,0.185,40,40,20,775,15,2.3,10.9,1.8,0.50,6,6.37,3.61,1.68,1.93,2.67,5.35,56.67,26.37,30.30,41.92,83.99
Mn-Na2WO4/Nb2O5,Mn,25,Na,11,W,74,Nb2O5,8,0.370,0.185,40,40,20,775,20,3.0,14.6,2.4,0.38,6,8.35,2.79,1.73,1.06,1.78,6.34,33.41,20.72,12.69,21.32,75.93
Mn-Na2WO4/Nb2O5,Mn,25,Na,11,W,74,Nb2O5,8,0.370,0.185,40,40,20,775,10,4.0,4.0,2.0,0.75,2,33.65,6.90,1.43,5.47,21.74,6.18,20.51,4.25,16.26,64.61,18.37
Mn-Na2WO4/Nb2O5,Mn,25,Na,11,W,74,Nb2O5,8,0.370,0.185,40,40,20,775,15,6.0,6.0,3.0,0.50,2,33.70,7.29,1.63,5.66,21.17,5.82,21.63,4.84,16.80,62.82,17.27
Mn-Na2WO4/Nb2O5,Mn,25,Na,11,W,74,Nb2O5,8,0.370,0.185,40,40,20,775,20,8.0,8.0,4.0,0.38,2,34.12,7.50,1.78,5.72,20.54,5.79,21.98,5.22,16.76,60.20,16.97
Mn-Na2WO4/Nb2O5,Mn,25,Na,11,W,74,Nb2O5,8,0.370,0.185,40,40,20,775,10,4.0,4.5,1.5,0.75,3,23.85,6.38,1.54,4.84,13.96,3.25,26.75,6.46,20.29,58.53,13.63
Mn-Na2WO4/Nb2O5,Mn,25,Na,11,W,74,Nb2O5,8,0.370,0.185,40,40,20,775,15,6.0,6.8,2.3,0.50,3,22.69,5.97,1.80,4.17,12.32,3.85,26.31,7.93,18.38,54.30,16.97
Mn-Na2WO4/Nb2O5,Mn,25,Na,11,W,74,Nb2O5,8,0.370,0.185,40,40,20,775,20,8.0,9.0,3.0,0.38,3,23.09,5.68,1.93,3.75,11.22,4.89,24.60,8.36,16.24,48.59,21.18
Mn-Na2WO4/Nb2O5,Mn,25,Na,11,W,74,Nb2O5,8,0.370,0.185,40,40,20,775,10,4.0,4.8,1.2,0.75,4,16.14,4.68,1.62,3.06,9.29,3.15,29.00,10.04,18.96,57.56,19.52
Mn-Na2WO4/Nb2O5,Mn,25,Na,11,W,74,Nb2O5,8,0.370,0.185,40,40,20,775,15,6.0,7.2,1.8,0.50,4,11.81,3.62,1.81,1.81,4.14,8.39,30.65,15.33,15.33,35.06,71.04
Mn-Na2WO4/Nb2O5,Mn,25,Na,11,W,74,Nb2O5,8,0.370,0.185,40,40,20,775,20,8.0,9.6,2.4,0.38,4,14.51,3.16,1.84,1.32,1.85,10.44,21.78,12.68,9.10,12.75,71.95
Mn-Na2WO4/Nb2O5,Mn,25,Na,11,W,74,Nb2O5,8,0.370,0.185,40,40,20,775,10,4.0,5.1,0.9,0.75,6,9.25,1.98,1.39,0.59,2.53,6.31,21.41,15.03,6.38,27.35,68.22
Mn-Na2WO4/Nb2O5,Mn,25,Na,11,W,74,Nb2O5,8,0.370,0.185,40,40,20,775,15,6.0,7.7,1.3,0.50,6,6.47,3.76,1.34,2.42,2.13,1.42,58.11,20.71,37.40,32.92,21.95
Mn-Na2WO4/Nb2O5,Mn,25,Na,11,W,74,Nb2O5,8,0.370,0.185,40,40,20,775,20,8.0,10.3,1.7,0.38,6,6.65,3.70,1.45,2.25,2.15,0.42,55.64,21.80,33.83,32.33,6.32
Mn-Na2WO4/Nb2O5,Mn,25,Na,11,W,74,Nb2O5,8,0.370,0.185,40,40,20,775,10,7.0,2.0,1.0,0.75,2,24.60,6.33,1.63,4.70,4.63,14.44,25.73,6.63,19.11,18.82,58.70
Mn-Na2WO4/Nb2O5,Mn,25,Na,11,W,74,Nb2O5,8,0.370,0.185,40,40,20,775,15,10.5,3.0,1.5,0.50,2,21.90,6.76,1.96,4.80,6.79,6.76,30.87,8.95,21.92,31.00,30.87
Mn-Na2WO4/Nb2O5,Mn,25,Na,11,W,74,Nb2O5,8,0.370,0.185,40,40,20,775,20,14.0,4.0,2.0,0.38,2,18.35,6.89,2.10,4.79,7.46,2.90,37.55,11.44,26.10,40.65,15.80
Mn-Na2WO4/Nb2O5,Mn,25,Na,11,W,74,Nb2O5,8,0.370,0.185,40,40,20,775,10,7.0,2.3,0.8,0.75,3,11.48,4.95,1.59,3.36,4.85,2.14,43.12,13.85,29.27,42.25,18.64
Mn-Na2WO4/Nb2O5,Mn,25,Na,11,W,74,Nb2O5,8,0.370,0.185,40,40,20,775,15,10.5,3.4,1.1,0.50,3,9.93,4.36,1.68,2.68,3.77,0.76,43.91,16.92,26.99,37.97,7.65
Mn-Na2WO4/Nb2O5,Mn,25,Na,11,W,74,Nb2O5,8,0.370,0.185,40,40,20,775,20,14.0,4.5,1.5,0.38,3,7.08,3.72,1.54,2.18,2.59,0.49,52.54,21.75,30.79,36.58,6.92
Mn-Na2WO4/Nb2O5,Mn,25,Na,11,W,74,Nb2O5,8,0.370,0.185,40,40,20,775,10,7.0,2.4,0.6,0.75,4,8.38,3.47,1.42,2.05,3.08,0.67,41.41,16.95,24.46,36.75,8.00
Mn-Na2WO4/Nb2O5,Mn,25,Na,11,W,74,Nb2O5,8,0.370,0.185,40,40,20,775,15,10.5,3.6,0.9,0.50,4,6.01,2.52,1.24,1.28,1.62,0.43,41.93,20.63,21.30,26.96,7.15
Mn-Na2WO4/Nb2O5,Mn,25,Na,11,W,74,Nb2O5,8,0.370,0.185,40,40,20,775,20,14.0,4.8,1.2,0.38,4,6.06,2.43,1.24,1.19,1.11,0.30,40.10,20.46,19.64,18.32,4.95
Mn-Na2WO4/Nb2O5,Mn,25,Na,11,W,74,Nb2O5,8,0.370,0.185,40,40,20,775,10,7.0,2.6,0.4,0.75,6,5.48,2.04,1.02,1.02,1.62,0.41,37.23,18.61,18.61,29.56,7.48
Mn-Na2WO4/Nb2O5,Mn,25,Na,11,W,74,Nb2O5,8,0.370,0.185,40,40,20,775,15,10.5,3.9,0.6,0.50,6,4.72,1.43,0.77,0.66,0.65,0.23,30.30,16.31,13.98,13.77,4.87
Mn-Na2WO4/Nb2O5,Mn,25,Na,11,W,74,Nb2O5,8,0.370,0.185,40,40,20,775,20,14.0,5.1,0.9,0.38,6,2.45,1.44,0.88,0.56,0.34,0.18,58.78,35.92,22.86,13.88,7.35
Mn-Na2WO4/Nb2O5,Mn,25,Na,11,W,74,Nb2O5,8,0.370,0.185,40,40,20,750,10,1.5,5.7,2.8,0.75,2,33.75,6.37,1.62,4.75,20.57,6.27,18.87,4.80,14.07,60.95,18.58
Mn-Na2WO4/Nb2O5,Mn,25,Na,11,W,74,Nb2O5,8,0.370,0.185,40,40,20,750,15,2.3,8.5,4.3,0.50,2,32.01,7.08,1.88,5.20,21.15,6.34,22.12,5.87,16.24,66.07,19.81
Mn-Na2WO4/Nb2O5,Mn,25,Na,11,W,74,Nb2O5,8,0.370,0.185,40,40,20,750,20,3.0,11.3,5.7,0.38,2,33.87,7.05,1.99,5.06,20.42,6.18,20.81,5.88,14.94,60.29,18.25
Mn-Na2WO4/Nb2O5,Mn,25,Na,11,W,74,Nb2O5,8,0.370,0.185,40,40,20,750,10,1.5,6.4,2.1,0.75,3,23.27,5.63,1.83,3.80,13.69,3.59,24.19,7.86,16.33,58.83,15.43
Mn-Na2WO4/Nb2O5,Mn,25,Na,11,W,74,Nb2O5,8,0.370,0.185,40,40,20,750,15,2.3,9.6,3.2,0.50,3,22.76,5.43,2.07,3.36,12.83,4.08,23.86,9.09,14.76,56.37,17.93
Mn-Na2WO4/Nb2O5,Mn,25,Na,11,W,74,Nb2O5,8,0.370,0.185,40,40,20,750,20,3.0,12.8,4.3,0.38,3,22.26,5.15,2.19,2.96,12.27,4.64,23.14,9.84,13.30,55.12,20.84
Mn-Na2WO4/Nb2O5,Mn,25,Na,11,W,74,Nb2O5,8,0.370,0.185,40,40,20,750,10,1.5,6.8,1.7,0.75,4,16.78,3.53,1.84,1.69,8.40,4.15,21.04,10.97,10.07,50.06,24.73
Mn-Na2WO4/Nb2O5,Mn,25,Na,11,W,74,Nb2O5,8,0.370,0.185,40,40,20,750,15,2.3,10.2,2.6,0.50,4,14.41,3.13,1.93,1.20,3.77,8.84,21.72,13.39,8.33,26.16,61.35
Mn-Na2WO4/Nb2O5,Mn,25,Na,11,W,74,Nb2O5,8,0.370,0.185,40,40,20,750,20,3.0,13.6,3.4,0.38,4,15.46,3.68,1.93,1.75,2.20,8.95,23.80,12.48,11.32,14.23,57.89
Mn-Na2WO4/Nb2O5,Mn,25,Na,11,W,74,Nb2O5,8,0.370,0.185,40,40,20,750,10,1.5,7.3,1.2,0.75,6,9.42,4.01,1.43,2.58,1.95,3.10,42.57,15.18,27.39,20.70,32.91
Mn-Na2WO4/Nb2O5,Mn,25,Na,11,W,74,Nb2O5,8,0.370,0.185,40,40,20,750,15,2.3,10.9,1.8,0.50,6,5.66,3.62,1.47,2.15,2.41,0.50,63.96,25.97,37.99,42.58,8.83
Mn-Na2WO4/Nb2O5,Mn,25,Na,11,W,74,Nb2O5,8,0.370,0.185,40,40,20,750,20,3.0,14.6,2.4,0.38,6,6.13,3.27,1.44,1.83,1.89,0.25,53.34,23.49,29.85,30.83,4.08
Mn-Na2WO4/Nb2O5,Mn,25,Na,11,W,74,Nb2O5,8,0.370,0.185,40,40,20,750,10,4.0,4.0,2.0,0.75,2,30.47,3.84,1.85,1.99,20.36,7.00,12.60,6.07,6.53,66.82,22.97
Mn-Na2WO4/Nb2O5,Mn,25,Na,11,W,74,Nb2O5,8,0.370,0.185,40,40,20,750,15,6.0,6.0,3.0,0.50,2,27.56,3.65,2.13,1.52,17.79,9.13,13.24,7.73,5.52,64.55,33.13
Mn-Na2WO4/Nb2O5,Mn,25,Na,11,W,74,Nb2O5,8,0.370,0.185,40,40,20,750,20,8.0,8.0,4.0,0.38,2,31.35,4.13,2.10,2.03,18.19,7.74,13.17,6.70,6.48,58.02,24.69
Mn-Na2WO4/Nb2O5,Mn,25,Na,11,W,74,Nb2O5,8,0.370,0.185,40,40,20,750,10,4.0,4.5,1.5,0.75,3,21.66,3.43,1.79,1.64,12.74,4.94,15.84,8.26,7.57,58.82,22.81
Mn-Na2WO4/Nb2O5,Mn,25,Na,11,W,74,Nb2O5,8,0.370,0.185,40,40,20,750,15,6.0,6.8,2.3,0.50,3,20.88,3.72,1.84,1.88,12.43,4.66,17.82,8.81,9.00,59.53,22.32
Mn-Na2WO4/Nb2O5,Mn,25,Na,11,W,74,Nb2O5,8,0.370,0.185,40,40,20,750,20,8.0,9.0,3.0,0.38,3,20.70,4.20,1.96,2.24,12.75,4.32,20.29,9.47,10.82,61.59,20.87
Mn-Na2WO4/Nb2O5,Mn,25,Na,11,W,74,Nb2O5,8,0.370,0.185,40,40,20,750,10,4.0,4.8,1.2,0.75,4,17.10,4.49,1.46,3.03,11.25,2.31,26.26,8.54,17.72,65.79,13.51
Mn-Na2WO4/Nb2O5,Mn,25,Na,11,W,74,Nb2O5,8,0.370,0.185,40,40,20,750,15,6.0,7.2,1.8,0.50,4,15.17,4.67,1.66,3.01,10.52,2.34,30.78,10.94,19.84,69.35,15.43
Mn-Na2WO4/Nb2O5,Mn,25,Na,11,W,74,Nb2O5,8,0.370,0.185,40,40,20,750,20,8.0,9.6,2.4,0.38,4,17.41,4.96,1.68,3.28,10.35,2.17,28.49,9.65,18.84,59.45,12.46
Mn-Na2WO4/Nb2O5,Mn,25,Na,11,W,74,Nb2O5,8,0.370,0.185,40,40,20,750,10,4.0,5.1,0.9,0.75,6,11.72,4.22,1.23,2.99,7.32,1.14,36.01,10.49,25.51,62.46,9.73
Mn-Na2WO4/Nb2O5,Mn,25,Na,11,W,74,Nb2O5,8,0.370,0.185,40,40,20,750,15,6.0,7.7,1.3,0.50,6,9.67,4.13,1.37,2.76,6.90,1.20,42.71,14.17,28.54,71.35,12.41
Mn-Na2WO4/Nb2O5,Mn,25,Na,11,W,74,Nb2O5,8,0.370,0.185,40,40,20,750,20,8.0,10.3,1.7,0.38,6,9.70,4.08,1.42,2.66,6.40,1.24,42.06,14.64,27.42,65.98,12.78
Mn-Na2WO4/Nb2O5,Mn,25,Na,11,W,74,Nb2O5,8,0.370,0.185,40,40,20,750,10,7.0,2.0,1.0,0.75,2,37.04,6.38,1.05,5.33,22.84,5.46,17.22,2.83,14.39,61.66,14.74
Mn-Na2WO4/Nb2O5,Mn,25,Na,11,W,74,Nb2O5,8,0.370,0.185,40,40,20,750,15,10.5,3.0,1.5,0.50,2,40.13,6.59,1.10,5.49,22.12,4.90,16.42,2.74,13.68,55.12,12.21
Mn-Na2WO4/Nb2O5,Mn,25,Na,11,W,74,Nb2O5,8,0.370,0.185,40,40,20,750,20,14.0,4.0,2.0,0.38,2,39.40,7.18,0.99,6.19,22.39,5.04,18.22,2.51,15.71,56.83,12.79
Mn-Na2WO4/Nb2O5,Mn,25,Na,11,W,74,Nb2O5,8,0.370,0.185,40,40,20,750,10,7.0,2.3,0.8,0.75,3,27.24,6.10,0.74,5.36,16.58,3.05,22.39,2.72,19.68,60.87,11.20
Mn-Na2WO4/Nb2O5,Mn,25,Na,11,W,74,Nb2O5,8,0.370,0.185,40,40,20,750,15,10.5,3.4,1.1,0.50,3,27.39,6.82,0.96,5.86,15.03,2.67,24.90,3.50,21.39,54.87,9.75
Mn-Na2WO4/Nb2O5,Mn,25,Na,11,W,74,Nb2O5,8,0.370,0.185,40,40,20,750,20,14.0,4.5,1.5,0.38,3,24.76,7.10,1.38,5.72,13.58,2.48,28.68,5.57,23.10,54.85,10.02
Mn-Na2WO4/Nb2O5,Mn,25,Na,11,W,74,Nb2O5,8,0.370,0.185,40,40,20,750,10,7.0,2.4,0.6,0.75,4,17.80,5.40,1.36,4.04,9.26,2.51,30.34,7.64,22.70,52.02,14.10
Mn-Na2WO4/Nb2O5,Mn,25,Na,11,W,74,Nb2O5,8,0.370,0.185,40,40,20,750,15,10.5,3.6,0.9,0.50,4,11.97,4.78,1.66,3.12,2.26,5.31,39.93,13.87,26.07,18.88,44.36
Mn-Na2WO4/Nb2O5,Mn,25,Na,11,W,74,Nb2O5,8,0.370,0.185,40,40,20,750,20,14.0,4.8,1.2,0.38,4,8.10,4.04,1.58,2.46,2.73,0.53,49.88,19.51,30.37,33.70,6.54
Mn-Na2WO4/Nb2O5,Mn,25,Na,11,W,74,Nb2O5,8,0.370,0.185,40,40,20,750,10,7.0,2.6,0.4,0.75,6,3.02,2.56,1.16,1.40,1.49,0.41,84.77,38.41,46.36,49.34,13.58
Mn-Na2WO4/Nb2O5,Mn,25,Na,11,W,74,Nb2O5,8,0.370,0.185,40,40,20,750,15,10.5,3.9,0.6,0.50,6,1.45,1.36,0.76,0.60,0.49,0.17,93.79,52.41,41.38,33.79,11.72
Mn-Na2WO4/Nb2O5,Mn,25,Na,11,W,74,Nb2O5,8,0.370,0.185,40,40,20,750,20,14.0,5.1,0.9,0.38,6,3.78,1.13,0.80,0.33,0.05,0.12,29.89,21.16,8.73,1.32,3.17
Mn-Na2WO4/Nb2O5,Mn,25,Na,11,W,74,Nb2O5,8,0.370,0.185,40,40,20,700,10,1.5,5.7,2.8,0.75,2,32.94,5.66,2.19,3.47,13.19,11.42,17.18,6.65,10.53,40.04,34.67
Mn-Na2WO4/Nb2O5,Mn,25,Na,11,W,74,Nb2O5,8,0.370,0.185,40,40,20,700,15,2.3,8.5,4.3,0.50,2,28.35,5.37,2.31,3.06,8.78,17.00,18.94,8.15,10.79,30.97,59.96
Mn-Na2WO4/Nb2O5,Mn,25,Na,11,W,74,Nb2O5,8,0.370,0.185,40,40,20,700,20,3.0,11.3,5.7,0.38,2,27.85,4.89,2.34,2.55,5.60,19.94,17.56,8.40,9.16,20.11,71.60
Mn-Na2WO4/Nb2O5,Mn,25,Na,11,W,74,Nb2O5,8,0.370,0.185,40,40,20,700,10,1.5,6.4,2.1,0.75,3,13.44,5.06,1.91,3.15,3.57,5.16,37.65,14.21,23.44,26.56,38.39
Mn-Na2WO4/Nb2O5,Mn,25,Na,11,W,74,Nb2O5,8,0.370,0.185,40,40,20,700,15,2.3,9.6,3.2,0.50,3,6.48,4.76,2.02,2.74,4.51,1.57,73.46,31.17,42.28,69.60,24.23
Mn-Na2WO4/Nb2O5,Mn,25,Na,11,W,74,Nb2O5,8,0.370,0.185,40,40,20,700,20,3.0,12.8,4.3,0.38,3,9.20,4.47,1.97,2.50,4.24,0.83,48.59,21.41,27.17,46.09,9.02
Mn-Na2WO4/Nb2O5,Mn,25,Na,11,W,74,Nb2O5,8,0.370,0.185,40,40,20,700,10,1.5,6.8,1.7,0.75,4,5.51,3.11,1.46,1.65,2.62,0.57,56.44,26.50,29.95,47.55,10.34
Mn-Na2WO4/Nb2O5,Mn,25,Na,11,W,74,Nb2O5,8,0.370,0.185,40,40,20,700,15,2.3,10.2,2.6,0.50,4,5.34,2.56,1.37,1.19,1.80,0.34,47.94,25.66,22.28,33.71,6.37
Mn-Na2WO4/Nb2O5,Mn,25,Na,11,W,74,Nb2O5,8,0.370,0.185,40,40,20,700,20,3.0,13.6,3.4,0.38,4,2.79,2.44,1.34,1.10,1.75,0.26,87.46,48.03,39.43,62.72,9.32
Mn-Na2WO4/Nb2O5,Mn,25,Na,11,W,74,Nb2O5,8,0.370,0.185,40,40,20,700,10,1.5,7.3,1.2,0.75,6,2.81,1.51,0.81,0.70,0.91,0.24,53.74,28.83,24.91,32.38,8.54
Mn-Na2WO4/Nb2O5,Mn,25,Na,11,W,74,Nb2O5,8,0.370,0.185,40,40,20,700,15,2.3,10.9,1.8,0.50,6,2.80,1.25,0.75,0.50,0.51,0.17,44.64,26.79,17.86,18.21,6.07
Mn-Na2WO4/Nb2O5,Mn,25,Na,11,W,74,Nb2O5,8,0.370,0.185,40,40,20,700,20,3.0,14.6,2.4,0.38,6,1.17,1.09,0.66,0.43,0.32,0.12,93.16,56.41,36.75,27.35,10.26
Mn-Na2WO4/Nb2O5,Mn,25,Na,11,W,74,Nb2O5,8,0.370,0.185,40,40,20,700,10,4.0,4.0,2.0,0.75,2,14.04,5.32,1.96,3.36,7.57,2.20,37.89,13.96,23.93,53.92,15.67
Mn-Na2WO4/Nb2O5,Mn,25,Na,11,W,74,Nb2O5,8,0.370,0.185,40,40,20,700,15,6.0,6.0,3.0,0.50,2,9.35,4.83,2.08,2.75,5.76,1.12,51.66,22.25,29.41,61.60,11.98
Mn-Na2WO4/Nb2O5,Mn,25,Na,11,W,74,Nb2O5,8,0.370,0.185,40,40,20,700,20,8.0,8.0,4.0,0.38,2,9.04,4.46,2.11,2.35,5.26,0.90,49.34,23.34,26.00,58.19,9.96
Mn-Na2WO4/Nb2O5,Mn,25,Na,11,W,74,Nb2O5,8,0.370,0.185,40,40,20,700,10,4.0,4.5,1.5,0.75,3,4.19,2.69,1.41,1.28,2.21,0.58,64.20,33.65,30.55,52.74,13.84
Mn-Na2WO4/Nb2O5,Mn,25,Na,11,W,74,Nb2O5,8,0.370,0.185,40,40,20,700,15,6.0,6.8,2.3,0.50,3,3.31,2.12,1.24,0.88,1.41,0.36,64.05,37.46,26.59,42.60,10.88
Mn-Na2WO4/Nb2O5,Mn,25,Na,11,W,74,Nb2O5,8,0.370,0.185,40,40,20,700,20,8.0,9.0,3.0,0.38,3,3.19,2.05,1.29,0.76,1.13,0.28,64.26,40.44,23.82,35.42,8.78
Mn-Na2WO4/Nb2O5,Mn,25,Na,11,W,74,Nb2O5,8,0.370,0.185,40,40,20,700,10,4.0,4.8,1.2,0.75,4,3.65,1.63,0.94,0.69,0.86,0.34,44.66,25.75,18.90,23.56,9.32
Mn-Na2WO4/Nb2O5,Mn,25,Na,11,W,74,Nb2O5,8,0.370,0.185,40,40,20,700,15,6.0,7.2,1.8,0.50,4,1.37,1.32,0.82,0.50,0.57,0.24,96.35,59.85,36.50,41.61,17.52
Mn-Na2WO4/Nb2O5,Mn,25,Na,11,W,74,Nb2O5,8,0.370,0.185,40,40,20,700,20,8.0,9.6,2.4,0.38,4,1.50,1.17,0.69,0.48,0.44,0.18,78.00,46.00,32.00,29.33,12.00
Mn-Na2WO4/Nb2O5,Mn,25,Na,11,W,74,Nb2O5,8,0.370,0.185,40,40,20,700,10,4.0,5.1,0.9,0.75,6,0.82,0.84,0.54,0.30,0.24,0.21,102.44,65.85,36.59,29.27,25.61
Mn-Na2WO4/Nb2O5,Mn,25,Na,11,W,74,Nb2O5,8,0.370,0.185,40,40,20,700,15,6.0,7.7,1.3,0.50,6,1.07,0.68,0.43,0.25,0.04,0.15,63.55,40.19,23.36,3.74,14.02
Mn-Na2WO4/Nb2O5,Mn,25,Na,11,W,74,Nb2O5,8,0.370,0.185,40,40,20,700,20,8.0,10.3,1.7,0.38,6,0.98,0.62,0.41,0.21,0.01,0.12,63.27,41.84,21.43,1.02,12.24
Mn-Na2WO4/Nb2O5,Mn,25,Na,11,W,74,Nb2O5,8,0.370,0.185,40,40,20,700,10,7.0,2.0,1.0,0.75,2,2.22,1.17,0.81,0.36,0.26,0.50,52.70,36.49,16.22,11.71,22.52
Mn-Na2WO4/Nb2O5,Mn,25,Na,11,W,74,Nb2O5,8,0.370,0.185,40,40,20,700,15,10.5,3.0,1.5,0.50,2,2.98,0.81,0.62,0.19,0.32,0.39,27.18,20.81,6.38,10.74,13.09
Mn-Na2WO4/Nb2O5,Mn,25,Na,11,W,74,Nb2O5,8,0.370,0.185,40,40,20,700,20,14.0,4.0,2.0,0.38,2,2.66,0.82,0.64,0.18,0.33,0.33,30.83,24.06,6.77,12.41,12.41
Mn-Na2WO4/Nb2O5,Mn,25,Na,11,W,74,Nb2O5,8,0.370,0.185,40,40,20,700,10,7.0,2.3,0.8,0.75,3,0.67,0.56,0.43,0.13,0.09,0.33,83.58,64.18,19.40,13.43,49.25
Mn-Na2WO4/Nb2O5,Mn,25,Na,11,W,74,Nb2O5,8,0.370,0.185,40,40,20,700,15,10.5,3.4,1.1,0.50,3,1.78,0.58,0.45,0.13,0.58,0.20,32.58,25.28,7.30,32.58,11.24
Mn-Na2WO4/Nb2O5,Mn,25,Na,11,W,74,Nb2O5,8,0.370,0.185,40,40,20,700,20,14.0,4.5,1.5,0.38,3,0.63,0.36,0.24,0.12,0.55,0.16,57.14,38.10,19.05,87.30,25.40
Mn-Na2WO4/Nb2O5,Mn,25,Na,11,W,74,Nb2O5,8,0.370,0.185,40,40,20,700,10,7.0,2.4,0.6,0.75,4,2.27,0.36,0.26,0.10,0.21,0.20,15.86,11.45,4.41,9.25,8.81
Mn-Na2WO4/Nb2O5,Mn,25,Na,11,W,74,Nb2O5,8,0.370,0.185,40,40,20,700,15,10.5,3.6,0.9,0.50,4,1.55,0.29,0.20,0.09,0.44,0.14,18.71,12.90,5.81,28.39,9.03
Mn-Na2WO4/Nb2O5,Mn,25,Na,11,W,74,Nb2O5,8,0.370,0.185,40,40,20,700,20,14.0,4.8,1.2,0.38,4,1.41,0.34,0.26,0.08,0.61,0.14,24.11,18.44,5.67,43.26,9.93
Mn-Na2WO4/Nb2O5,Mn,25,Na,11,W,74,Nb2O5,8,0.370,0.185,40,40,20,700,10,7.0,2.6,0.4,0.75,6,2.44,0.30,0.24,0.06,0.34,0.13,12.30,9.84,2.46,13.93,5.33
Mn-Na2WO4/Nb2O5,Mn,25,Na,11,W,74,Nb2O5,8,0.370,0.185,40,40,20,700,15,10.5,3.9,0.6,0.50,6,0.75,0.27,0.23,0.04,0.61,0.09,36.00,30.67,5.33,81.33,12.00
Mn-Na2WO4/Nb2O5,Mn,25,Na,11,W,74,Nb2O5,8,0.370,0.185,40,40,20,700,20,14.0,5.1,0.9,0.38,6,3.00,0.21,0.14,0.07,0.65,0.07,7.00,4.67,2.33,21.67,2.33
Mn-Na2WO4/CeO2,Mn,25,Na,11,W,74,CeO2,5,0.370,0.185,40,40,20,900,10,1.5,5.7,2.8,0.75,2,30.98,3.86,0.54,3.32,21.25,12.77,12.46,1.74,10.72,68.59,41.22
Mn-Na2WO4/CeO2,Mn,25,Na,11,W,74,CeO2,5,0.370,0.185,40,40,20,900,15,2.3,8.5,4.3,0.50,2,31.47,4.55,0.56,3.99,22.81,11.58,14.46,1.78,12.68,72.48,36.80
Mn-Na2WO4/CeO2,Mn,25,Na,11,W,74,CeO2,5,0.370,0.185,40,40,20,900,20,3.0,11.3,5.7,0.38,2,33.61,5.09,0.58,4.51,22.93,10.33,15.14,1.73,13.42,68.22,30.73
Mn-Na2WO4/CeO2,Mn,25,Na,11,W,74,CeO2,5,0.370,0.185,40,40,20,900,10,1.5,6.4,2.1,0.75,3,20.62,3.82,0.46,3.36,14.77,7.77,18.53,2.23,16.29,71.63,37.68
Mn-Na2WO4/CeO2,Mn,25,Na,11,W,74,CeO2,5,0.370,0.185,40,40,20,900,15,2.3,9.6,3.2,0.50,3,21.49,4.48,0.45,4.03,15.69,6.88,20.85,2.09,18.75,73.01,32.01
Mn-Na2WO4/CeO2,Mn,25,Na,11,W,74,CeO2,5,0.370,0.185,40,40,20,900,20,3.0,12.8,4.3,0.38,3,21.93,5.10,0.51,4.59,16.11,6.20,23.26,2.33,20.93,73.46,28.27
Mn-Na2WO4/CeO2,Mn,25,Na,11,W,74,CeO2,5,0.370,0.185,40,40,20,900,10,1.5,6.8,1.7,0.75,4,16.12,3.41,0.38,3.03,11.53,5.66,21.15,2.36,18.80,71.53,35.11
Mn-Na2WO4/CeO2,Mn,25,Na,11,W,74,CeO2,5,0.370,0.185,40,40,20,900,15,2.3,10.2,2.6,0.50,4,14.40,4.15,0.44,3.71,12.24,4.98,28.82,3.06,25.76,85.00,34.58
Mn-Na2WO4/CeO2,Mn,25,Na,11,W,74,CeO2,5,0.370,0.185,40,40,20,900,20,3.0,13.6,3.4,0.38,4,16.31,4.68,0.45,4.23,12.36,4.41,28.69,2.76,25.94,75.78,27.04
Mn-Na2WO4/CeO2,Mn,25,Na,11,W,74,CeO2,5,0.370,0.185,40,40,20,900,10,1.5,7.3,1.2,0.75,6,10.55,2.99,0.34,2.65,8.02,3.75,28.34,3.22,25.12,76.02,35.55
Mn-Na2WO4/CeO2,Mn,25,Na,11,W,74,CeO2,5,0.370,0.185,40,40,20,900,15,2.3,10.9,1.8,0.50,6,14.95,3.75,0.40,3.35,8.44,3.21,25.08,2.68,22.41,56.45,21.47
Mn-Na2WO4/CeO2,Mn,25,Na,11,W,74,CeO2,5,0.370,0.185,40,40,20,900,20,3.0,14.6,2.4,0.38,6,10.57,4.05,0.43,3.62,8.25,2.78,38.32,4.07,34.25,78.05,26.30
Mn-Na2WO4/CeO2,Mn,25,Na,11,W,74,CeO2,5,0.370,0.185,40,40,20,900,10,4.0,4.0,2.0,0.75,2,32.59,3.51,0.50,3.01,22.32,12.71,10.77,1.53,9.24,68.49,39.00
Mn-Na2WO4/CeO2,Mn,25,Na,11,W,74,CeO2,5,0.370,0.185,40,40,20,900,15,6.0,6.0,3.0,0.50,2,33.97,4.06,0.54,3.52,22.59,11.46,11.95,1.59,10.36,66.50,33.74
Mn-Na2WO4/CeO2,Mn,25,Na,11,W,74,CeO2,5,0.370,0.185,40,40,20,900,20,8.0,8.0,4.0,0.38,2,36.25,4.60,0.58,4.02,22.96,10.25,12.69,1.60,11.09,63.34,28.28
Mn-Na2WO4/CeO2,Mn,25,Na,11,W,74,CeO2,5,0.370,0.185,40,40,20,900,10,4.0,4.5,1.5,0.75,3,24.07,3.51,0.40,3.11,15.44,8.03,14.58,1.66,12.92,64.15,33.36
Mn-Na2WO4/CeO2,Mn,25,Na,11,W,74,CeO2,5,0.370,0.185,40,40,20,900,15,6.0,6.8,2.3,0.50,3,24.19,4.02,0.44,3.58,15.60,6.94,16.62,1.82,14.80,64.49,28.69
Mn-Na2WO4/CeO2,Mn,25,Na,11,W,74,CeO2,5,0.370,0.185,40,40,20,900,20,8.0,9.0,3.0,0.38,3,23.81,4.63,0.50,4.13,16.21,6.22,19.45,2.10,17.35,68.08,26.12
Mn-Na2WO4/CeO2,Mn,25,Na,11,W,74,CeO2,5,0.370,0.185,40,40,20,900,10,4.0,4.8,1.2,0.75,4,19.71,3.21,0.38,2.83,11.63,5.83,16.29,1.93,14.36,59.01,29.58
Mn-Na2WO4/CeO2,Mn,25,Na,11,W,74,CeO2,5,0.370,0.185,40,40,20,900,15,6.0,7.2,1.8,0.50,4,16.57,3.91,0.40,3.51,12.22,5.00,23.60,2.41,21.18,73.75,30.18
Mn-Na2WO4/CeO2,Mn,25,Na,11,W,74,CeO2,5,0.370,0.185,40,40,20,900,20,8.0,9.6,2.4,0.38,4,16.81,4.29,0.39,3.90,11.92,4.24,25.52,2.32,23.20,70.91,25.22
Mn-Na2WO4/CeO2,Mn,25,Na,11,W,74,CeO2,5,0.370,0.185,40,40,20,900,10,4.0,5.1,0.9,0.75,6,10.25,2.83,0.31,2.52,7.76,3.68,27.61,3.02,24.59,75.71,35.90
Mn-Na2WO4/CeO2,Mn,25,Na,11,W,74,CeO2,5,0.370,0.185,40,40,20,900,15,6.0,7.7,1.3,0.50,6,10.61,3.31,0.32,2.99,7.55,3.01,31.20,3.02,28.18,71.16,28.37
Mn-Na2WO4/CeO2,Mn,25,Na,11,W,74,CeO2,5,0.370,0.185,40,40,20,900,20,8.0,10.3,1.7,0.38,6,10.64,3.74,0.38,3.36,7.99,2.77,35.15,3.57,31.58,75.09,26.03
Mn-Na2WO4/CeO2,Mn,25,Na,11,W,74,CeO2,5,0.370,0.185,40,40,20,900,10,7.0,2.0,1.0,0.75,2,37.33,2.52,0.42,2.10,21.23,11.38,6.75,1.13,5.63,56.87,30.48
Mn-Na2WO4/CeO2,Mn,25,Na,11,W,74,CeO2,5,0.370,0.185,40,40,20,900,15,10.5,3.0,1.5,0.50,2,38.96,3.14,0.56,2.58,21.36,9.89,8.06,1.44,6.62,54.83,25.39
Mn-Na2WO4/CeO2,Mn,25,Na,11,W,74,CeO2,5,0.370,0.185,40,40,20,900,20,14.0,4.0,2.0,0.38,2,38.94,3.50,0.49,3.01,22.60,9.24,8.99,1.26,7.73,58.04,23.73
Mn-Na2WO4/CeO2,Mn,25,Na,11,W,74,CeO2,5,0.370,0.185,40,40,20,900,10,7.0,2.3,0.8,0.75,3,25.40,2.69,0.41,2.28,14.06,7.41,10.59,1.61,8.98,55.35,29.17
Mn-Na2WO4/CeO2,Mn,25,Na,11,W,74,CeO2,5,0.370,0.185,40,40,20,900,15,10.5,3.4,1.1,0.50,3,26.49,3.28,0.41,2.87,14.68,6.30,12.38,1.55,10.83,55.42,23.78
Mn-Na2WO4/CeO2,Mn,25,Na,11,W,74,CeO2,5,0.370,0.185,40,40,20,900,20,14.0,4.5,1.5,0.38,3,26.27,3.91,0.45,3.46,15.24,5.82,14.88,1.71,13.17,58.01,22.15
Mn-Na2WO4/CeO2,Mn,25,Na,11,W,74,CeO2,5,0.370,0.185,40,40,20,900,10,7.0,2.4,0.6,0.75,4,19.54,2.62,0.34,2.28,10.66,5.39,13.41,1.74,11.67,54.55,27.58
Mn-Na2WO4/CeO2,Mn,25,Na,11,W,74,CeO2,5,0.370,0.185,40,40,20,900,15,10.5,3.6,0.9,0.50,4,22.07,3.23,0.30,2.93,11.23,4.62,14.64,1.36,13.28,50.88,20.93
Mn-Na2WO4/CeO2,Mn,25,Na,11,W,74,CeO2,5,0.370,0.185,40,40,20,900,20,14.0,4.8,1.2,0.38,4,21.85,3.83,0.41,3.42,11.60,4.18,17.53,1.88,15.65,53.09,19.13
Mn-Na2WO4/CeO2,Mn,25,Na,11,W,74,CeO2,5,0.370,0.185,40,40,20,900,10,7.0,2.6,0.4,0.75,6,16.25,2.56,0.39,2.17,8.56,4.17,15.75,2.40,13.35,52.68,25.66
Mn-Na2WO4/CeO2,Mn,25,Na,11,W,74,CeO2,5,0.370,0.185,40,40,20,900,15,10.5,3.9,0.6,0.50,6,14.98,3.09,0.41,2.68,7.69,3.01,20.63,2.74,17.89,51.34,20.09
Mn-Na2WO4/CeO2,Mn,25,Na,11,W,74,CeO2,5,0.370,0.185,40,40,20,900,20,14.0,5.1,0.9,0.38,6,16.45,3.48,0.49,2.99,7.89,2.74,21.16,2.98,18.18,47.96,16.66
Mn-Na2WO4/CeO2,Mn,25,Na,11,W,74,CeO2,5,0.370,0.185,40,40,20,850,10,1.5,5.7,2.8,0.75,2,31.24,5.35,0.63,4.72,22.00,8.43,17.13,2.02,15.11,70.42,26.98
Mn-Na2WO4/CeO2,Mn,25,Na,11,W,74,CeO2,5,0.370,0.185,40,40,20,850,15,2.3,8.5,4.3,0.50,2,34.18,5.81,0.66,5.15,22.46,7.75,17.00,1.93,15.07,65.71,22.67
Mn-Na2WO4/CeO2,Mn,25,Na,11,W,74,CeO2,5,0.370,0.185,40,40,20,850,20,3.0,11.3,5.7,0.38,2,34.34,6.38,0.78,5.60,23.41,7.44,18.58,2.27,16.31,68.17,21.67
Mn-Na2WO4/CeO2,Mn,25,Na,11,W,74,CeO2,5,0.370,0.185,40,40,20,850,10,1.5,6.4,2.1,0.75,3,23.51,5.33,0.56,4.77,15.74,4.73,22.67,2.38,20.29,66.95,20.12
Mn-Na2WO4/CeO2,Mn,25,Na,11,W,74,CeO2,5,0.370,0.185,40,40,20,850,15,2.3,9.6,3.2,0.50,3,17.92,6.39,0.66,5.73,16.60,4.38,35.66,3.68,31.98,92.63,24.44
Mn-Na2WO4/CeO2,Mn,25,Na,11,W,74,CeO2,5,0.370,0.185,40,40,20,850,20,3.0,12.8,4.3,0.38,3,20.41,6.85,0.73,6.12,16.30,4.04,33.56,3.58,29.99,79.86,19.79
Mn-Na2WO4/CeO2,Mn,25,Na,11,W,74,CeO2,5,0.370,0.185,40,40,20,850,10,1.5,6.8,1.7,0.75,4,16.59,5.18,0.55,4.63,12.44,3.19,31.22,3.32,27.91,74.98,19.23
Mn-Na2WO4/CeO2,Mn,25,Na,11,W,74,CeO2,5,0.370,0.185,40,40,20,850,15,2.3,10.2,2.6,0.50,4,13.80,6.02,0.62,5.40,12.48,2.90,43.62,4.49,39.13,90.43,21.01
Mn-Na2WO4/CeO2,Mn,25,Na,11,W,74,CeO2,5,0.370,0.185,40,40,20,850,20,3.0,13.6,3.4,0.38,4,17.71,6.25,0.67,5.58,12.27,2.67,35.29,3.78,31.51,69.28,15.08
Mn-Na2WO4/CeO2,Mn,25,Na,11,W,74,CeO2,5,0.370,0.185,40,40,20,850,10,1.5,7.3,1.2,0.75,6,11.82,4.64,0.48,4.16,8.41,1.99,39.26,4.06,35.19,71.15,16.84
Mn-Na2WO4/CeO2,Mn,25,Na,11,W,74,CeO2,5,0.370,0.185,40,40,20,850,15,2.3,10.9,1.8,0.50,6,12.10,5.29,0.58,4.71,8.17,1.69,43.72,4.79,38.93,67.52,13.97
Mn-Na2WO4/CeO2,Mn,25,Na,11,W,74,CeO2,5,0.370,0.185,40,40,20,850,20,3.0,14.6,2.4,0.38,6,11.21,5.81,0.67,5.14,8.19,1.57,51.83,5.98,45.85,73.06,14.01
Mn-Na2WO4/CeO2,Mn,25,Na,11,W,74,CeO2,5,0.370,0.185,40,40,20,850,10,4.0,4.0,2.0,0.75,2,33.26,5.18,0.63,4.55,23.04,8.54,15.57,1.89,13.68,69.27,25.68
Mn-Na2WO4/CeO2,Mn,25,Na,11,W,74,CeO2,5,0.370,0.185,40,40,20,850,15,6.0,6.0,3.0,0.50,2,34.72,5.80,0.60,5.20,23.02,8.07,16.71,1.73,14.98,66.30,23.24
Mn-Na2WO4/CeO2,Mn,25,Na,11,W,74,CeO2,5,0.370,0.185,40,40,20,850,20,8.0,8.0,4.0,0.38,2,35.65,6.16,0.74,5.42,23.31,7.23,17.28,2.08,15.20,65.39,20.28
Mn-Na2WO4/CeO2,Mn,25,Na,11,W,74,CeO2,5,0.370,0.185,40,40,20,850,10,4.0,4.5,1.5,0.75,3,27.04,5.23,0.58,4.65,16.42,4.98,19.34,2.14,17.20,60.72,18.42
Mn-Na2WO4/CeO2,Mn,25,Na,11,W,74,CeO2,5,0.370,0.185,40,40,20,850,15,6.0,6.8,2.3,0.50,3,25.39,5.83,0.62,5.21,16.07,4.23,22.96,2.44,20.52,63.29,16.66
Mn-Na2WO4/CeO2,Mn,25,Na,11,W,74,CeO2,5,0.370,0.185,40,40,20,850,20,8.0,9.0,3.0,0.38,3,26.48,6.21,0.72,5.49,16.21,3.95,23.45,2.72,20.73,61.22,14.92
Mn-Na2WO4/CeO2,Mn,25,Na,11,W,74,CeO2,5,0.370,0.185,40,40,20,850,10,4.0,4.8,1.2,0.75,4,19.54,5.10,0.52,4.58,12.50,3.45,26.10,2.66,23.44,63.97,17.66
Mn-Na2WO4/CeO2,Mn,25,Na,11,W,74,CeO2,5,0.370,0.185,40,40,20,850,15,6.0,7.2,1.8,0.50,4,18.33,5.85,0.66,5.19,12.31,2.90,31.91,3.60,28.31,67.16,15.82
Mn-Na2WO4/CeO2,Mn,25,Na,11,W,74,CeO2,5,0.370,0.185,40,40,20,850,20,8.0,9.6,2.4,0.38,4,18.35,6.29,0.66,5.63,12.32,2.69,34.28,3.60,30.68,67.14,14.66
