Repository: ur-whitelab/BO-LIFT

# 🤖 BO-LIFT: Bayesian Optimization using in-context learning
BO-LIFT does regression with uncertainties using frozen Large Language Models by using token probabilities.
It uses LangChain to select examples to create in-context learning prompts from training data.
By selecting examples, it can consider more training data than it fits in the model's context window.
Being able to predict uncertainty, allow the employment of interesting techniques such as Bayesian Optimization.

## Usage 💻

You need to set up your OpenAI API key in order to use BO-LIFT.
You can do that using the `os` Python library:

```py
import os
os.environ["OPENAI_API_KEY"] = "<your-key-here>"
```

File: paper/dataset/oxidative_methane_coupling.csv (part 10 of 46)
Name,M1,M1_atom_number,M2,M2_atom_number,M3,M3_atom_number,Support ,Support_ID,M2_mol,M3_mol,M1_mol%,M2_mol%,M3_mol%,Temp,Total_flow,Ar_flow,CH4_flow,O2_flow,CT,CH4/O2,CH4_conv,C2y,C2H6y,C2H4y,COy,CO2y,C2s,C2H6s,C2H4s,COs,CO2s
Mn-Na2WO4/CeO2,Mn,25,Na,11,W,74,CeO2,5,0.370,0.185,40,40,20,850,10,4.0,5.1,0.9,0.75,6,12.75,4.74,0.49,4.25,7.99,1.99,37.18,3.84,33.33,62.67,15.61
Mn-Na2WO4/CeO2,Mn,25,Na,11,W,74,CeO2,5,0.370,0.185,40,40,20,850,15,6.0,7.7,1.3,0.50,6,13.77,5.00,0.57,4.43,7.80,1.72,36.31,4.14,32.17,56.64,12.49
Mn-Na2WO4/CeO2,Mn,25,Na,11,W,74,CeO2,5,0.370,0.185,40,40,20,850,20,8.0,10.3,1.7,0.38,6,13.07,5.53,0.66,4.87,7.87,1.60,42.31,5.05,37.26,60.21,12.24
Mn-Na2WO4/CeO2,Mn,25,Na,11,W,74,CeO2,5,0.370,0.185,40,40,20,850,10,7.0,2.0,1.0,0.75,2,38.43,4.92,0.68,4.24,22.66,7.63,12.80,1.77,11.03,58.96,19.85
Mn-Na2WO4/CeO2,Mn,25,Na,11,W,74,CeO2,5,0.370,0.185,40,40,20,850,15,10.5,3.0,1.5,0.50,2,40.42,5.32,0.71,4.61,22.21,6.75,13.16,1.76,11.41,54.95,16.70
Mn-Na2WO4/CeO2,Mn,25,Na,11,W,74,CeO2,5,0.370,0.185,40,40,20,850,20,14.0,4.0,2.0,0.38,2,39.65,5.95,0.87,5.08,22.15,6.33,15.01,2.19,12.81,55.86,15.96
Mn-Na2WO4/CeO2,Mn,25,Na,11,W,74,CeO2,5,0.370,0.185,40,40,20,850,10,7.0,2.3,0.8,0.75,3,27.06,5.06,0.74,4.32,15.93,4.54,18.70,2.73,15.96,58.87,16.78
Mn-Na2WO4/CeO2,Mn,25,Na,11,W,74,CeO2,5,0.370,0.185,40,40,20,850,15,10.5,3.4,1.1,0.50,3,27.22,5.53,0.83,4.70,13.80,3.60,20.32,3.05,17.27,50.70,13.23
Mn-Na2WO4/CeO2,Mn,25,Na,11,W,74,CeO2,5,0.370,0.185,40,40,20,850,20,14.0,4.5,1.5,0.38,3,26.81,6.11,1.01,5.10,14.29,3.50,22.79,3.77,19.02,53.30,13.05
Mn-Na2WO4/CeO2,Mn,25,Na,11,W,74,CeO2,5,0.370,0.185,40,40,20,850,10,7.0,2.4,0.6,0.75,4,21.60,4.19,0.67,3.52,11.07,3.03,19.40,3.10,16.30,51.25,14.03
Mn-Na2WO4/CeO2,Mn,25,Na,11,W,74,CeO2,5,0.370,0.185,40,40,20,850,15,10.5,3.6,0.9,0.50,4,19.17,4.89,1.05,3.84,9.96,2.51,25.51,5.48,20.03,51.96,13.09
Mn-Na2WO4/CeO2,Mn,25,Na,11,W,74,CeO2,5,0.370,0.185,40,40,20,850,20,14.0,4.8,1.2,0.38,4,21.14,5.58,1.17,4.41,10.00,2.44,26.40,5.53,20.86,47.30,11.54
Mn-Na2WO4/CeO2,Mn,25,Na,11,W,74,CeO2,5,0.370,0.185,40,40,20,850,10,7.0,2.6,0.4,0.75,6,13.52,3.50,0.90,2.60,6.92,1.90,25.89,6.66,19.23,51.18,14.05
Mn-Na2WO4/CeO2,Mn,25,Na,11,W,74,CeO2,5,0.370,0.185,40,40,20,850,15,10.5,3.9,0.6,0.50,6,14.19,4.91,1.51,3.40,5.64,1.78,34.60,10.64,23.96,39.75,12.54
Mn-Na2WO4/CeO2,Mn,25,Na,11,W,74,CeO2,5,0.370,0.185,40,40,20,850,20,14.0,5.1,0.9,0.38,6,14.93,6.07,2.01,4.06,5.16,1.95,40.66,13.46,27.19,34.56,13.06
Mn-Na2WO4/CeO2,Mn,25,Na,11,W,74,CeO2,5,0.370,0.185,40,40,20,800,10,1.5,5.7,2.8,0.75,2,34.83,7.14,1.25,5.89,19.33,9.80,20.50,3.59,16.91,55.50,28.14
Mn-Na2WO4/CeO2,Mn,25,Na,11,W,74,CeO2,5,0.370,0.185,40,40,20,800,15,2.3,8.5,4.3,0.50,2,32.36,7.84,1.36,6.48,20.92,9.09,24.23,4.20,20.02,64.65,28.09
Mn-Na2WO4/CeO2,Mn,25,Na,11,W,74,CeO2,5,0.370,0.185,40,40,20,800,20,3.0,11.3,5.7,0.38,2,35.59,7.85,1.40,6.45,20.87,8.37,22.06,3.93,18.12,58.64,23.52
Mn-Na2WO4/CeO2,Mn,25,Na,11,W,74,CeO2,5,0.370,0.185,40,40,20,800,10,1.5,6.4,2.1,0.75,3,24.58,7.15,1.15,6.00,13.70,6.02,29.09,4.68,24.41,55.74,24.49
Mn-Na2WO4/CeO2,Mn,25,Na,11,W,74,CeO2,5,0.370,0.185,40,40,20,800,15,2.3,9.6,3.2,0.50,3,24.53,7.88,1.41,6.47,13.62,5.35,32.12,5.75,26.38,55.52,21.81
Mn-Na2WO4/CeO2,Mn,25,Na,11,W,74,CeO2,5,0.370,0.185,40,40,20,800,20,3.0,12.8,4.3,0.38,3,23.76,8.34,1.47,6.87,13.94,5.01,35.10,6.19,28.91,58.67,21.09
Mn-Na2WO4/CeO2,Mn,25,Na,11,W,74,CeO2,5,0.370,0.185,40,40,20,800,10,1.5,6.8,1.7,0.75,4,20.03,7.01,1.20,5.81,9.75,4.39,35.00,5.99,29.01,48.68,21.92
Mn-Na2WO4/CeO2,Mn,25,Na,11,W,74,CeO2,5,0.370,0.185,40,40,20,800,15,2.3,10.2,2.6,0.50,4,18.75,7.80,1.39,6.41,9.82,3.77,41.60,7.41,34.19,52.37,20.11
Mn-Na2WO4/CeO2,Mn,25,Na,11,W,74,CeO2,5,0.370,0.185,40,40,20,800,20,3.0,13.6,3.4,0.38,4,19.11,8.17,1.61,6.56,9.68,3.39,42.75,8.42,34.33,50.65,17.74
Mn-Na2WO4/CeO2,Mn,25,Na,11,W,74,CeO2,5,0.370,0.185,40,40,20,800,10,1.5,7.3,1.2,0.75,6,13.93,6.65,1.29,5.36,5.59,2.72,47.74,9.26,38.48,40.13,19.53
Mn-Na2WO4/CeO2,Mn,25,Na,11,W,74,CeO2,5,0.370,0.185,40,40,20,800,15,2.3,10.9,1.8,0.50,6,9.64,8.16,2.28,5.88,4.66,2.49,84.65,23.65,61.00,48.34,25.83
Mn-Na2WO4/CeO2,Mn,25,Na,11,W,74,CeO2,5,0.370,0.185,40,40,20,800,20,3.0,14.6,2.4,0.38,6,12.37,9.23,3.09,6.14,4.00,2.48,74.62,24.98,49.64,32.34,20.05
Mn-Na2WO4/CeO2,Mn,25,Na,11,W,74,CeO2,5,0.370,0.185,40,40,20,800,10,4.0,4.0,2.0,0.75,2,34.40,7.23,1.00,6.23,19.75,10.57,21.02,2.91,18.11,57.41,30.73
Mn-Na2WO4/CeO2,Mn,25,Na,11,W,74,CeO2,5,0.370,0.185,40,40,20,800,15,6.0,6.0,3.0,0.50,2,34.42,7.73,1.23,6.50,19.75,9.46,22.46,3.57,18.88,57.38,27.48
Mn-Na2WO4/CeO2,Mn,25,Na,11,W,74,CeO2,5,0.370,0.185,40,40,20,800,20,8.0,8.0,4.0,0.38,2,34.21,8.23,1.47,6.76,20.12,8.49,24.06,4.30,19.76,58.81,24.82
Mn-Na2WO4/CeO2,Mn,25,Na,11,W,74,CeO2,5,0.370,0.185,40,40,20,800,10,4.0,4.5,1.5,0.75,3,25.64,7.47,1.18,6.29,12.87,6.36,29.13,4.60,24.53,50.20,24.80
Mn-Na2WO4/CeO2,Mn,25,Na,11,W,74,CeO2,5,0.370,0.185,40,40,20,800,15,6.0,6.8,2.3,0.50,3,24.21,8.37,1.58,6.79,12.49,5.29,34.57,6.53,28.05,51.59,21.85
Mn-Na2WO4/CeO2,Mn,25,Na,11,W,74,CeO2,5,0.370,0.185,40,40,20,800,20,8.0,9.0,3.0,0.38,3,25.55,8.82,1.82,7.00,11.90,4.79,34.52,7.12,27.40,46.58,18.75
Mn-Na2WO4/CeO2,Mn,25,Na,11,W,74,CeO2,5,0.370,0.185,40,40,20,800,10,4.0,4.8,1.2,0.75,4,19.03,7.60,1.43,6.17,8.59,4.28,39.94,7.51,32.42,45.14,22.49
Mn-Na2WO4/CeO2,Mn,25,Na,11,W,74,CeO2,5,0.370,0.185,40,40,20,800,15,6.0,7.2,1.8,0.50,4,19.24,9.10,2.39,6.71,7.36,3.88,47.30,12.42,34.88,38.25,20.17
Mn-Na2WO4/CeO2,Mn,25,Na,11,W,74,CeO2,5,0.370,0.185,40,40,20,800,20,8.0,9.6,2.4,0.38,4,19.69,10.37,3.11,7.26,6.77,3.94,52.67,15.79,36.87,34.38,20.01
Mn-Na2WO4/CeO2,Mn,25,Na,11,W,74,CeO2,5,0.370,0.185,40,40,20,800,10,4.0,5.1,0.9,0.75,6,14.14,9.14,2.75,6.39,3.34,3.08,64.64,19.45,45.19,23.62,21.78
Mn-Na2WO4/CeO2,Mn,25,Na,11,W,74,CeO2,5,0.370,0.185,40,40,20,800,15,6.0,7.7,1.3,0.50,6,14.42,11.16,3.85,7.31,2.46,3.24,77.39,26.70,50.69,17.06,22.47
Mn-Na2WO4/CeO2,Mn,25,Na,11,W,74,CeO2,5,0.370,0.185,40,40,20,800,20,8.0,10.3,1.7,0.38,6,17.79,12.58,4.76,7.82,1.92,3.48,70.71,26.76,43.96,10.79,19.56
Mn-Na2WO4/CeO2,Mn,25,Na,11,W,74,CeO2,5,0.370,0.185,40,40,20,800,10,7.0,2.0,1.0,0.75,2,36.73,10.25,2.61,7.64,14.19,10.12,27.91,7.11,20.80,38.63,27.55
Mn-Na2WO4/CeO2,Mn,25,Na,11,W,74,CeO2,5,0.370,0.185,40,40,20,800,15,10.5,3.0,1.5,0.50,2,37.54,13.54,4.10,9.44,11.78,10.83,36.07,10.92,25.15,31.38,28.85
Mn-Na2WO4/CeO2,Mn,25,Na,11,W,74,CeO2,5,0.370,0.185,40,40,20,800,20,14.0,4.0,2.0,0.38,2,38.67,15.37,4.93,10.44,10.21,11.62,39.75,12.75,27.00,26.40,30.05
Mn-Na2WO4/CeO2,Mn,25,Na,11,W,74,CeO2,5,0.370,0.185,40,40,20,800,10,7.0,2.3,0.8,0.75,3,28.89,14.60,4.33,10.27,5.07,8.48,50.54,14.99,35.55,17.55,29.35
Mn-Na2WO4/CeO2,Mn,25,Na,11,W,74,CeO2,5,0.370,0.185,40,40,20,800,15,10.5,3.4,1.1,0.50,3,29.87,16.84,5.55,11.29,2.99,8.73,56.38,18.58,37.80,10.01,29.23
Mn-Na2WO4/CeO2,Mn,25,Na,11,W,74,CeO2,5,0.370,0.185,40,40,20,800,20,14.0,4.5,1.5,0.38,3,30.69,17.92,6.02,11.90,2.57,8.91,58.39,19.62,38.77,8.37,29.03
Mn-Na2WO4/CeO2,Mn,25,Na,11,W,74,CeO2,5,0.370,0.185,40,40,20,800,10,7.0,2.4,0.6,0.75,4,25.21,14.94,4.76,10.18,2.02,6.94,59.26,18.88,40.38,8.01,27.53
Mn-Na2WO4/CeO2,Mn,25,Na,11,W,74,CeO2,5,0.370,0.185,40,40,20,800,15,10.5,3.6,0.9,0.50,4,25.40,16.32,5.82,10.50,1.04,6.50,64.25,22.91,41.34,4.09,25.59
Mn-Na2WO4/CeO2,Mn,25,Na,11,W,74,CeO2,5,0.370,0.185,40,40,20,800,20,14.0,4.8,1.2,0.38,4,25.26,16.84,6.02,10.82,0.81,6.45,66.67,23.83,42.83,3.21,25.53
Mn-Na2WO4/CeO2,Mn,25,Na,11,W,74,CeO2,5,0.370,0.185,40,40,20,800,10,7.0,2.6,0.4,0.75,6,18.12,13.87,4.75,9.12,0.22,4.92,76.55,26.21,50.33,1.21,27.15
Mn-Na2WO4/CeO2,Mn,25,Na,11,W,74,CeO2,5,0.370,0.185,40,40,20,800,15,10.5,3.9,0.6,0.50,6,20.24,14.52,5.55,8.97,0.34,4.36,71.74,27.42,44.32,1.68,21.54
Mn-Na2WO4/CeO2,Mn,25,Na,11,W,74,CeO2,5,0.370,0.185,40,40,20,800,20,14.0,5.1,0.9,0.38,6,18.07,13.97,5.66,8.31,0.06,4.02,77.31,31.32,45.99,0.33,22.25
Mn-Na2WO4/CeO2,Mn,25,Na,11,W,74,CeO2,5,0.370,0.185,40,40,20,775,10,1.5,5.7,2.8,0.75,2,33.76,7.75,1.39,6.36,19.64,7.77,22.96,4.12,18.84,58.18,23.02
Mn-Na2WO4/CeO2,Mn,25,Na,11,W,74,CeO2,5,0.370,0.185,40,40,20,775,15,2.3,8.5,4.3,0.50,2,32.76,8.49,1.67,6.82,20.59,7.33,25.92,5.10,20.82,62.85,22.37
Mn-Na2WO4/CeO2,Mn,25,Na,11,W,74,CeO2,5,0.370,0.185,40,40,20,775,20,3.0,11.3,5.7,0.38,2,33.73,8.78,1.80,6.98,20.66,7.15,26.03,5.34,20.69,61.25,21.20
Mn-Na2WO4/CeO2,Mn,25,Na,11,W,74,CeO2,5,0.370,0.185,40,40,20,775,10,1.5,6.4,2.1,0.75,3,25.65,7.88,1.53,6.35,13.00,4.21,30.72,5.96,24.76,50.68,16.41
Mn-Na2WO4/CeO2,Mn,25,Na,11,W,74,CeO2,5,0.370,0.185,40,40,20,775,15,2.3,9.6,3.2,0.50,3,22.88,8.90,1.99,6.91,13.40,4.20,38.90,8.70,30.20,58.57,18.36
Mn-Na2WO4/CeO2,Mn,25,Na,11,W,74,CeO2,5,0.370,0.185,40,40,20,775,20,3.0,12.8,4.3,0.38,3,25.87,9.14,2.19,6.95,12.51,4.01,35.33,8.47,26.87,48.36,15.50
Mn-Na2WO4/CeO2,Mn,25,Na,11,W,74,CeO2,5,0.370,0.185,40,40,20,775,10,1.5,6.8,1.7,0.75,4,19.28,8.16,1.85,6.31,8.91,3.09,42.32,9.60,32.73,46.21,16.03
Mn-Na2WO4/CeO2,Mn,25,Na,11,W,74,CeO2,5,0.370,0.185,40,40,20,775,15,2.3,10.2,2.6,0.50,4,19.07,9.67,2.84,6.83,8.16,3.38,50.71,14.89,35.82,42.79,17.72
Mn-Na2WO4/CeO2,Mn,25,Na,11,W,74,CeO2,5,0.370,0.185,40,40,20,775,20,3.0,13.6,3.4,0.38,4,20.83,10.67,3.52,7.15,7.35,3.63,51.22,16.90,34.33,35.29,17.43
Mn-Na2WO4/CeO2,Mn,25,Na,11,W,74,CeO2,5,0.370,0.185,40,40,20,775,10,1.5,7.3,1.2,0.75,6,15.38,9.80,3.29,6.51,3.80,2.79,63.72,21.39,42.33,24.71,18.14
Mn-Na2WO4/CeO2,Mn,25,Na,11,W,74,CeO2,5,0.370,0.185,40,40,20,775,15,2.3,10.9,1.8,0.50,6,10.44,12.95,4.98,7.97,2.28,3.26,124.04,47.70,76.34,21.84,31.23
Mn-Na2WO4/CeO2,Mn,25,Na,11,W,74,CeO2,5,0.370,0.185,40,40,20,775,20,3.0,14.6,2.4,0.38,6,13.33,13.87,5.61,8.26,1.70,3.37,104.05,42.09,61.97,12.75,25.28
Mn-Na2WO4/CeO2,Mn,25,Na,11,W,74,CeO2,5,0.370,0.185,40,40,20,775,10,4.0,4.0,2.0,0.75,2,34.57,7.91,1.55,6.36,19.52,7.75,22.88,4.48,18.40,56.47,22.42
Mn-Na2WO4/CeO2,Mn,25,Na,11,W,74,CeO2,5,0.370,0.185,40,40,20,775,15,6.0,6.0,3.0,0.50,2,34.72,8.99,2.04,6.95,18.79,7.49,25.89,5.88,20.02,54.12,21.57
Mn-Na2WO4/CeO2,Mn,25,Na,11,W,74,CeO2,5,0.370,0.185,40,40,20,775,20,8.0,8.0,4.0,0.38,2,34.77,9.82,2.53,7.29,17.98,7.48,28.24,7.28,20.97,51.71,21.51
Mn-Na2WO4/CeO2,Mn,25,Na,11,W,74,CeO2,5,0.370,0.185,40,40,20,775,10,4.0,4.5,1.5,0.75,3,25.58,9.63,2.62,7.01,11.26,5.16,37.65,10.24,27.40,44.02,20.17
Mn-Na2WO4/CeO2,Mn,25,Na,11,W,74,CeO2,5,0.370,0.185,40,40,20,775,15,6.0,6.8,2.3,0.50,3,26.57,11.96,3.93,8.03,9.00,5.75,45.01,14.79,30.22,33.87,21.64
Mn-Na2WO4/CeO2,Mn,25,Na,11,W,74,CeO2,5,0.370,0.185,40,40,20,775,20,8.0,9.0,3.0,0.38,3,27.66,13.33,4.66,8.67,8.04,6.10,48.19,16.85,31.34,29.07,22.05
Mn-Na2WO4/CeO2,Mn,25,Na,11,W,74,CeO2,5,0.370,0.185,40,40,20,775,10,4.0,4.8,1.2,0.75,4,22.43,11.76,3.84,7.92,5.44,4.77,52.43,17.12,35.31,24.25,21.27
Mn-Na2WO4/CeO2,Mn,25,Na,11,W,74,CeO2,5,0.370,0.185,40,40,20,775,15,6.0,7.2,1.8,0.50,4,22.10,14.85,5.40,9.45,3.37,5.27,67.19,24.43,42.76,15.25,23.85
Mn-Na2WO4/CeO2,Mn,25,Na,11,W,74,CeO2,5,0.370,0.185,40,40,20,775,20,8.0,9.6,2.4,0.38,4,23.39,15.66,5.73,9.93,3.14,5.38,66.95,24.50,42.45,13.42,23.00
Mn-Na2WO4/CeO2,Mn,25,Na,11,W,74,CeO2,5,0.370,0.185,40,40,20,775,10,4.0,5.1,0.9,0.75,6,16.18,13.54,5.01,8.53,1.25,3.90,83.68,30.96,52.72,7.73,24.10
Mn-Na2WO4/CeO2,Mn,25,Na,11,W,74,CeO2,5,0.370,0.185,40,40,20,775,15,6.0,7.7,1.3,0.50,6,17.78,14.43,5.56,8.87,0.83,3.82,81.16,31.27,49.89,4.67,21.48
Mn-Na2WO4/CeO2,Mn,25,Na,11,W,74,CeO2,5,0.370,0.185,40,40,20,775,20,8.0,10.3,1.7,0.38,6,16.78,14.02,5.63,8.39,0.96,3.66,83.55,33.55,50.00,5.72,21.81
Mn-Na2WO4/CeO2,Mn,25,Na,11,W,74,CeO2,5,0.370,0.185,40,40,20,775,10,7.0,2.0,1.0,0.75,2,38.80,18.04,5.32,12.72,6.35,14.32,46.49,13.71,32.78,16.37,36.91
Mn-Na2WO4/CeO2,Mn,25,Na,11,W,74,CeO2,5,0.370,0.185,40,40,20,775,15,10.5,3.0,1.5,0.50,2,38.08,16.90,4.92,11.98,6.60,11.85,44.38,12.92,31.46,17.33,31.12
Mn-Na2WO4/CeO2,Mn,25,Na,11,W,74,CeO2,5,0.370,0.185,40,40,20,775,20,14.0,4.0,2.0,0.38,2,33.88,16.20,5.11,11.09,7.08,9.90,47.82,15.08,32.73,20.90,29.22
Mn-Na2WO4/CeO2,Mn,25,Na,11,W,74,CeO2,5,0.370,0.185,40,40,20,775,10,7.0,2.3,0.8,0.75,3,29.97,17.40,5.25,12.15,2.42,9.26,58.06,17.52,40.54,8.07,30.90
Mn-Na2WO4/CeO2,Mn,25,Na,11,W,74,CeO2,5,0.370,0.185,40,40,20,775,15,10.5,3.4,1.1,0.50,3,25.45,15.08,5.21,9.87,2.39,6.82,59.25,20.47,38.78,9.39,26.80
Mn-Na2WO4/CeO2,Mn,25,Na,11,W,74,CeO2,5,0.370,0.185,40,40,20,775,20,14.0,4.5,1.5,0.38,3,21.51,13.43,5.35,8.08,1.89,5.50,62.44,24.87,37.56,8.79,25.57
Mn-Na2WO4/CeO2,Mn,25,Na,11,W,74,CeO2,5,0.370,0.185,40,40,20,775,10,7.0,2.4,0.6,0.75,4,24.70,15.82,5.38,10.44,0.98,6.69,64.05,21.78,42.27,3.97,27.09
Mn-Na2WO4/CeO2,Mn,25,Na,11,W,74,CeO2,5,0.370,0.185,40,40,20,775,15,10.5,3.6,0.9,0.50,4,21.57,13.08,5.34,7.74,1.21,4.75,60.64,24.76,35.88,5.61,22.02
Mn-Na2WO4/CeO2,Mn,25,Na,11,W,74,CeO2,5,0.370,0.185,40,40,20,775,20,14.0,4.8,1.2,0.38,4,17.28,11.45,5.08,6.37,0.49,3.92,66.26,29.40,36.86,2.84,22.69
Mn-Na2WO4/CeO2,Mn,25,Na,11,W,74,CeO2,5,0.370,0.185,40,40,20,775,10,7.0,2.6,0.4,0.75,6,18.79,13.46,5.24,8.22,0.12,4.54,71.63,27.89,43.75,0.64,24.16
Mn-Na2WO4/CeO2,Mn,25,Na,11,W,74,CeO2,5,0.370,0.185,40,40,20,775,15,10.5,3.9,0.6,0.50,6,15.12,10.53,4.83,5.70,0.59,3.21,69.64,31.94,37.70,3.90,21.23
Mn-Na2WO4/CeO2,Mn,25,Na,11,W,74,CeO2,5,0.370,0.185,40,40,20,775,20,14.0,5.1,0.9,0.38,6,12.03,8.62,4.46,4.16,0.25,2.61,71.65,37.07,34.58,2.08,21.70
Mn-Na2WO4/CeO2,Mn,25,Na,11,W,74,CeO2,5,0.370,0.185,40,40,20,750,10,1.5,5.7,2.8,0.75,2,33.70,8.11,1.79,6.32,18.91,7.50,24.07,5.31,18.75,56.11,22.26
Mn-Na2WO4/CeO2,Mn,25,Na,11,W,74,CeO2,5,0.370,0.185,40,40,20,750,15,2.3,8.5,4.3,0.50,2,30.79,9.15,2.25,6.90,19.58,7.52,29.72,7.31,22.41,63.59,24.42
Mn-Na2WO4/CeO2,Mn,25,Na,11,W,74,CeO2,5,0.370,0.185,40,40,20,750,20,3.0,11.3,5.7,0.38,2,33.72,9.31,2.53,6.78,18.55,7.38,27.61,7.50,20.11,55.01,21.89
Mn-Na2WO4/CeO2,Mn,25,Na,11,W,74,CeO2,5,0.370,0.185,40,40,20,750,10,1.5,6.4,2.1,0.75,3,27.06,8.99,2.58,6.41,11.01,4.71,33.22,9.53,23.69,40.69,17.41
Mn-Na2WO4/CeO2,Mn,25,Na,11,W,74,CeO2,5,0.370,0.185,40,40,20,750,15,2.3,9.6,3.2,0.50,3,24.66,10.57,3.43,7.14,10.33,5.30,42.86,13.91,28.95,41.89,21.49
Mn-Na2WO4/CeO2,Mn,25,Na,11,W,74,CeO2,5,0.370,0.185,40,40,20,750,20,3.0,12.8,4.3,0.38,3,26.63,12.11,4.40,7.71,8.94,5.94,45.48,16.52,28.95,33.57,22.31
Mn-Na2WO4/CeO2,Mn,25,Na,11,W,74,CeO2,5,0.370,0.185,40,40,20,750,10,1.5,6.8,1.7,0.75,4,20.92,11.40,4.13,7.27,6.01,4.58,54.49,19.74,34.75,28.73,21.89
Mn-Na2WO4/CeO2,Mn,25,Na,11,W,74,CeO2,5,0.370,0.185,40,40,20,750,15,2.3,10.2,2.6,0.50,4,22.56,13.61,5.23,8.38,4.63,5.08,60.33,23.18,37.15,20.52,22.52
Mn-Na2WO4/CeO2,Mn,25,Na,11,W,74,CeO2,5,0.370,0.185,40,40,20,750,20,3.0,13.6,3.4,0.38,4,22.26,13.84,5.29,8.55,4.39,4.89,62.17,23.76,38.41,19.72,21.97
Mn-Na2WO4/CeO2,Mn,25,Na,11,W,74,CeO2,5,0.370,0.185,40,40,20,750,10,1.5,7.3,1.2,0.75,6,18.86,12.91,4.98,7.93,1.57,3.80,68.45,26.41,42.05,8.32,20.15
Mn-Na2WO4/CeO2,Mn,25,Na,11,W,74,CeO2,5,0.370,0.185,40,40,20,750,15,2.3,10.9,1.8,0.50,6,11.78,12.79,5.20,7.59,1.55,3.59,108.57,44.14,64.43,13.16,30.48
Mn-Na2WO4/CeO2,Mn,25,Na,11,W,74,CeO2,5,0.370,0.185,40,40,20,750,20,3.0,14.6,2.4,0.38,6,15.61,11.28,4.88,6.40,1.44,3.02,72.26,31.26,41.00,9.22,19.35
Mn-Na2WO4/CeO2,Mn,25,Na,11,W,74,CeO2,5,0.370,0.185,40,40,20,750,10,4.0,4.0,2.0,0.75,2,35.15,10.33,3.13,7.20,15.88,9.54,29.39,8.90,20.48,45.18,27.14
Mn-Na2WO4/CeO2,Mn,25,Na,11,W,74,CeO2,5,0.370,0.185,40,40,20,750,15,6.0,6.0,3.0,0.50,2,34.32,12.70,4.26,8.44,14.22,10.00,37.00,12.41,24.59,41.43,29.14
Mn-Na2WO4/CeO2,Mn,25,Na,11,W,74,CeO2,5,0.370,0.185,40,40,20,750,20,8.0,8.0,4.0,0.38,2,36.21,13.76,4.76,9.00,12.82,10.38,38.00,13.15,24.86,35.40,28.67
Mn-Na2WO4/CeO2,Mn,25,Na,11,W,74,CeO2,5,0.370,0.185,40,40,20,750,10,4.0,4.5,1.5,0.75,3,28.33,14.57,5.10,9.47,6.08,7.91,51.43,18.00,33.43,21.46,27.92
Mn-Na2WO4/CeO2,Mn,25,Na,11,W,74,CeO2,5,0.370,0.185,40,40,20,750,15,6.0,6.8,2.3,0.50,3,26.05,15.14,5.16,9.98,5.10,7.35,58.12,19.81,38.31,19.58,28.21
Mn-Na2WO4/CeO2,Mn,25,Na,11,W,74,CeO2,5,0.370,0.185,40,40,20,750,20,8.0,9.0,3.0,0.38,3,23.53,14.08,4.87,9.21,4.80,6.23,59.84,20.70,39.14,20.40,26.48
Mn-Na2WO4/CeO2,Mn,25,Na,11,W,74,CeO2,5,0.370,0.185,40,40,20,750,10,4.0,4.8,1.2,0.75,4,22.32,14.73,5.15,9.58,2.94,6.23,65.99,23.07,42.92,13.17,27.91
Mn-Na2WO4/CeO2,Mn,25,Na,11,W,74,CeO2,5,0.370,0.185,40,40,20,750,15,6.0,7.2,1.8,0.50,4,19.37,13.19,4.89,8.30,2.55,4.94,68.09,25.25,42.85,13.16,25.50
Mn-Na2WO4/CeO2,Mn,25,Na,11,W,74,CeO2,5,0.370,0.185,40,40,20,750,20,8.0,9.6,2.4,0.38,4,16.88,11.56,4.65,6.91,2.16,4.03,68.48,27.55,40.94,12.80,23.87
Mn-Na2WO4/CeO2,Mn,25,Na,11,W,74,CeO2,5,0.370,0.185,40,40,20,750,10,4.0,5.1,0.9,0.75,6,15.04,12.46,4.87,7.59,0.83,3.89,82.85,32.38,50.47,5.52,25.86
Mn-Na2WO4/CeO2,Mn,25,Na,11,W,74,CeO2,5,0.370,0.185,40,40,20,750,15,6.0,7.7,1.3,0.50,6,11.74,10.41,4.45,5.96,0.65,3.03,88.67,37.90,50.77,5.54,25.81
Mn-Na2WO4/CeO2,Mn,25,Na,11,W,74,CeO2,5,0.370,0.185,40,40,20,750,20,8.0,10.3,1.7,0.38,6,9.70,8.71,4.18,4.53,0.53,2.47,89.79,43.09,46.70,5.46,25.46
Mn-Na2WO4/CeO2,Mn,25,Na,11,W,74,CeO2,5,0.370,0.185,40,40,20,750,10,7.0,2.0,1.0,0.75,2,27.99,14.53,4.44,10.09,5.48,10.24,51.91,15.86,36.05,19.58,36.58
Mn-Na2WO4/CeO2,Mn,25,Na,11,W,74,CeO2,5,0.370,0.185,40,40,20,750,15,10.5,3.0,1.5,0.50,2,24.47,10.97,4.42,6.55,3.70,6.66,44.83,18.06,26.77,15.12,27.22
Mn-Na2WO4/CeO2,Mn,25,Na,11,W,74,CeO2,5,0.370,0.185,40,40,20,750,20,14.0,4.0,2.0,0.38,2,16.68,9.99,4.67,5.32,1.80,5.31,59.89,28.00,31.89,10.79,31.83
Mn-Na2WO4/CeO2,Mn,25,Na,11,W,74,CeO2,5,0.370,0.185,40,40,20,750,10,7.0,2.3,0.8,0.75,3,20.51,12.03,4.52,7.51,1.76,6.10,58.65,22.04,36.62,8.58,29.74
Mn-Na2WO4/CeO2,Mn,25,Na,11,W,74,CeO2,5,0.370,0.185,40,40,20,750,15,10.5,3.4,1.1,0.50,3,13.99,8.65,4.29,4.36,1.07,4.13,61.83,30.66,31.17,7.65,29.52
Mn-Na2WO4/CeO2,Mn,25,Na,11,W,74,CeO2,5,0.370,0.185,40,40,20,750,20,14.0,4.5,1.5,0.38,3,10.85,6.89,3.61,3.28,1.07,3.13,63.50,33.27,30.23,9.86,28.85
Mn-Na2WO4/CeO2,Mn,25,Na,11,W,74,CeO2,5,0.370,0.185,40,40,20,750,10,7.0,2.4,0.6,0.75,4,16.89,10.33,4.51,5.82,1.47,4.50,61.16,26.70,34.46,8.70,26.64
Mn-Na2WO4/CeO2,Mn,25,Na,11,W,74,CeO2,5,0.370,0.185,40,40,20,750,15,10.5,3.6,0.9,0.50,4,11.14,6.89,3.76,3.13,0.11,2.77,61.85,33.75,28.10,0.99,24.87
Mn-Na2WO4/CeO2,Mn,25,Na,11,W,74,CeO2,5,0.370,0.185,40,40,20,750,20,14.0,4.8,1.2,0.38,4,9.43,5.70,3.26,2.44,0.36,2.33,60.45,34.57,25.87,3.82,24.71
Mn-Na2WO4/CeO2,Mn,25,Na,11,W,74,CeO2,5,0.370,0.185,40,40,20,750,10,7.0,2.6,0.4,0.75,6,12.13,8.56,4.24,4.32,0.53,3.18,70.57,34.95,35.61,4.37,26.22
Mn-Na2WO4/CeO2,Mn,25,Na,11,W,74,CeO2,5,0.370,0.185,40,40,20,750,15,10.5,3.9,0.6,0.50,6,10.26,6.47,3.72,2.75,0.39,2.38,63.06,36.26,26.80,3.80,23.20
Mn-Na2WO4/CeO2,Mn,25,Na,11,W,74,CeO2,5,0.370,0.185,40,40,20,750,20,14.0,5.1,0.9,0.38,6,6.28,4.30,2.87,1.43,0.56,1.62,68.47,45.70,22.77,8.92,25.80
Mn-Na2WO4/CeO2,Mn,25,Na,11,W,74,CeO2,5,0.370,0.185,40,40,20,700,10,1.5,5.7,2.8,0.75,2,33.41,9.54,3.43,6.11,14.18,9.53,28.55,10.27,18.29,42.44,28.52
Mn-Na2WO4/CeO2,Mn,25,Na,11,W,74,CeO2,5,0.370,0.185,40,40,20,700,15,2.3,8.5,4.3,0.50,2,30.84,10.09,3.71,6.38,13.81,9.13,32.72,12.03,20.69,44.78,29.60
Mn-Na2WO4/CeO2,Mn,25,Na,11,W,74,CeO2,5,0.370,0.185,40,40,20,700,20,3.0,11.3,5.7,0.38,2,29.17,9.83,3.62,6.21,12.93,8.02,33.70,12.41,21.29,44.33,27.49
Mn-Na2WO4/CeO2,Mn,25,Na,11,W,74,CeO2,5,0.370,0.185,40,40,20,700,10,1.5,6.4,2.1,0.75,3,21.91,9.41,3.62,5.79,5.28,6.70,42.95,16.52,26.43,24.10,30.58
Mn-Na2WO4/CeO2,Mn,25,Na,11,W,74,CeO2,5,0.370,0.185,40,40,20,700,15,2.3,9.6,3.2,0.50,3,14.34,8.31,3.51,4.80,4.57,5.21,57.95,24.48,33.47,31.87,36.33
Mn-Na2WO4/CeO2,Mn,25,Na,11,W,74,CeO2,5,0.370,0.185,40,40,20,700,20,3.0,12.8,4.3,0.38,3,13.92,6.87,3.12,3.75,4.00,3.88,49.35,22.41,26.94,28.74,27.87
Mn-Na2WO4/CeO2,Mn,25,Na,11,W,74,CeO2,5,0.370,0.185,40,40,20,700,10,1.5,6.8,1.7,0.75,4,15.73,7.46,3.33,4.13,2.54,4.22,47.43,21.17,26.26,16.15,26.83
Mn-Na2WO4/CeO2,Mn,25,Na,11,W,74,CeO2,5,0.370,0.185,40,40,20,700,15,2.3,10.2,2.6,0.50,4,7.80,5.77,2.91,2.86,1.64,3.05,73.97,37.31,36.67,21.03,39.10
Mn-Na2WO4/CeO2,Mn,25,Na,11,W,74,CeO2,5,0.370,0.185,40,40,20,700,20,3.0,13.6,3.4,0.38,4,5.72,4.68,2.56,2.12,1.44,2.33,81.82,44.76,37.06,25.17,40.73
Mn-Na2WO4/CeO2,Mn,25,Na,11,W,74,CeO2,5,0.370,0.185,40,40,20,700,10,1.5,7.3,1.2,0.75,6,7.38,5.12,2.70,2.42,0.91,2.54,69.38,36.59,32.79,12.33,34.42
Mn-Na2WO4/CeO2,Mn,25,Na,11,W,74,CeO2,5,0.370,0.185,40,40,20,700,15,2.3,10.9,1.8,0.50,6,5.64,3.66,2.19,1.47,0.20,1.76,64.89,38.83,26.06,3.55,31.21
Mn-Na2WO4/CeO2,Mn,25,Na,11,W,74,CeO2,5,0.370,0.185,40,40,20,700,20,3.0,14.6,2.4,0.38,6,4.42,2.73,1.77,0.96,0.02,1.30,61.76,40.05,21.72,0.45,29.41
Mn-Na2WO4/CeO2,Mn,25,Na,11,W,74,CeO2,5,0.370,0.185,40,40,20,700,10,4.0,4.0,2.0,0.75,2,24.44,9.79,3.51,6.28,8.12,9.04,40.06,14.36,25.70,33.22,36.99
Mn-Na2WO4/CeO2,Mn,25,Na,11,W,74,CeO2,5,0.370,0.185,40,40,20,700,15,6.0,6.0,3.0,0.50,2,18.23,7.84,3.21,4.63,6.01,6.07,43.01,17.61,25.40,32.97,33.30
Mn-Na2WO4/CeO2,Mn,25,Na,11,W,74,CeO2,5,0.370,0.185,40,40,20,700,20,8.0,8.0,4.0,0.38,2,13.62,6.85,3.11,3.74,4.60,4.69,50.29,22.83,27.46,33.77,34.43
Mn-Na2WO4/CeO2,Mn,25,Na,11,W,74,CeO2,5,0.370,0.185,40,40,20,700,10,4.0,4.5,1.5,0.75,3,11.71,6.53,2.99,3.54,2.33,4.61,55.76,25.53,30.23,19.90,39.37
Mn-Na2WO4/CeO2,Mn,25,Na,11,W,74,CeO2,5,0.370,0.185,40,40,20,700,15,6.0,6.8,2.3,0.50,3,6.63,4.56,2.44,2.12,1.36,3.04,68.78,36.80,31.98,20.51,45.85
Mn-Na2WO4/CeO2,Mn,25,Na,11,W,74,CeO2,5,0.370,0.185,40,40,20,700,20,8.0,9.0,3.0,0.38,3,4.95,3.76,2.19,1.57,1.23,2.35,75.96,44.24,31.72,24.85,47.47
Mn-Na2WO4/CeO2,Mn,25,Na,11,W,74,CeO2,5,0.370,0.185,40,40,20,700,10,4.0,4.8,1.2,0.75,4,6.89,5.05,2.74,2.31,0.80,3.16,73.29,39.77,33.53,11.61,45.86
Mn-Na2WO4/CeO2,Mn,25,Na,11,W,74,CeO2,5,0.370,0.185,40,40,20,700,15,6.0,7.2,1.8,0.50,4,4.08,3.40,2.09,1.31,0.28,2.11,83.33,51.23,32.11,6.86,51.72
Mn-Na2WO4/CeO2,Mn,25,Na,11,W,74,CeO2,5,0.370,0.185,40,40,20,700,20,8.0,9.6,2.4,0.38,4,3.71,2.60,1.68,0.92,0.17,1.61,70.08,45.28,24.80,4.58,43.40
Mn-Na2WO4/CeO2,Mn,25,Na,11,W,74,CeO2,5,0.370,0.185,40,40,20,700,10,4.0,5.1,0.9,0.75,6,5.65,3.48,2.16,1.32,0.10,1.99,61.59,38.23,23.36,1.77,35.22
Mn-Na2WO4/CeO2,Mn,25,Na,11,W,74,CeO2,5,0.370,0.185,40,40,20,700,15,6.0,7.7,1.3,0.50,6,4.31,2.07,1.43,0.64,0.05,1.26,48.03,33.18,14.85,1.16,29.23
Mn-Na2WO4/CeO2,Mn,25,Na,11,W,74,CeO2,5,0.370,0.185,40,40,20,700,20,8.0,10.3,1.7,0.38,6,3.56,1.72,1.22,0.50,0.24,1.01,48.31,34.27,14.04,6.74,28.37
Mn-Na2WO4/CeO2,Mn,25,Na,11,W,74,CeO2,5,0.370,0.185,40,40,20,700,10,7.0,2.0,1.0,0.75,2,6.31,3.54,2.18,1.36,1.68,3.71,56.10,34.55,21.55,26.62,58.80
Mn-Na2WO4/CeO2,Mn,25,Na,11,W,74,CeO2,5,0.370,0.185,40,40,20,700,15,10.5,3.0,1.5,0.50,2,6.64,2.44,1.73,0.71,0.39,2.36,36.75,26.05,10.69,5.87,35.54
Mn-Na2WO4/CeO2,Mn,25,Na,11,W,74,CeO2,5,0.370,0.185,40,40,20,700,20,14.0,4.0,2.0,0.38,2,3.31,1.81,1.44,0.37,0.21,1.83,54.68,43.50,11.18,6.34,55.29
Mn-Na2WO4/CeO2,Mn,25,Na,11,W,74,CeO2,5,0.370,0.185,40,40,20,700,10,7.0,2.3,0.8,0.75,3,6.17,2.37,1.84,0.53,0.82,2.46,38.41,29.82,8.59,13.29,39.87
Mn-Na2WO4/CeO2,Mn,25,Na,11,W,74,CeO2,5,0.370,0.185,40,40,20,700,15,10.5,3.4,1.1,0.50,3,3.15,1.36,0.99,0.37,0.20,1.61,43.17,31.43,11.75,6.35,51.11
Mn-Na2WO4/CeO2,Mn,25,Na,11,W,74,CeO2,5,0.370,0.185,40,40,20,700,20,14.0,4.5,1.5,0.38,3,3.52,1.23,1.04,0.19,0.99,1.29,34.94,29.55,5.40,28.13,36.65
Mn-Na2WO4/CeO2,Mn,25,Na,11,W,74,CeO2,5,0.370,0.185,40,40,20,700,10,7.0,2.4,0.6,0.75,4,4.79,2.11,1.55,0.56,0.28,1.90,44.05,32.36,11.69,5.85,39.67
Mn-Na2WO4/CeO2,Mn,25,Na,11,W,74,CeO2,5,0.370,0.185,40,40,20,700,15,10.5,3.6,0.9,0.50,4,4.32,1.14,0.88,0.26,0.01,1.20,26.39,20.37,6.02,0.23,27.78
Mn-Na2WO4/CeO2,Mn,25,Na,11,W,74,CeO2,5,0.370,0.185,40,40,20,700,20,14.0,4.8,1.2,0.38,4,4.14,0.98,0.86,0.12,0.10,1.07,23.67,20.77,2.90,2.42,25.85
Mn-Na2WO4/CeO2,Mn,25,Na,11,W,74,CeO2,5,0.370,0.185,40,40,20,700,10,7.0,2.6,0.4,0.75,6,4.35,1.61,1.18,0.43,0.55,1.45,37.01,27.13,9.89,12.64,33.33
Mn-Na2WO4/CeO2,Mn,25,Na,11,W,74,CeO2,5,0.370,0.185,40,40,20,700,15,10.5,3.9,0.6,0.50,6,1.69,1.09,0.79,0.30,0.53,1.02,64.50,46.75,17.75,31.36,60.36
Mn-Na2WO4/CeO2,Mn,25,Na,11,W,74,CeO2,5,0.370,0.185,40,40,20,700,20,14.0,5.1,0.9,0.38,6,1.84,0.60,0.45,0.15,0.23,0.83,32.61,24.46,8.15,12.50,45.11
Mn-Li2WO4/SiO2,Mn,25,Li,3,W,74,SiO2,11,0.370,0.185,40,40,20,900,10,1.5,5.7,2.8,0.75,2,35.14,4.86,0.59,4.27,29.01,6.75,13.83,1.68,12.15,82.56,19.21
Mn-Li2WO4/SiO2,Mn,25,Li,3,W,74,SiO2,11,0.370,0.185,40,40,20,900,15,2.3,8.5,4.3,0.50,2,37.90,5.42,0.63,4.79,29.67,6.51,14.30,1.66,12.64,78.28,17.18
Mn-Li2WO4/SiO2,Mn,25,Li,3,W,74,SiO2,11,0.370,0.185,40,40,20,900,20,3.0,11.3,5.7,0.38,2,37.91,5.77,0.58,5.19,30.33,6.22,15.22,1.53,13.69,80.01,16.41
Mn-Li2WO4/SiO2,Mn,25,Li,3,W,74,SiO2,11,0.370,0.185,40,40,20,900,10,1.5,6.4,2.1,0.75,3,28.36,4.93,0.49,4.44,20.61,3.61,17.38,1.73,15.66,72.67,12.73
Mn-Li2WO4/SiO2,Mn,25,Li,3,W,74,SiO2,11,0.370,0.185,40,40,20,900,15,2.3,9.6,3.2,0.50,3,25.06,5.67,0.55,5.12,21.55,3.41,22.63,2.19,20.43,85.99,13.61
Mn-Li2WO4/SiO2,Mn,25,Li,3,W,74,SiO2,11,0.370,0.185,40,40,20,900,20,3.0,12.8,4.3,0.38,3,25.22,6.21,0.58,5.63,21.50,3.24,24.62,2.30,22.32,85.25,12.85
Mn-Li2WO4/SiO2,Mn,25,Li,3,W,74,SiO2,11,0.370,0.185,40,40,20,900,10,1.5,6.8,1.7,0.75,4,21.30,4.92,0.46,4.46,16.86,2.33,23.10,2.16,20.94,79.15,10.94
Mn-Li2WO4/SiO2,Mn,25,Li,3,W,74,SiO2,11,0.370,0.185,40,40,20,900,15,2.3,10.2,2.6,0.50,4,19.50,5.64,0.52,5.12,16.64,2.17,28.92,2.67,26.26,85.33,11.13
Mn-Li2WO4/SiO2,Mn,25,Li,3,W,74,SiO2,11,0.370,0.185,40,40,20,900,20,3.0,13.6,3.4,0.38,4,25.31,6.26,0.55,5.71,16.98,2.07,24.73,2.17,22.56,67.09,8.18
Mn-Li2WO4/SiO2,Mn,25,Li,3,W,74,SiO2,11,0.370,0.185,40,40,20,900,10,1.5,7.3,1.2,0.75,6,14.43,4.70,0.42,4.28,11.81,1.36,32.57,2.91,29.66,81.84,9.42
Mn-Li2WO4/SiO2,Mn,25,Li,3,W,74,SiO2,11,0.370,0.185,40,40,20,900,15,2.3,10.9,1.8,0.50,6,18.31,5.39,0.47,4.92,11.73,1.19,29.44,2.57,26.87,64.06,6.50
Mn-Li2WO4/SiO2,Mn,25,Li,3,W,74,SiO2,11,0.370,0.185,40,40,20,900,20,3.0,14.6,2.4,0.38,6,12.59,5.59,0.51,5.08,11.04,1.09,44.40,4.05,40.35,87.69,8.66
Mn-Li2WO4/SiO2,Mn,25,Li,3,W,74,SiO2,11,0.370,0.185,40,40,20,900,10,4.0,4.0,2.0,0.75,2,37.01,4.66,0.59,4.07,31.39,6.68,12.59,1.59,11.00,84.81,18.05
Mn-Li2WO4/SiO2,Mn,25,Li,3,W,74,SiO2,11,0.370,0.185,40,40,20,900,15,6.0,6.0,3.0,0.50,2,37.27,5.35,0.61,4.74,31.47,6.14,14.35,1.64,12.72,84.44,16.47
Mn-Li2WO4/SiO2,Mn,25,Li,3,W,74,SiO2,11,0.370,0.185,40,40,20,900,20,8.0,8.0,4.0,0.38,2,37.49,5.70,0.59,5.11,31.78,5.88,15.20,1.57,13.63,84.77,15.68
Mn-Li2WO4/SiO2,Mn,25,Li,3,W,74,SiO2,11,0.370,0.185,40,40,20,900,10,4.0,4.5,1.5,0.75,3,28.16,4.81,0.54,4.27,21.96,3.53,17.08,1.92,15.16,77.98,12.54
Mn-Li2WO4/SiO2,Mn,25,Li,3,W,74,SiO2,11,0.370,0.185,40,40,20,900,15,6.0,6.8,2.3,0.50,3,26.27,5.52,0.54,4.98,22.21,3.22,21.01,2.06,18.96,84.55,12.26
Mn-Li2WO4/SiO2,Mn,25,Li,3,W,74,SiO2,11,0.370,0.185,40,40,20,900,20,8.0,9.0,3.0,0.38,3,27.82,5.86,0.55,5.31,22.22,3.04,21.06,1.98,19.09,79.87,10.93
Mn-Li2WO4/SiO2,Mn,25,Li,3,W,74,SiO2,11,0.370,0.185,40,40,20,900,10,4.0,4.8,1.2,0.75,4,20.77,4.76,0.47,4.29,17.47,2.36,22.92,2.26,20.65,84.11,11.36
Mn-Li2WO4/SiO2,Mn,25,Li,3,W,74,SiO2,11,0.370,0.185,40,40,20,900,15,6.0,7.2,1.8,0.50,4,20.98,5.33,0.50,4.83,17.22,2.09,25.41,2.38,23.02,82.08,9.96
Mn-Li2WO4/SiO2,Mn,25,Li,3,W,74,SiO2,11,0.370,0.185,40,40,20,900,20,8.0,9.6,2.4,0.38,4,22.04,5.73,0.48,5.25,16.78,1.96,26.00,2.18,23.82,76.13,8.89
Mn-Li2WO4/SiO2,Mn,25,Li,3,W,74,SiO2,11,0.370,0.185,40,40,20,900,10,4.0,5.1,0.9,0.75,6,13.05,4.49,0.43,4.06,11.68,1.30,34.41,3.30,31.11,89.50,9.96
Mn-Li2WO4/SiO2,Mn,25,Li,3,W,74,SiO2,11,0.370,0.185,40,40,20,900,15,6.0,7.7,1.3,0.50,6,14.22,5.07,0.45,4.62,11.37,1.17,35.65,3.16,32.49,79.96,8.23
Mn-Li2WO4/SiO2,Mn,25,Li,3,W,74,SiO2,11,0.370,0.185,40,40,20,900,20,8.0,10.3,1.7,0.38,6,13.99,5.51,0.52,4.99,11.39,1.12,39.39,3.72,35.67,81.42,8.01
Mn-Li2WO4/SiO2,Mn,25,Li,3,W,74,SiO2,11,0.370,0.185,40,40,20,900,10,7.0,2.0,1.0,0.75,2,41.80,4.43,0.62,3.81,32.65,5.73,10.60,1.48,9.11,78.11,13.71
Mn-Li2WO4/SiO2,Mn,25,Li,3,W,74,SiO2,11,0.370,0.185,40,40,20,900,15,10.5,3.0,1.5,0.50,2,42.58,4.96,0.63,4.33,33.13,5.41,11.65,1.48,10.17,77.81,12.71
Mn-Li2WO4/SiO2,Mn,25,Li,3,W,74,SiO2,11,0.370,0.185,40,40,20,900,20,14.0,4.0,2.0,0.38,2,42.29,5.56,0.76,4.80,33.03,5.24,13.15,1.80,11.35,78.10,12.39
Mn-Li2WO4/SiO2,Mn,25,Li,3,W,74,SiO2,11,0.370,0.185,40,40,20,900,10,7.0,2.3,0.8,0.75,3,31.40,4.74,0.53,4.21,23.33,3.28,15.10,1.69,13.41,74.30,10.45
Mn-Li2WO4/SiO2,Mn,25,Li,3,W,74,SiO2,11,0.370,0.185,40,40,20,900,15,10.5,3.4,1.1,0.50,3,30.33,5.58,0.60,4.98,22.36,2.93,18.40,1.98,16.42,73.72,9.66
Mn-Li2WO4/SiO2,Mn,25,Li,3,W,74,SiO2,11,0.370,0.185,40,40,20,900,20,14.0,4.5,1.5,0.38,3,29.39,6.21,0.65,5.56,20.56,2.56,21.13,2.21,18.92,69.96,8.71
Mn-Li2WO4/SiO2,Mn,25,Li,3,W,74,SiO2,11,0.370,0.185,40,40,20,900,10,7.0,2.4,0.6,0.75,4,24.74,4.81,0.50,4.31,17.61,2.17,19.44,2.02,17.42,71.18,8.77
Mn-Li2WO4/SiO2,Mn,25,Li,3,W,74,SiO2,11,0.370,0.185,40,40,20,900,15,10.5,3.6,0.9,0.50,4,22.73,5.49,0.63,4.86,14.09,1.59,24.15,2.77,21.38,61.99,7.00
Mn-Li2WO4/SiO2,Mn,25,Li,3,W,74,SiO2,11,0.370,0.185,40,40,20,900,20,14.0,4.8,1.2,0.38,4,23.81,5.98,0.70,5.28,13.97,1.58,25.12,2.94,22.18,58.67,6.64
Mn-Li2WO4/SiO2,Mn,25,Li,3,W,74,SiO2,11,0.370,0.185,40,40,20,900,10,7.0,2.6,0.4,0.75,6,17.73,4.49,0.49,4.00,11.45,1.22,25.32,2.76,22.56,64.58,6.88
Mn-Li2WO4/SiO2,Mn,25,Li,3,W,74,SiO2,11,0.370,0.185,40,40,20,900,15,10.5,3.9,0.6,0.50,6,16.73,5.27,0.82,4.45,8.14,0.94,31.50,4.90,26.60,48.66,5.62
Mn-Li2WO4/SiO2,Mn,25,Li,3,W,74,SiO2,11,0.370,0.185,40,40,20,900,20,14.0,5.1,0.9,0.38,6,16.70,6.46,1.17,5.29,7.92,1.02,38.68,7.01,31.68,47.43,6.11
Mn-Li2WO4/SiO2,Mn,25,Li,3,W,74,SiO2,11,0.370,0.185,40,40,20,850,10,1.5,5.7,2.8,0.75,2,33.03,6.14,0.74,5.40,26.86,6.85,18.59,2.24,16.35,81.32,20.74
Mn-Li2WO4/SiO2,Mn,25,Li,3,W,74,SiO2,11,0.370,0.185,40,40,20,850,15,2.3,8.5,4.3,0.50,2,35.35,6.48,0.79,5.69,26.63,6.59,18.33,2.23,16.10,75.33,18.64
Mn-Li2WO4/SiO2,Mn,25,Li,3,W,74,SiO2,11,0.370,0.185,40,40,20,850,20,3.0,11.3,5.7,0.38,2,34.82,6.96,0.86,6.10,27.25,6.69,19.99,2.47,17.52,78.26,19.21
Mn-Li2WO4/SiO2,Mn,25,Li,3,W,74,SiO2,11,0.370,0.185,40,40,20,850,10,1.5,6.4,2.1,0.75,3,25.46,5.94,0.67,5.27,18.12,3.62,23.33,2.63,20.70,71.17,14.22
Mn-Li2WO4/SiO2,Mn,25,Li,3,W,74,SiO2,11,0.370,0.185,40,40,20,850,15,2.3,9.6,3.2,0.50,3,22.83,6.71,0.76,5.95,18.53,3.39,29.39,3.33,26.06,81.17,14.85
Mn-Li2WO4/SiO2,Mn,25,Li,3,W,74,SiO2,11,0.370,0.185,40,40,20,850,20,3.0,12.8,4.3,0.38,3,23.84,7.18,0.85,6.33,18.43,3.31,30.12,3.57,26.55,77.31,13.88
Mn-Li2WO4/SiO2,Mn,25,Li,3,W,74,SiO2,11,0.370,0.185,40,40,20,850,10,1.5,6.8,1.7,0.75,4,16.84,5.69,0.63,5.06,14.06,2.38,33.79,3.74,30.05,83.49,14.13
Mn-Li2WO4/SiO2,Mn,25,Li,3,W,74,SiO2,11,0.370,0.185,40,40,20,850,15,2.3,10.2,2.6,0.50,4,15.48,6.34,0.75,5.59,13.67,2.21,40.96,4.84,36.11,88.31,14.28
Mn-Li2WO4/SiO2,Mn,25,Li,3,W,74,SiO2,11,0.370,0.185,40,40,20,850,20,3.0,13.6,3.4,0.38,4,16.35,6.82,0.89,5.93,13.49,2.14,41.71,5.44,36.27,82.51,13.09
Mn-Li2WO4/SiO2,Mn,25,Li,3,W,74,SiO2,11,0.370,0.185,40,40,20,850,10,1.5,7.3,1.2,0.75,6,12.96,4.58,0.57,4.01,8.65,1.39,35.34,4.40,30.94,66.74,10.73
Mn-Li2WO4/SiO2,Mn,25,Li,3,W,74,SiO2,11,0.370,0.185,40,40,20,850,15,2.3,10.9,1.8,0.50,6,12.86,5.34,0.77,4.57,8.35,1.26,41.52,5.99,35.54,64.93,9.80
Mn-Li2WO4/SiO2,Mn,25,Li,3,W,74,SiO2,11,0.370,0.185,40,40,20,850,20,3.0,14.6,2.4,0.38,6,14.77,5.86,0.97,4.89,7.88,1.19,39.68,6.57,33.11,53.35,8.06
Mn-Li2WO4/SiO2,Mn,25,Li,3,W,74,SiO2,11,0.370,0.185,40,40,20,850,10,4.0,4.0,2.0,0.75,2,33.52,5.51,0.78,4.73,27.61,6.52,16.44,2.33,14.11,82.37,19.45
Mn-Li2WO4/SiO2,Mn,25,Li,3,W,74,SiO2,11,0.370,0.185,40,40,20,850,15,6.0,6.0,3.0,0.50,2,33.88,6.04,0.76,5.28,27.66,6.35,17.83,2.24,15.58,81.64,18.74
Mn-Li2WO4/SiO2,Mn,25,Li,3,W,74,SiO2,11,0.370,0.185,40,40,20,850,20,8.0,8.0,4.0,0.38,2,35.49,6.76,0.87,5.89,26.89,5.89,19.05,2.45,16.60,75.77,16.60
Mn-Li2WO4/SiO2,Mn,25,Li,3,W,74,SiO2,11,0.370,0.185,40,40,20,850,10,4.0,4.5,1.5,0.75,3,23.67,5.36,0.57,4.79,18.23,3.43,22.64,2.41,20.24,77.02,14.49
Mn-Li2WO4/SiO2,Mn,25,Li,3,W,74,SiO2,11,0.370,0.185,40,40,20,850,15,6.0,6.8,2.3,0.50,3,23.27,6.14,0.87,5.27,17.45,3.18,26.39,3.74,22.65,74.99,13.67
Mn-Li2WO4/SiO2,Mn,25,Li,3,W,74,SiO2,11,0.370,0.185,40,40,20,850,20,8.0,9.0,3.0,0.38,3,22.64,6.74,1.01,5.73,17.51,3.13,29.77,4.46,25.31,77.34,13.83
Mn-Li2WO4/SiO2,Mn,25,Li,3,W,74,SiO2,11,0.370,0.185,40,40,20,850,10,4.0,4.8,1.2,0.75,4,16.57,4.86,0.68,4.18,13.10,2.31,29.33,4.10,25.23,79.06,13.94
Mn-Li2WO4/SiO2,Mn,25,Li,3,W,74,SiO2,11,0.370,0.185,40,40,20,850,15,6.0,7.2,1.8,0.50,4,17.75,5.71,0.91,4.80,12.27,2.13,32.17,5.13,27.04,69.13,12.00
Mn-Li2WO4/SiO2,Mn,25,Li,3,W,74,SiO2,11,0.370,0.185,40,40,20,850,20,8.0,9.6,2.4,0.38,4,18.20,6.46,1.13,5.33,12.15,2.08,35.49,6.21,29.29,66.76,11.43
Mn-Li2WO4/SiO2,Mn,25,Li,3,W,74,SiO2,11,0.370,0.185,40,40,20,850,10,4.0,5.1,0.9,0.75,6,11.38,4.20,0.78,3.42,7.76,1.38,36.91,6.85,30.05,68.19,12.13
Mn-Li2WO4/SiO2,Mn,25,Li,3,W,74,SiO2,11,0.370,0.185,40,40,20,850,15,6.0,7.7,1.3,0.50,6,11.54,4.79,1.09,3.70,7.36,1.29,41.51,9.45,32.06,63.78,11.18
Mn-Li2WO4/SiO2,Mn,25,Li,3,W,74,SiO2,11,0.370,0.185,40,40,20,850,20,8.0,10.3,1.7,0.38,6,12.76,6.12,1.64,4.48,6.93,1.28,47.96,12.85,35.11,54.31,10.03
Mn-Li2WO4/SiO2,Mn,25,Li,3,W,74,SiO2,11,0.370,0.185,40,40,20,850,10,7.0,2.0,1.0,0.75,2,34.00,4.30,0.91,3.39,24.33,5.42,12.65,2.68,9.97,71.56,15.94
Mn-Li2WO4/SiO2,Mn,25,Li,3,W,74,SiO2,11,0.370,0.185,40,40,20,850,15,10.5,3.0,1.5,0.50,2,36.81,4.79,1.08,3.71,22.86,4.98,13.01,2.93,10.08,62.10,13.53
Mn-Li2WO4/SiO2,Mn,25,Li,3,W,74,SiO2,11,0.370,0.185,40,40,20,850,20,14.0,4.0,2.0,0.38,2,35.84,5.91,1.54,4.37,23.08,5.10,16.49,4.30,12.19,64.40,14.23
Mn-Li2WO4/SiO2,Mn,25,Li,3,W,74,SiO2,11,0.370,0.185,40,40,20,850,10,7.0,2.3,0.8,0.75,3,22.99,4.00,1.21,2.79,15.09,3.46,17.40,5.26,12.14,65.64,15.05
Mn-Li2WO4/SiO2,Mn,25,Li,3,W,74,SiO2,11,0.370,0.185,40,40,20,850,15,10.5,3.4,1.1,0.50,3,25.48,7.96,2.49,5.47,11.33,3.50,31.24,9.77,21.47,44.47,13.74
Mn-Li2WO4/SiO2,Mn,25,Li,3,W,74,SiO2,11,0.370,0.185,40,40,20,850,20,14.0,4.5,1.5,0.38,3,26.84,10.39,3.24,7.15,10.17,3.81,38.71,12.07,26.64,37.89,14.20
Mn-Li2WO4/SiO2,Mn,25,Li,3,W,74,SiO2,11,0.370,0.185,40,40,20,850,10,7.0,2.4,0.6,0.75,4,18.47,4.39,1.54,2.85,10.51,2.72,23.77,8.34,15.43,56.90,14.73
Mn-Li2WO4/SiO2,Mn,25,Li,3,W,74,SiO2,11,0.370,0.185,40,40,20,850,15,10.5,3.6,0.9,0.50,4,21.47,7.77,1.78,5.99,8.15,3.58,36.19,8.29,27.90,37.96,16.67
Mn-Li2WO4/SiO2,Mn,25,Li,3,W,74,SiO2,11,0.370,0.185,40,40,20,850,20,14.0,4.8,1.2,0.38,4,14.24,7.44,2.03,5.41,3.94,2.60,52.25,14.26,37.99,27.67,18.26
Mn-Li2WO4/SiO2,Mn,25,Li,3,W,74,SiO2,11,0.370,0.185,40,40,20,850,10,7.0,2.6,0.4,0.75,6,11.81,1.47,0.82,0.65,4.78,4.11,12.45,6.94,5.50,40.47,34.80
Mn-Li2WO4/SiO2,Mn,25,Li,3,W,74,SiO2,11,0.370,0.185,40,40,20,850,15,10.5,3.9,0.6,0.50,6,13.54,7.50,2.45,5.05,3.04,3.29,55.39,18.09,37.30,22.45,24.30
Mn-Li2WO4/SiO2,Mn,25,Li,3,W,74,SiO2,11,0.370,0.185,40,40,20,850,20,14.0,5.1,0.9,0.38,6,13.33,7.88,2.73,5.15,1.64,3.49,59.11,20.48,38.63,12.30,26.18
Mn-Li2WO4/SiO2,Mn,25,Li,3,W,74,SiO2,11,0.370,0.185,40,40,20,800,10,1.5,5.7,2.8,0.75,2,33.81,7.09,1.19,5.90,21.16,6.59,20.97,3.52,17.45,62.59,19.49
Mn-Li2WO4/SiO2,Mn,25,Li,3,W,74,SiO2,11,0.370,0.185,40,40,20,800,15,2.3,8.5,4.3,0.50,2,34.63,7.66,1.32,6.34,20.99,6.42,22.12,3.81,18.31,60.61,18.54
Mn-Li2WO4/SiO2,Mn,25,Li,3,W,74,SiO2,11,0.370,0.185,40,40,20,800,20,3.0,11.3,5.7,0.38,2,35.51,8.18,1.47,6.71,21.01,6.16,23.04,4.14,18.90,59.17,17.35
Mn-Li2WO4/SiO2,Mn,25,Li,3,W,74,SiO2,11,0.370,0.185,40,40,20,800,10,1.5,6.4,2.1,0.75,3,27.90,7.12,1.21,5.91,13.94,3.48,25.52,4.34,21.18,49.96,12.47
Mn-Li2WO4/SiO2,Mn,25,Li,3,W,74,SiO2,11,0.370,0.185,40,40,20,800,15,2.3,9.6,3.2,0.50,3,25.31,8.25,1.61,6.64,14.01,3.40,32.60,6.36,26.23,55.35,13.43
Mn-Li2WO4/SiO2,Mn,25,Li,3,W,74,SiO2,11,0.370,0.185,40,40,20,800,20,3.0,12.8,4.3,0.38,3,23.88,9.04,1.89,7.15,13.85,3.36,37.86,7.91,29.94,58.00,14.07
Mn-Li2WO4/SiO2,Mn,25,Li,3,W,74,SiO2,11,0.370,0.185,40,40,20,800,10,1.5,6.8,1.7,0.75,4,19.21,7.59,1.56,6.03,10.08,2.31,39.51,8.12,31.39,52.47,12.02
Mn-Li2WO4/SiO2,Mn,25,Li,3,W,74,SiO2,11,0.370,0.185,40,40,20,800,15,2.3,10.2,2.6,0.50,4,19.80,9.02,2.24,6.78,9.43,2.29,45.56,11.31,34.24,47.63,11.57
Mn-Li2WO4/SiO2,Mn,25,Li,3,W,74,SiO2,11,0.370,0.185,40,40,20,800,20,3.0,13.6,3.4,0.38,4,19.97,10.02,2.75,7.27,9.13,2.32,50.18,13.77,36.40,45.72,11.62
Mn-Li2WO4/SiO2,Mn,25,Li,3,W,74,SiO2,11,0.370,0.185,40,40,20,800,10,1.5,7.3,1.2,0.75,6,16.08,8.71,2.37,6.34,5.58,1.54,54.17,14.74,39.43,34.70,9.58
Mn-Li2WO4/SiO2,Mn,25,Li,3,W,74,SiO2,11,0.370,0.185,40,40,20,800,15,2.3,10.9,1.8,0.50,6,16.85,10.93,3.43,7.50,4.63,1.67,64.87,20.36,44.51,27.48,9.91
Mn-Li2WO4/SiO2,Mn,25,Li,3,W,74,SiO2,11,0.370,0.185,40,40,20,800,20,3.0,14.6,2.4,0.38,6,18.32,12.43,4.07,8.36,3.91,1.68,67.85,22.22,45.63,21.34,9.17
Mn-Li2WO4/SiO2,Mn,25,Li,3,W,74,SiO2,11,0.370,0.185,40,40,20,800,10,4.0,4.0,2.0,0.75,2,34.28,7.61,1.41,6.20,21.39,6.44,22.20,4.11,18.09,62.40,18.79
Mn-Li2WO4/SiO2,Mn,25,Li,3,W,74,SiO2,11,0.370,0.185,40,40,20,800,15,6.0,6.0,3.0,0.50,2,34.49,8.39,1.66,6.73,20.76,6.16,24.33,4.81,19.51,60.19,17.86
Mn-Li2WO4/SiO2,Mn,25,Li,3,W,74,SiO2,11,0.370,0.185,40,40,20,800,20,8.0,8.0,4.0,0.38,2,35.85,8.50,1.71,6.79,20.42,6.02,23.71,4.77,18.94,56.96,16.79
Mn-Li2WO4/SiO2,Mn,25,Li,3,W,74,SiO2,11,0.370,0.185,40,40,20,800,10,4.0,4.5,1.5,0.75,3,25.03,8.58,1.95,6.63,13.10,3.57,34.28,7.79,26.49,52.34,14.26
Mn-Li2WO4/SiO2,Mn,25,Li,3,W,74,SiO2,11,0.370,0.185,40,40,20,800,15,6.0,6.8,2.3,0.50,3,26.56,10.55,2.80,7.75,11.97,3.58,39.72,10.54,29.18,45.07,13.48
Mn-Li2WO4/SiO2,Mn,25,Li,3,W,74,SiO2,11,0.370,0.185,40,40,20,800,20,8.0,9.0,3.0,0.38,3,27.69,11.79,3.47,8.32,11.41,3.58,42.58,12.53,30.05,41.21,12.93
Mn-Li2WO4/SiO2,Mn,25,Li,3,W,74,SiO2,11,0.370,0.185,40,40,20,800,10,4.0,4.8,1.2,0.75,4,20.11,10.26,2.76,7.50,8.61,2.67,51.02,13.72,37.29,42.81,13.28
Mn-Li2WO4/SiO2,Mn,25,Li,3,W,74,SiO2,11,0.370,0.185,40,40,20,800,15,6.0,7.2,1.8,0.50,4,22.31,13.11,3.81,9.30,7.14,2.79,58.76,17.08,41.69,32.00,12.51
Mn-Li2WO4/SiO2,Mn,25,Li,3,W,74,SiO2,11,0.370,0.185,40,40,20,800,20,8.0,9.6,2.4,0.38,4,24.17,14.54,4.46,10.08,6.56,2.83,60.16,18.45,41.70,27.14,11.71
Mn-Li2WO4/SiO2,Mn,25,Li,3,W,74,SiO2,11,0.370,0.185,40,40,20,800,10,4.0,5.1,0.9,0.75,6,17.42,12.51,3.60,8.91,3.57,1.93,71.81,20.67,51.15,20.49,11.08
Mn-Li2WO4/SiO2,Mn,25,Li,3,W,74,SiO2,11,0.370,0.185,40,40,20,800,15,6.0,7.7,1.3,0.50,6,18.59,13.90,4.48,9.42,2.77,2.21,74.77,24.10,50.67,14.90,11.89
Mn-Li2WO4/SiO2,Mn,25,Li,3,W,74,SiO2,11,0.370,0.185,40,40,20,800,20,8.0,10.3,1.7,0.38,6,17.61,14.21,4.98,9.23,2.30,2.49,80.69,28.28,52.41,13.06,14.14
Mn-Li2WO4/SiO2,Mn,25,Li,3,W,74,SiO2,11,0.370,0.185,40,40,20,800,10,7.0,2.0,1.0,0.75,2,40.97,16.66,4.00,12.66,13.70,7.68,40.66,9.76,30.90,33.44,18.75
Mn-Li2WO4/SiO2,Mn,25,Li,3,W,74,SiO2,11,0.370,0.185,40,40,20,800,15,10.5,3.0,1.5,0.50,2,42.50,18.81,4.67,14.14,12.04,7.70,44.26,10.99,33.27,28.33,18.12
Mn-Li2WO4/SiO2,Mn,25,Li,3,W,74,SiO2,11,0.370,0.185,40,40,20,800,20,14.0,4.0,2.0,0.38,2,38.76,17.05,5.55,11.50,11.90,7.65,43.99,14.32,29.67,30.70,19.74
Mn-Li2WO4/SiO2,Mn,25,Li,3,W,74,SiO2,11,0.370,0.185,40,40,20,800,10,7.0,2.3,0.8,0.75,3,32.55,18.22,4.39,13.83,6.41,5.49,55.98,13.49,42.49,19.69,16.87
Mn-Li2WO4/SiO2,Mn,25,Li,3,W,74,SiO2,11,0.370,0.185,40,40,20,800,15,10.5,3.4,1.1,0.50,3,30.23,16.17,5.15,11.02,6.12,4.25,53.49,17.04,36.45,20.24,14.06
Mn-Li2WO4/SiO2,Mn,25,Li,3,W,74,SiO2,11,0.370,0.185,40,40,20,800,20,14.0,4.5,1.5,0.38,3,26.54,14.08,5.43,8.65,5.02,5.12,53.05,20.46,32.59,18.91,19.29
Mn-Li2WO4/SiO2,Mn,25,Li,3,W,74,SiO2,11,0.370,0.185,40,40,20,800,10,7.0,2.4,0.6,0.75,4,28.06,16.75,4.48,12.27,4.42,3.92,59.69,15.97,43.73,15.75,13.97
Mn-Li2WO4/SiO2,Mn,25,Li,3,W,74,SiO2,11,0.370,0.185,40,40,20,800,15,10.5,3.6,0.9,0.50,4,24.72,14.99,4.73,10.26,4.68,3.17,60.64,19.13,41.50,18.93,12.82
Mn-Li2WO4/SiO2,Mn,25,Li,3,W,74,SiO2,11,0.370,0.185,40,40,20,800,20,14.0,4.8,1.2,0.38,4,20.63,12.21,5.45,6.76,2.79,3.80,59.19,26.42,32.77,13.52,18.42
Mn-Li2WO4/SiO2,Mn,25,Li,3,W,74,SiO2,11,0.370,0.185,40,40,20,800,10,7.0,2.6,0.4,0.75,6,21.01,15.13,4.41,10.72,2.34,2.79,72.01,20.99,51.02,11.14,13.28
Mn-Li2WO4/SiO2,Mn,25,Li,3,W,74,SiO2,11,0.370,0.185,40,40,20,800,15,10.5,3.9,0.6,0.50,6,17.44,11.79,4.97,6.82,2.28,1.79,67.60,28.50,39.11,13.07,10.26
Mn-Li2WO4/SiO2,Mn,25,Li,3,W,74,SiO2,11,0.370,0.185,40,40,20,800,20,14.0,5.1,0.9,0.38,6,13.89,10.22,5.07,5.15,0.67,2.35,73.58,36.50,37.08,4.82,16.92
Mn-Li2WO4/SiO2,Mn,25,Li,3,W,74,SiO2,11,0.370,0.185,40,40,20,775,10,1.5,5.7,2.8,0.75,2,33.53,7.91,1.61,6.30,19.95,6.50,23.59,4.80,18.79,59.50,19.39
Mn-Li2WO4/SiO2,Mn,25,Li,3,W,74,SiO2,11,0.370,0.185,40,40,20,775,15,2.3,8.5,4.3,0.50,2,34.68,8.45,1.79,6.66,20.04,6.44,24.37,5.16,19.20,57.79,18.57
Mn-Li2WO4/SiO2,Mn,25,Li,3,W,74,SiO2,11,0.370,0.185,40,40,20,775,20,3.0,11.3,5.7,0.38,2,34.92,8.76,1.98,6.78,20.04,6.44,25.09,5.67,19.42,57.39,18.44
Mn-Li2WO4/SiO2,Mn,25,Li,3,W,74,SiO2,11,0.370,0.185,40,40,20,775,10,1.5,6.4,2.1,0.75,3,26.81,8.28,1.93,6.35,12.71,3.60,30.88,7.20,23.69,47.41,13.43
