Repository: ur-whitelab/BO-LIFT

# 🤖 BO-LIFT: Bayesian Optimization using in-context learning
BO-LIFT does regression with uncertainties using frozen Large Language Models by using token probabilities.
It uses LangChain to select examples to create in-context learning prompts from training data.
By selecting examples, it can consider more training data than it fits in the model's context window.
Being able to predict uncertainty, allow the employment of interesting techniques such as Bayesian Optimization.

## Usage 💻

You need to set up your OpenAI API key in order to use BO-LIFT.
You can do that using the `os` Python library:

```py
import os
os.environ["OPENAI_API_KEY"] = "<your-key-here>"
```

File: paper/dataset/oxidative_methane_coupling.csv (part 11 of 46)
Name,M1,M1_atom_number,M2,M2_atom_number,M3,M3_atom_number,Support ,Support_ID,M2_mol,M3_mol,M1_mol%,M2_mol%,M3_mol%,Temp,Total_flow,Ar_flow,CH4_flow,O2_flow,CT,CH4/O2,CH4_conv,C2y,C2H6y,C2H4y,COy,CO2y,C2s,C2H6s,C2H4s,COs,CO2s
Mn-Li2WO4/SiO2,Mn,25,Li,3,W,74,SiO2,11,0.370,0.185,40,40,20,775,15,2.3,9.6,3.2,0.50,3,26.36,9.50,2.49,7.01,12.73,3.56,36.04,9.45,26.59,48.29,13.51
Mn-Li2WO4/SiO2,Mn,25,Li,3,W,74,SiO2,11,0.370,0.185,40,40,20,775,20,3.0,12.8,4.3,0.38,3,25.99,10.25,2.85,7.40,12.59,3.45,39.44,10.97,28.47,48.44,13.27
Mn-Li2WO4/SiO2,Mn,25,Li,3,W,74,SiO2,11,0.370,0.185,40,40,20,775,10,1.5,6.8,1.7,0.75,4,20.80,9.28,2.56,6.72,8.89,2.53,44.62,12.31,32.31,42.74,12.16
Mn-Li2WO4/SiO2,Mn,25,Li,3,W,74,SiO2,11,0.370,0.185,40,40,20,775,15,2.3,10.2,2.6,0.50,4,19.08,11.49,3.58,7.91,8.10,2.58,60.22,18.76,41.46,42.45,13.52
Mn-Li2WO4/SiO2,Mn,25,Li,3,W,74,SiO2,11,0.370,0.185,40,40,20,775,20,3.0,13.6,3.4,0.38,4,20.65,12.38,4.05,8.33,7.60,2.50,59.95,19.61,40.34,36.80,12.11
Mn-Li2WO4/SiO2,Mn,25,Li,3,W,74,SiO2,11,0.370,0.185,40,40,20,775,10,1.5,7.3,1.2,0.75,6,17.23,11.18,3.54,7.64,4.42,1.72,64.89,20.55,44.34,25.65,9.98
Mn-Li2WO4/SiO2,Mn,25,Li,3,W,74,SiO2,11,0.370,0.185,40,40,20,775,15,2.3,10.9,1.8,0.50,6,16.43,12.26,4.13,8.13,3.84,1.74,74.62,25.14,49.48,23.37,10.59
Mn-Li2WO4/SiO2,Mn,25,Li,3,W,74,SiO2,11,0.370,0.185,40,40,20,775,20,3.0,14.6,2.4,0.38,6,15.92,10.25,4.37,5.88,3.74,1.89,64.38,27.45,36.93,23.49,11.87
Mn-Li2WO4/SiO2,Mn,25,Li,3,W,74,SiO2,11,0.370,0.185,40,40,20,775,10,4.0,4.0,2.0,0.75,2,34.64,9.33,2.35,6.98,19.50,6.72,26.93,6.78,20.15,56.29,19.40
Mn-Li2WO4/SiO2,Mn,25,Li,3,W,74,SiO2,11,0.370,0.185,40,40,20,775,15,6.0,6.0,3.0,0.50,2,35.73,10.66,3.01,7.65,18.84,6.44,29.83,8.42,21.41,52.73,18.02
Mn-Li2WO4/SiO2,Mn,25,Li,3,W,74,SiO2,11,0.370,0.185,40,40,20,775,20,8.0,8.0,4.0,0.38,2,35.70,11.44,3.31,8.13,18.57,6.27,32.04,9.27,22.77,52.02,17.56
Mn-Li2WO4/SiO2,Mn,25,Li,3,W,74,SiO2,11,0.370,0.185,40,40,20,775,10,4.0,4.5,1.5,0.75,3,27.42,11.42,3.29,8.13,11.26,3.91,41.65,12.00,29.65,41.06,14.26
Mn-Li2WO4/SiO2,Mn,25,Li,3,W,74,SiO2,11,0.370,0.185,40,40,20,775,15,6.0,6.8,2.3,0.50,3,27.38,13.79,4.10,9.69,9.92,3.81,50.37,14.97,35.39,36.23,13.92
Mn-Li2WO4/SiO2,Mn,25,Li,3,W,74,SiO2,11,0.370,0.185,40,40,20,775,20,8.0,9.0,3.0,0.38,3,25.21,13.34,4.32,9.02,9.79,3.50,52.92,17.14,35.78,38.83,13.88
Mn-Li2WO4/SiO2,Mn,25,Li,3,W,74,SiO2,11,0.370,0.185,40,40,20,775,10,4.0,4.8,1.2,0.75,4,21.98,13.36,3.78,9.58,7.12,2.81,60.78,17.20,43.59,32.39,12.78
Mn-Li2WO4/SiO2,Mn,25,Li,3,W,74,SiO2,11,0.370,0.185,40,40,20,775,15,6.0,7.2,1.8,0.50,4,20.24,12.32,4.18,8.14,6.40,2.57,60.87,20.65,40.22,31.62,12.70
Mn-Li2WO4/SiO2,Mn,25,Li,3,W,74,SiO2,11,0.370,0.185,40,40,20,775,20,8.0,9.6,2.4,0.38,4,17.74,11.20,4.47,6.73,4.83,3.08,63.13,25.20,37.94,27.23,17.36
Mn-Li2WO4/SiO2,Mn,25,Li,3,W,74,SiO2,11,0.370,0.185,40,40,20,775,10,4.0,5.1,0.9,0.75,6,14.90,11.46,3.73,7.73,3.40,1.82,76.91,25.03,51.88,22.82,12.21
Mn-Li2WO4/SiO2,Mn,25,Li,3,W,74,SiO2,11,0.370,0.185,40,40,20,775,15,6.0,7.7,1.3,0.50,6,12.74,10.31,4.01,6.30,2.81,1.92,80.93,31.48,49.45,22.06,15.07
Mn-Li2WO4/SiO2,Mn,25,Li,3,W,74,SiO2,11,0.370,0.185,40,40,20,775,20,8.0,10.3,1.7,0.38,6,10.88,9.09,4.07,5.02,0.96,2.16,83.55,37.41,46.14,8.82,19.85
Mn-Li2WO4/SiO2,Mn,25,Li,3,W,74,SiO2,11,0.370,0.185,40,40,20,775,10,7.0,2.0,1.0,0.75,2,34.39,14.06,4.16,9.90,11.12,8.29,40.88,12.10,28.79,32.33,24.11
Mn-Li2WO4/SiO2,Mn,25,Li,3,W,74,SiO2,11,0.370,0.185,40,40,20,775,15,10.5,3.0,1.5,0.50,2,29.44,14.19,4.54,9.65,4.61,8.22,48.20,15.42,32.78,15.66,27.92
Mn-Li2WO4/SiO2,Mn,25,Li,3,W,74,SiO2,11,0.370,0.185,40,40,20,775,20,14.0,4.0,2.0,0.38,2,24.82,13.39,5.11,8.28,3.47,6.06,53.95,20.59,33.36,13.98,24.42
Mn-Li2WO4/SiO2,Mn,25,Li,3,W,74,SiO2,11,0.370,0.185,40,40,20,775,10,7.0,2.3,0.8,0.75,3,23.88,12.81,4.82,7.99,4.22,6.43,53.64,20.18,33.46,17.67,26.93
Mn-Li2WO4/SiO2,Mn,25,Li,3,W,74,SiO2,11,0.370,0.185,40,40,20,775,15,10.5,3.4,1.1,0.50,3,17.91,11.60,4.99,6.61,0.65,4.18,64.77,27.86,36.91,3.63,23.34
Mn-Li2WO4/SiO2,Mn,25,Li,3,W,74,SiO2,11,0.370,0.185,40,40,20,775,20,14.0,4.5,1.5,0.38,3,14.51,9.87,4.62,5.25,0.35,2.94,68.02,31.84,36.18,2.41,20.26
Mn-Li2WO4/SiO2,Mn,25,Li,3,W,74,SiO2,11,0.370,0.185,40,40,20,775,10,7.0,2.4,0.6,0.75,4,19.50,11.16,4.60,6.56,2.41,4.82,57.23,23.59,33.64,12.36,24.72
Mn-Li2WO4/SiO2,Mn,25,Li,3,W,74,SiO2,11,0.370,0.185,40,40,20,775,15,10.5,3.6,0.9,0.50,4,14.55,10.61,4.77,5.84,0.14,3.30,72.92,32.78,40.14,0.96,22.68
Mn-Li2WO4/SiO2,Mn,25,Li,3,W,74,SiO2,11,0.370,0.185,40,40,20,775,20,14.0,4.8,1.2,0.38,4,10.06,9.02,4.45,4.57,0.35,2.30,89.66,44.23,45.43,3.48,22.86
Mn-Li2WO4/SiO2,Mn,25,Li,3,W,74,SiO2,11,0.370,0.185,40,40,20,775,10,7.0,2.6,0.4,0.75,6,13.87,9.64,4.50,5.14,1.15,3.52,69.50,32.44,37.06,8.29,25.38
Mn-Li2WO4/SiO2,Mn,25,Li,3,W,74,SiO2,11,0.370,0.185,40,40,20,775,15,10.5,3.9,0.6,0.50,6,10.14,7.55,3.91,3.64,0.46,1.79,74.46,38.56,35.90,4.54,17.65
Mn-Li2WO4/SiO2,Mn,25,Li,3,W,74,SiO2,11,0.370,0.185,40,40,20,775,20,14.0,5.1,0.9,0.38,6,9.47,6.39,3.73,2.66,0.85,1.29,67.48,39.39,28.09,8.98,13.62
Mn-Li2WO4/SiO2,Mn,25,Li,3,W,74,SiO2,11,0.370,0.185,40,40,20,750,10,1.5,5.7,2.8,0.75,2,33.62,8.45,2.13,6.32,19.59,6.57,25.13,6.34,18.80,58.27,19.54
Mn-Li2WO4/SiO2,Mn,25,Li,3,W,74,SiO2,11,0.370,0.185,40,40,20,750,15,2.3,8.5,4.3,0.50,2,34.59,9.34,2.52,6.82,19.19,6.46,27.00,7.29,19.72,55.48,18.68
Mn-Li2WO4/SiO2,Mn,25,Li,3,W,74,SiO2,11,0.370,0.185,40,40,20,750,20,3.0,11.3,5.7,0.38,2,35.76,9.44,2.62,6.82,19.03,6.35,26.40,7.33,19.07,53.22,17.76
Mn-Li2WO4/SiO2,Mn,25,Li,3,W,74,SiO2,11,0.370,0.185,40,40,20,750,10,1.5,6.4,2.1,0.75,3,28.37,9.41,2.86,6.55,11.72,3.65,33.17,10.08,23.09,41.31,12.87
Mn-Li2WO4/SiO2,Mn,25,Li,3,W,74,SiO2,11,0.370,0.185,40,40,20,750,15,2.3,9.6,3.2,0.50,3,24.18,10.92,3.56,7.36,11.29,3.68,45.16,14.72,30.44,46.69,15.22
Mn-Li2WO4/SiO2,Mn,25,Li,3,W,74,SiO2,11,0.370,0.185,40,40,20,750,20,3.0,12.8,4.3,0.38,3,23.76,11.07,3.84,7.23,10.68,3.43,46.59,16.16,30.43,44.95,14.44
Mn-Li2WO4/SiO2,Mn,25,Li,3,W,74,SiO2,11,0.370,0.185,40,40,20,750,10,1.5,6.8,1.7,0.75,4,20.73,10.59,3.47,7.12,7.70,2.54,51.09,16.74,34.35,37.14,12.25
Mn-Li2WO4/SiO2,Mn,25,Li,3,W,74,SiO2,11,0.370,0.185,40,40,20,750,15,2.3,10.2,2.6,0.50,4,17.36,9.51,4.01,5.50,6.42,3.10,54.78,23.10,31.68,36.98,17.86
Mn-Li2WO4/SiO2,Mn,25,Li,3,W,74,SiO2,11,0.370,0.185,40,40,20,750,20,3.0,13.6,3.4,0.38,4,13.85,9.24,3.90,5.34,3.68,4.22,66.71,28.16,38.56,26.57,30.47
Mn-Li2WO4/SiO2,Mn,25,Li,3,W,74,SiO2,11,0.370,0.185,40,40,20,750,10,1.5,7.3,1.2,0.75,6,12.31,8.25,3.55,4.70,2.94,2.95,67.02,28.84,38.18,23.88,23.96
Mn-Li2WO4/SiO2,Mn,25,Li,3,W,74,SiO2,11,0.370,0.185,40,40,20,750,15,2.3,10.9,1.8,0.50,6,8.77,7.67,3.45,4.22,0.94,3.02,87.46,39.34,48.12,10.72,34.44
Mn-Li2WO4/SiO2,Mn,25,Li,3,W,74,SiO2,11,0.370,0.185,40,40,20,750,20,3.0,14.6,2.4,0.38,6,9.76,6.77,3.24,3.53,0.67,2.01,69.36,33.20,36.17,6.86,20.59
Mn-Li2WO4/SiO2,Mn,25,Li,3,W,74,SiO2,11,0.370,0.185,40,40,20,750,10,4.0,4.0,2.0,0.75,2,34.24,10.57,3.26,7.31,17.77,6.42,30.87,9.52,21.35,51.90,18.75
Mn-Li2WO4/SiO2,Mn,25,Li,3,W,74,SiO2,11,0.370,0.185,40,40,20,750,15,6.0,6.0,3.0,0.50,2,33.10,11.02,3.67,7.35,16.35,5.80,33.29,11.09,22.21,49.40,17.52
Mn-Li2WO4/SiO2,Mn,25,Li,3,W,74,SiO2,11,0.370,0.185,40,40,20,750,20,8.0,8.0,4.0,0.38,2,30.05,11.22,3.91,7.31,14.32,5.66,37.34,13.01,24.33,47.65,18.84
Mn-Li2WO4/SiO2,Mn,25,Li,3,W,74,SiO2,11,0.370,0.185,40,40,20,750,10,4.0,4.5,1.5,0.75,3,23.04,11.34,3.94,7.40,8.37,4.64,49.22,17.10,32.12,36.33,20.14
Mn-Li2WO4/SiO2,Mn,25,Li,3,W,74,SiO2,11,0.370,0.185,40,40,20,750,15,6.0,6.8,2.3,0.50,3,18.51,10.59,4.05,6.54,4.24,5.93,57.21,21.88,35.33,22.91,32.04
Mn-Li2WO4/SiO2,Mn,25,Li,3,W,74,SiO2,11,0.370,0.185,40,40,20,750,20,8.0,9.0,3.0,0.38,3,15.63,9.81,3.98,5.83,3.10,4.59,62.76,25.46,37.30,19.83,29.37
Mn-Li2WO4/SiO2,Mn,25,Li,3,W,74,SiO2,11,0.370,0.185,40,40,20,750,10,4.0,4.8,1.2,0.75,4,16.59,9.71,3.89,5.82,3.18,5.23,58.53,23.45,35.08,19.17,31.53
Mn-Li2WO4/SiO2,Mn,25,Li,3,W,74,SiO2,11,0.370,0.185,40,40,20,750,15,6.0,7.2,1.8,0.50,4,9.68,8.87,3.91,4.96,1.20,3.46,91.63,40.39,51.24,12.40,35.74
Mn-Li2WO4/SiO2,Mn,25,Li,3,W,74,SiO2,11,0.370,0.185,40,40,20,750,20,8.0,9.6,2.4,0.38,4,8.24,7.59,3.59,4.00,0.91,2.45,92.11,43.57,48.54,11.04,29.73
Mn-Li2WO4/SiO2,Mn,25,Li,3,W,74,SiO2,11,0.370,0.185,40,40,20,750,10,4.0,5.1,0.9,0.75,6,9.16,7.95,3.55,4.40,0.54,3.09,86.79,38.76,48.03,5.90,33.73
Mn-Li2WO4/SiO2,Mn,25,Li,3,W,74,SiO2,11,0.370,0.185,40,40,20,750,15,6.0,7.7,1.3,0.50,6,10.08,6.95,3.38,3.57,0.17,1.97,68.95,33.53,35.42,1.69,19.54
Mn-Li2WO4/SiO2,Mn,25,Li,3,W,74,SiO2,11,0.370,0.185,40,40,20,750,20,8.0,10.3,1.7,0.38,6,6.61,5.40,3.00,2.40,0.13,1.19,81.69,45.39,36.31,1.97,18.00
Mn-Li2WO4/SiO2,Mn,25,Li,3,W,74,SiO2,11,0.370,0.185,40,40,20,750,10,7.0,2.0,1.0,0.75,2,22.20,11.95,4.44,7.51,2.43,7.56,53.83,20.00,33.83,10.95,34.05
Mn-Li2WO4/SiO2,Mn,25,Li,3,W,74,SiO2,11,0.370,0.185,40,40,20,750,15,10.5,3.0,1.5,0.50,2,16.42,9.10,4.30,4.80,1.17,4.20,55.42,26.19,29.23,7.13,25.58
Mn-Li2WO4/SiO2,Mn,25,Li,3,W,74,SiO2,11,0.370,0.185,40,40,20,750,20,14.0,4.0,2.0,0.38,2,10.45,7.93,3.93,4.00,0.34,3.09,75.89,37.61,38.28,3.25,29.57
Mn-Li2WO4/SiO2,Mn,25,Li,3,W,74,SiO2,11,0.370,0.185,40,40,20,750,10,7.0,2.3,0.8,0.75,3,12.98,9.40,4.30,5.10,0.33,3.94,72.42,33.13,39.29,2.54,30.35
Mn-Li2WO4/SiO2,Mn,25,Li,3,W,74,SiO2,11,0.370,0.185,40,40,20,750,15,10.5,3.4,1.1,0.50,3,9.08,6.46,3.49,2.97,0.43,2.14,71.15,38.44,32.71,4.74,23.57
Mn-Li2WO4/SiO2,Mn,25,Li,3,W,74,SiO2,11,0.370,0.185,40,40,20,750,20,14.0,4.5,1.5,0.38,3,6.93,5.28,3.23,2.05,0.60,1.55,76.19,46.61,29.58,8.66,22.37
Mn-Li2WO4/SiO2,Mn,25,Li,3,W,74,SiO2,11,0.370,0.185,40,40,20,750,10,7.0,2.4,0.6,0.75,4,8.54,7.92,3.87,4.05,0.28,2.76,92.74,45.32,47.42,3.28,32.32
Mn-Li2WO4/SiO2,Mn,25,Li,3,W,74,SiO2,11,0.370,0.185,40,40,20,750,15,10.5,3.6,0.9,0.50,4,6.58,5.87,3.35,2.52,0.69,1.71,89.21,50.91,38.30,10.49,25.99
Mn-Li2WO4/SiO2,Mn,25,Li,3,W,74,SiO2,11,0.370,0.185,40,40,20,750,20,14.0,4.8,1.2,0.38,4,7.20,4.47,2.73,1.74,0.74,1.23,62.08,37.92,24.17,10.28,17.08
Mn-Li2WO4/SiO2,Mn,25,Li,3,W,74,SiO2,11,0.370,0.185,40,40,20,750,10,7.0,2.6,0.4,0.75,6,6.65,6.56,3.54,3.02,0.45,1.92,98.65,53.23,45.41,6.77,28.87
Mn-Li2WO4/SiO2,Mn,25,Li,3,W,74,SiO2,11,0.370,0.185,40,40,20,750,15,10.5,3.9,0.6,0.50,6,5.57,4.03,2.56,1.47,0.93,1.00,72.35,45.96,26.39,16.70,17.95
Mn-Li2WO4/SiO2,Mn,25,Li,3,W,74,SiO2,11,0.370,0.185,40,40,20,750,20,14.0,5.1,0.9,0.38,6,5.25,3.26,2.28,0.98,1.03,0.73,62.10,43.43,18.67,19.62,13.90
Mn-Li2WO4/SiO2,Mn,25,Li,3,W,74,SiO2,11,0.370,0.185,40,40,20,700,10,1.5,5.7,2.8,0.75,2,31.07,7.36,3.15,4.21,14.93,7.95,23.69,10.14,13.55,48.05,25.59
Mn-Li2WO4/SiO2,Mn,25,Li,3,W,74,SiO2,11,0.370,0.185,40,40,20,700,15,2.3,8.5,4.3,0.50,2,27.35,7.49,3.27,4.22,10.21,11.09,27.39,11.96,15.43,37.33,40.55
Mn-Li2WO4/SiO2,Mn,25,Li,3,W,74,SiO2,11,0.370,0.185,40,40,20,700,20,3.0,11.3,5.7,0.38,2,25.91,7.25,3.15,4.10,8.32,11.26,27.98,12.16,15.82,32.11,43.46
Mn-Li2WO4/SiO2,Mn,25,Li,3,W,74,SiO2,11,0.370,0.185,40,40,20,700,10,1.5,6.4,2.1,0.75,3,16.31,6.46,2.98,3.48,1.76,8.17,39.61,18.27,21.34,10.79,50.09
Mn-Li2WO4/SiO2,Mn,25,Li,3,W,74,SiO2,11,0.370,0.185,40,40,20,700,15,2.3,9.6,3.2,0.50,3,11.24,5.45,2.59,2.86,1.68,4.68,48.49,23.04,25.44,14.95,41.64
Mn-Li2WO4/SiO2,Mn,25,Li,3,W,74,SiO2,11,0.370,0.185,40,40,20,700,20,3.0,12.8,4.3,0.38,3,7.23,4.99,2.50,2.49,1.72,3.34,69.02,34.58,34.44,23.79,46.20
Mn-Li2WO4/SiO2,Mn,25,Li,3,W,74,SiO2,11,0.370,0.185,40,40,20,700,10,1.5,6.8,1.7,0.75,4,8.18,4.85,2.39,2.46,0.79,3.37,59.29,29.22,30.07,9.66,41.20
Mn-Li2WO4/SiO2,Mn,25,Li,3,W,74,SiO2,11,0.370,0.185,40,40,20,700,15,2.3,10.2,2.6,0.50,4,4.13,3.75,2.04,1.71,0.46,1.94,90.80,49.39,41.40,11.14,46.97
Mn-Li2WO4/SiO2,Mn,25,Li,3,W,74,SiO2,11,0.370,0.185,40,40,20,700,20,3.0,13.6,3.4,0.38,4,4.06,3.09,1.82,1.27,0.35,1.36,76.11,44.83,31.28,8.62,33.50
Mn-Li2WO4/SiO2,Mn,25,Li,3,W,74,SiO2,11,0.370,0.185,40,40,20,700,10,1.5,7.3,1.2,0.75,6,4.03,3.02,1.72,1.30,0.00,1.33,74.94,42.68,32.26,0.00,33.00
Mn-Li2WO4/SiO2,Mn,25,Li,3,W,74,SiO2,11,0.370,0.185,40,40,20,700,15,2.3,10.9,1.8,0.50,6,5.47,2.19,1.36,0.83,0.20,0.78,40.04,24.86,15.17,3.66,14.26
Mn-Li2WO4/SiO2,Mn,25,Li,3,W,74,SiO2,11,0.370,0.185,40,40,20,700,20,3.0,14.6,2.4,0.38,6,4.27,1.69,1.07,0.62,0.26,0.54,39.58,25.06,14.52,6.09,12.65
Mn-Li2WO4/SiO2,Mn,25,Li,3,W,74,SiO2,11,0.370,0.185,40,40,20,700,10,4.0,4.0,2.0,0.75,2,17.43,7.41,3.21,4.20,3.61,9.29,42.51,18.42,24.10,20.71,53.30
Mn-Li2WO4/SiO2,Mn,25,Li,3,W,74,SiO2,11,0.370,0.185,40,40,20,700,15,6.0,6.0,3.0,0.50,2,12.47,6.35,2.93,3.42,2.61,5.68,50.92,23.50,27.43,20.93,45.55
Mn-Li2WO4/SiO2,Mn,25,Li,3,W,74,SiO2,11,0.370,0.185,40,40,20,700,20,8.0,8.0,4.0,0.38,2,7.89,5.12,2.67,2.45,1.97,3.55,64.89,33.84,31.05,24.97,44.99
Mn-Li2WO4/SiO2,Mn,25,Li,3,W,74,SiO2,11,0.370,0.185,40,40,20,700,10,4.0,4.5,1.5,0.75,3,5.42,4.74,2.62,2.12,0.55,3.02,87.45,48.34,39.11,10.15,55.72
Mn-Li2WO4/SiO2,Mn,25,Li,3,W,74,SiO2,11,0.370,0.185,40,40,20,700,15,6.0,6.8,2.3,0.50,3,5.74,3.27,1.92,1.35,0.34,1.73,56.97,33.45,23.52,5.92,30.14
Mn-Li2WO4/SiO2,Mn,25,Li,3,W,74,SiO2,11,0.370,0.185,40,40,20,700,20,8.0,9.0,3.0,0.38,3,4.33,2.66,1.69,0.97,0.01,1.24,61.43,39.03,22.40,0.23,28.64
Mn-Li2WO4/SiO2,Mn,25,Li,3,W,74,SiO2,11,0.370,0.185,40,40,20,700,10,4.0,4.8,1.2,0.75,4,5.50,3.26,1.94,1.32,0.05,1.68,59.27,35.27,24.00,0.91,30.55
Mn-Li2WO4/SiO2,Mn,25,Li,3,W,74,SiO2,11,0.370,0.185,40,40,20,700,15,6.0,7.2,1.8,0.50,4,3.63,2.13,1.40,0.73,0.32,0.94,58.68,38.57,20.11,8.82,25.90
Mn-Li2WO4/SiO2,Mn,25,Li,3,W,74,SiO2,11,0.370,0.185,40,40,20,700,20,8.0,9.6,2.4,0.38,4,3.78,1.74,1.13,0.61,0.42,0.69,46.03,29.89,16.14,11.11,18.25
Mn-Li2WO4/SiO2,Mn,25,Li,3,W,74,SiO2,11,0.370,0.185,40,40,20,700,10,4.0,5.1,0.9,0.75,6,4.10,1.98,1.28,0.70,0.40,0.85,48.29,31.22,17.07,9.76,20.73
Mn-Li2WO4/SiO2,Mn,25,Li,3,W,74,SiO2,11,0.370,0.185,40,40,20,700,15,6.0,7.7,1.3,0.50,6,2.56,1.40,0.99,0.41,0.52,0.57,54.69,38.67,16.02,20.31,22.27
Mn-Li2WO4/SiO2,Mn,25,Li,3,W,74,SiO2,11,0.370,0.185,40,40,20,700,20,8.0,10.3,1.7,0.38,6,2.97,1.07,0.68,0.39,0.57,0.43,36.03,22.90,13.13,19.19,14.48
Mn-Li2WO4/SiO2,Mn,25,Li,3,W,74,SiO2,11,0.370,0.185,40,40,20,700,10,7.0,2.0,1.0,0.75,2,3.98,2.78,1.79,0.99,0.90,2.08,69.85,44.97,24.87,22.61,52.26
Mn-Li2WO4/SiO2,Mn,25,Li,3,W,74,SiO2,11,0.370,0.185,40,40,20,700,15,10.5,3.0,1.5,0.50,2,3.88,1.66,1.00,0.66,1.35,1.35,42.78,25.77,17.01,34.79,34.79
Mn-Li2WO4/SiO2,Mn,25,Li,3,W,74,SiO2,11,0.370,0.185,40,40,20,700,20,14.0,4.0,2.0,0.38,2,2.06,1.53,1.13,0.40,1.51,1.05,74.27,54.85,19.42,73.30,50.97
Mn-Li2WO4/SiO2,Mn,25,Li,3,W,74,SiO2,11,0.370,0.185,40,40,20,700,10,7.0,2.3,0.8,0.75,3,2.70,1.86,1.40,0.46,1.02,1.32,68.89,51.85,17.04,37.78,48.89
Mn-Li2WO4/SiO2,Mn,25,Li,3,W,74,SiO2,11,0.370,0.185,40,40,20,700,15,10.5,3.4,1.1,0.50,3,2.47,1.12,0.82,0.30,1.31,0.91,45.34,33.20,12.15,53.04,36.84
Mn-Li2WO4/SiO2,Mn,25,Li,3,W,74,SiO2,11,0.370,0.185,40,40,20,700,20,14.0,4.5,1.5,0.38,3,3.95,0.86,0.70,0.16,1.53,0.81,21.77,17.72,4.05,38.73,20.51
Mn-Li2WO4/SiO2,Mn,25,Li,3,W,74,SiO2,11,0.370,0.185,40,40,20,700,10,7.0,2.4,0.6,0.75,4,4.20,1.43,1.06,0.37,1.05,0.99,34.05,25.24,8.81,25.00,23.57
Mn-Li2WO4/SiO2,Mn,25,Li,3,W,74,SiO2,11,0.370,0.185,40,40,20,700,15,10.5,3.6,0.9,0.50,4,3.14,0.85,0.73,0.12,1.15,0.87,27.07,23.25,3.82,36.62,27.71
Mn-Li2WO4/SiO2,Mn,25,Li,3,W,74,SiO2,11,0.370,0.185,40,40,20,700,20,14.0,4.8,1.2,0.38,4,1.62,0.77,0.67,0.10,1.29,0.61,47.53,41.36,6.17,79.63,37.65
Mn-Li2WO4/SiO2,Mn,25,Li,3,W,74,SiO2,11,0.370,0.185,40,40,20,700,10,7.0,2.6,0.4,0.75,6,3.67,1.21,1.00,0.21,1.11,0.79,32.97,27.25,5.72,30.25,21.53
Mn-Li2WO4/SiO2,Mn,25,Li,3,W,74,SiO2,11,0.370,0.185,40,40,20,700,15,10.5,3.9,0.6,0.50,6,3.07,0.83,0.61,0.22,1.22,0.54,27.04,19.87,7.17,39.74,17.59
Mn-Li2WO4/SiO2,Mn,25,Li,3,W,74,SiO2,11,0.370,0.185,40,40,20,700,20,14.0,5.1,0.9,0.38,6,2.33,0.51,0.29,0.22,1.12,0.37,21.89,12.45,9.44,48.07,15.88
Mn-MgWO4/SiO2,Mn,25,Mg,12,W,74,SiO2,11,0.185,0.185,50,25,25,900,10,1.5,5.7,2.8,0.75,2,34.90,4.90,0.56,4.34,25.81,11.48,14.04,1.60,12.44,73.95,32.89
Mn-MgWO4/SiO2,Mn,25,Mg,12,W,74,SiO2,11,0.185,0.185,50,25,25,900,15,2.3,8.5,4.3,0.50,2,34.70,5.56,0.58,4.98,27.63,10.07,16.02,1.67,14.35,79.63,29.02
Mn-MgWO4/SiO2,Mn,25,Mg,12,W,74,SiO2,11,0.185,0.185,50,25,25,900,20,3.0,11.3,5.7,0.38,2,33.02,6.24,0.63,5.61,29.25,9.18,18.90,1.91,16.99,88.58,27.80
Mn-MgWO4/SiO2,Mn,25,Mg,12,W,74,SiO2,11,0.185,0.185,50,25,25,900,10,1.5,6.4,2.1,0.75,3,24.42,5.12,0.48,4.64,19.56,6.22,20.97,1.97,19.00,80.10,25.47
Mn-MgWO4/SiO2,Mn,25,Mg,12,W,74,SiO2,11,0.185,0.185,50,25,25,900,15,2.3,9.6,3.2,0.50,3,32.95,6.27,0.54,5.73,21.06,5.61,19.03,1.64,17.39,63.92,17.03
Mn-MgWO4/SiO2,Mn,25,Mg,12,W,74,SiO2,11,0.185,0.185,50,25,25,900,20,3.0,12.8,4.3,0.38,3,22.95,6.46,0.58,5.88,20.64,4.88,28.15,2.53,25.62,89.93,21.26
Mn-MgWO4/SiO2,Mn,25,Mg,12,W,74,SiO2,11,0.185,0.185,50,25,25,900,10,1.5,6.8,1.7,0.75,4,18.64,5.08,0.43,4.65,15.46,4.09,27.25,2.31,24.95,82.94,21.94
Mn-MgWO4/SiO2,Mn,25,Mg,12,W,74,SiO2,11,0.185,0.185,50,25,25,900,15,2.3,10.2,2.6,0.50,4,16.81,5.82,0.47,5.35,15.90,3.57,34.62,2.80,31.83,94.59,21.24
Mn-MgWO4/SiO2,Mn,25,Mg,12,W,74,SiO2,11,0.185,0.185,50,25,25,900,20,3.0,13.6,3.4,0.38,4,18.62,6.24,0.52,5.72,15.91,3.16,33.51,2.79,30.72,85.45,16.97
Mn-MgWO4/SiO2,Mn,25,Mg,12,W,74,SiO2,11,0.185,0.185,50,25,25,900,10,1.5,7.3,1.2,0.75,6,11.96,4.84,0.42,4.42,11.25,2.44,40.47,3.51,36.96,94.06,20.40
Mn-MgWO4/SiO2,Mn,25,Mg,12,W,74,SiO2,11,0.185,0.185,50,25,25,900,15,2.3,10.9,1.8,0.50,6,11.23,5.43,0.45,4.98,11.15,2.00,48.35,4.01,44.35,99.29,17.81
Mn-MgWO4/SiO2,Mn,25,Mg,12,W,74,SiO2,11,0.185,0.185,50,25,25,900,20,3.0,14.6,2.4,0.38,6,11.59,5.82,0.50,5.32,10.76,1.78,50.22,4.31,45.90,92.84,15.36
Mn-MgWO4/SiO2,Mn,25,Mg,12,W,74,SiO2,11,0.185,0.185,50,25,25,900,10,4.0,4.0,2.0,0.75,2,35.35,4.74,0.56,4.18,29.12,10.33,13.41,1.58,11.82,82.38,29.22
Mn-MgWO4/SiO2,Mn,25,Mg,12,W,74,SiO2,11,0.185,0.185,50,25,25,900,15,6.0,6.0,3.0,0.50,2,37.24,5.29,0.54,4.75,29.65,8.73,14.21,1.45,12.76,79.62,23.44
Mn-MgWO4/SiO2,Mn,25,Mg,12,W,74,SiO2,11,0.185,0.185,50,25,25,900,20,8.0,8.0,4.0,0.38,2,36.53,5.85,0.62,5.23,30.63,8.08,16.01,1.70,14.32,83.85,22.12
Mn-MgWO4/SiO2,Mn,25,Mg,12,W,74,SiO2,11,0.185,0.185,50,25,25,900,10,4.0,4.5,1.5,0.75,3,26.06,4.82,0.45,4.37,21.11,5.74,18.50,1.73,16.77,81.01,22.03
Mn-MgWO4/SiO2,Mn,25,Mg,12,W,74,SiO2,11,0.185,0.185,50,25,25,900,15,6.0,6.8,2.3,0.50,3,27.35,5.46,0.43,5.03,20.86,4.71,19.96,1.57,18.39,76.27,17.22
Mn-MgWO4/SiO2,Mn,25,Mg,12,W,74,SiO2,11,0.185,0.185,50,25,25,900,20,8.0,9.0,3.0,0.38,3,24.85,6.21,0.57,5.64,21.37,4.37,24.99,2.29,22.70,86.00,17.59
Mn-MgWO4/SiO2,Mn,25,Mg,12,W,74,SiO2,11,0.185,0.185,50,25,25,900,10,4.0,4.8,1.2,0.75,4,19.53,4.95,0.41,4.54,16.55,4.01,25.35,2.10,23.25,84.74,20.53
Mn-MgWO4/SiO2,Mn,25,Mg,12,W,74,SiO2,11,0.185,0.185,50,25,25,900,15,6.0,7.2,1.8,0.50,4,18.93,5.56,0.46,5.10,16.41,3.20,29.37,2.43,26.94,86.69,16.90
Mn-MgWO4/SiO2,Mn,25,Mg,12,W,74,SiO2,11,0.185,0.185,50,25,25,900,20,8.0,9.6,2.4,0.38,4,20.49,5.88,0.50,5.38,16.19,2.83,28.70,2.44,26.26,79.01,13.81
Mn-MgWO4/SiO2,Mn,25,Mg,12,W,74,SiO2,11,0.185,0.185,50,25,25,900,10,4.0,5.1,0.9,0.75,6,13.56,4.50,0.37,4.13,11.23,2.28,33.19,2.73,30.46,82.82,16.81
Mn-MgWO4/SiO2,Mn,25,Mg,12,W,74,SiO2,11,0.185,0.185,50,25,25,900,15,6.0,7.7,1.3,0.50,6,12.70,5.12,0.43,4.69,11.01,1.91,40.31,3.39,36.93,86.69,15.04
Mn-MgWO4/SiO2,Mn,25,Mg,12,W,74,SiO2,11,0.185,0.185,50,25,25,900,20,8.0,10.3,1.7,0.38,6,12.75,5.63,0.54,5.09,10.41,1.75,44.16,4.24,39.92,81.65,13.73
Mn-MgWO4/SiO2,Mn,25,Mg,12,W,74,SiO2,11,0.185,0.185,50,25,25,900,10,7.0,2.0,1.0,0.75,2,40.32,4.35,0.53,3.82,30.51,8.76,10.79,1.31,9.47,75.67,21.73
Mn-MgWO4/SiO2,Mn,25,Mg,12,W,74,SiO2,11,0.185,0.185,50,25,25,900,15,10.5,3.0,1.5,0.50,2,42.57,5.04,0.63,4.41,28.73,7.05,11.84,1.48,10.36,67.49,16.56
Mn-MgWO4/SiO2,Mn,25,Mg,12,W,74,SiO2,11,0.185,0.185,50,25,25,900,20,14.0,4.0,2.0,0.38,2,42.02,5.78,0.63,5.15,29.54,6.78,13.76,1.50,12.26,70.30,16.14
Mn-MgWO4/SiO2,Mn,25,Mg,12,W,74,SiO2,11,0.185,0.185,50,25,25,900,10,7.0,2.3,0.8,0.75,3,29.72,4.65,0.41,4.24,21.66,5.40,15.65,1.38,14.27,72.88,18.17
Mn-MgWO4/SiO2,Mn,25,Mg,12,W,74,SiO2,11,0.185,0.185,50,25,25,900,15,10.5,3.4,1.1,0.50,3,29.32,5.68,0.53,5.15,19.19,4.27,19.37,1.81,17.56,65.45,14.56
Mn-MgWO4/SiO2,Mn,25,Mg,12,W,74,SiO2,11,0.185,0.185,50,25,25,900,20,14.0,4.5,1.5,0.38,3,29.54,6.29,0.65,5.64,19.11,4.12,21.29,2.20,19.09,64.69,13.95
Mn-MgWO4/SiO2,Mn,25,Mg,12,W,74,SiO2,11,0.185,0.185,50,25,25,900,10,7.0,2.4,0.6,0.75,4,23.06,4.78,0.41,4.37,16.10,3.86,20.73,1.78,18.95,69.82,16.74
Mn-MgWO4/SiO2,Mn,25,Mg,12,W,74,SiO2,11,0.185,0.185,50,25,25,900,15,10.5,3.6,0.9,0.50,4,22.87,5.57,0.56,5.01,13.82,3.21,24.36,2.45,21.91,60.43,14.04
Mn-MgWO4/SiO2,Mn,25,Mg,12,W,74,SiO2,11,0.185,0.185,50,25,25,900,20,14.0,4.8,1.2,0.38,4,22.29,6.32,0.72,5.60,12.88,3.20,28.35,3.23,25.12,57.78,14.36
Mn-MgWO4/SiO2,Mn,25,Mg,12,W,74,SiO2,11,0.185,0.185,50,25,25,900,10,7.0,2.6,0.4,0.75,6,15.71,4.42,0.43,3.99,10.20,2.59,28.13,2.74,25.40,64.93,16.49
Mn-MgWO4/SiO2,Mn,25,Mg,12,W,74,SiO2,11,0.185,0.185,50,25,25,900,15,10.5,3.9,0.6,0.50,6,16.23,5.09,0.74,4.35,8.01,2.36,31.36,4.56,26.80,49.35,14.54
Mn-MgWO4/SiO2,Mn,25,Mg,12,W,74,SiO2,11,0.185,0.185,50,25,25,900,20,14.0,5.1,0.9,0.38,6,15.92,5.82,1.00,4.82,6.95,2.60,36.56,6.28,30.28,43.66,16.33
Mn-MgWO4/SiO2,Mn,25,Mg,12,W,74,SiO2,11,0.185,0.185,40,40,20,850,10,1.5,5.7,2.8,0.75,2,30.98,5.88,0.70,5.18,23.72,11.48,18.98,2.26,16.72,76.57,37.06
Mn-MgWO4/SiO2,Mn,25,Mg,12,W,74,SiO2,11,0.185,0.185,40,40,20,850,15,2.3,8.5,4.3,0.50,2,34.00,6.07,0.67,5.40,24.67,10.49,17.85,1.97,15.88,72.56,30.85
Mn-MgWO4/SiO2,Mn,25,Mg,12,W,74,SiO2,11,0.185,0.185,40,40,20,850,20,3.0,11.3,5.7,0.38,2,35.07,6.82,0.84,5.98,25.37,9.17,19.45,2.40,17.05,72.34,26.15
Mn-MgWO4/SiO2,Mn,25,Mg,12,W,74,SiO2,11,0.185,0.185,40,40,20,850,10,1.5,6.4,2.1,0.75,3,26.85,5.69,0.60,5.09,16.77,6.31,21.19,2.23,18.96,62.46,23.50
Mn-MgWO4/SiO2,Mn,25,Mg,12,W,74,SiO2,11,0.185,0.185,40,40,20,850,15,2.3,9.6,3.2,0.50,3,22.24,6.69,0.71,5.98,18.01,5.58,30.08,3.19,26.89,80.98,25.09
Mn-MgWO4/SiO2,Mn,25,Mg,12,W,74,SiO2,11,0.185,0.185,40,40,20,850,20,3.0,12.8,4.3,0.38,3,23.09,7.16,0.81,6.35,18.11,5.12,31.01,3.51,27.50,78.43,22.17
Mn-MgWO4/SiO2,Mn,25,Mg,12,W,74,SiO2,11,0.185,0.185,40,40,20,850,10,1.5,6.8,1.7,0.75,4,15.76,5.90,0.59,5.31,13.62,4.30,37.44,3.74,33.69,86.42,27.28
Mn-MgWO4/SiO2,Mn,25,Mg,12,W,74,SiO2,11,0.185,0.185,40,40,20,850,15,2.3,10.2,2.6,0.50,4,12.62,6.69,0.74,5.95,13.88,3.77,53.01,5.86,47.15,109.98,29.87
Mn-MgWO4/SiO2,Mn,25,Mg,12,W,74,SiO2,11,0.185,0.185,40,40,20,850,20,3.0,13.6,3.4,0.38,4,13.54,6.94,0.80,6.14,13.85,3.41,51.26,5.91,45.35,102.29,25.18
Mn-MgWO4/SiO2,Mn,25,Mg,12,W,74,SiO2,11,0.185,0.185,40,40,20,850,10,1.5,7.3,1.2,0.75,6,12.25,4.74,0.56,4.18,8.87,2.69,38.69,4.57,34.12,72.41,21.96
Mn-MgWO4/SiO2,Mn,25,Mg,12,W,74,SiO2,11,0.185,0.185,40,40,20,850,15,2.3,10.9,1.8,0.50,6,10.50,5.09,0.61,4.48,8.68,2.36,48.48,5.81,42.67,82.67,22.48
Mn-MgWO4/SiO2,Mn,25,Mg,12,W,74,SiO2,11,0.185,0.185,40,40,20,850,20,3.0,14.6,2.4,0.38,6,10.53,5.53,0.73,4.80,8.43,2.15,52.52,6.93,45.58,80.06,20.42
Mn-MgWO4/SiO2,Mn,25,Mg,12,W,74,SiO2,11,0.185,0.185,40,40,20,850,10,4.0,4.0,2.0,0.75,2,33.49,5.41,0.70,4.71,25.18,10.62,16.15,2.09,14.06,75.19,31.71
Mn-MgWO4/SiO2,Mn,25,Mg,12,W,74,SiO2,11,0.185,0.185,40,40,20,850,15,6.0,6.0,3.0,0.50,2,33.67,6.02,0.72,5.30,25.78,9.36,17.88,2.14,15.74,76.57,27.80
Mn-MgWO4/SiO2,Mn,25,Mg,12,W,74,SiO2,11,0.185,0.185,40,40,20,850,20,8.0,8.0,4.0,0.38,2,34.23,6.41,0.78,5.63,25.89,8.67,18.73,2.28,16.45,75.64,25.33
Mn-MgWO4/SiO2,Mn,25,Mg,12,W,74,SiO2,11,0.185,0.185,40,40,20,850,10,4.0,4.5,1.5,0.75,3,22.11,4.91,0.58,4.33,16.92,6.17,22.21,2.62,19.58,76.53,27.91
Mn-MgWO4/SiO2,Mn,25,Mg,12,W,74,SiO2,11,0.185,0.185,40,40,20,850,15,6.0,6.8,2.3,0.50,3,23.00,5.30,0.70,4.60,16.34,5.25,23.04,3.04,20.00,71.04,22.83
Mn-MgWO4/SiO2,Mn,25,Mg,12,W,74,SiO2,11,0.185,0.185,40,40,20,850,20,8.0,9.0,3.0,0.38,3,23.89,5.82,0.79,5.03,16.71,4.82,24.36,3.31,21.05,69.95,20.18
Mn-MgWO4/SiO2,Mn,25,Mg,12,W,74,SiO2,11,0.185,0.185,40,40,20,850,10,4.0,4.8,1.2,0.75,4,15.68,3.21,0.55,2.66,12.07,4.51,20.47,3.51,16.96,76.98,28.76
Mn-MgWO4/SiO2,Mn,25,Mg,12,W,74,SiO2,11,0.185,0.185,40,40,20,850,15,6.0,7.2,1.8,0.50,4,16.87,3.86,0.67,3.19,11.90,3.99,22.88,3.97,18.91,70.54,23.65
Mn-MgWO4/SiO2,Mn,25,Mg,12,W,74,SiO2,11,0.185,0.185,40,40,20,850,20,8.0,9.6,2.4,0.38,4,17.38,4.76,0.76,4.00,12.19,3.60,27.39,4.37,23.01,70.14,20.71
Mn-MgWO4/SiO2,Mn,25,Mg,12,W,74,SiO2,11,0.185,0.185,40,40,20,850,10,4.0,5.1,0.9,0.75,6,11.16,1.92,0.53,1.39,7.73,3.00,17.20,4.75,12.46,69.27,26.88
Mn-MgWO4/SiO2,Mn,25,Mg,12,W,74,SiO2,11,0.185,0.185,40,40,20,850,15,6.0,7.7,1.3,0.50,6,10.02,2.73,0.68,2.05,7.84,2.50,27.25,6.79,20.46,78.24,24.95
Mn-MgWO4/SiO2,Mn,25,Mg,12,W,74,SiO2,11,0.185,0.185,40,40,20,850,20,8.0,10.3,1.7,0.38,6,9.91,3.66,0.78,2.88,7.76,2.23,36.93,7.87,29.06,78.30,22.50
Mn-MgWO4/SiO2,Mn,25,Mg,12,W,74,SiO2,11,0.185,0.185,40,40,20,850,10,7.0,2.0,1.0,0.75,2,31.02,1.33,0.79,0.54,19.21,11.09,4.29,2.55,1.74,61.93,35.75
Mn-MgWO4/SiO2,Mn,25,Mg,12,W,74,SiO2,11,0.185,0.185,40,40,20,850,15,10.5,3.0,1.5,0.50,2,32.51,1.75,0.79,0.96,19.44,9.63,5.38,2.43,2.95,59.80,29.62
Mn-MgWO4/SiO2,Mn,25,Mg,12,W,74,SiO2,11,0.185,0.185,40,40,20,850,20,14.0,4.0,2.0,0.38,2,34.10,2.19,0.97,1.22,21.50,8.71,6.42,2.84,3.58,63.05,25.54
Mn-MgWO4/SiO2,Mn,25,Mg,12,W,74,SiO2,11,0.185,0.185,40,40,20,850,10,7.0,2.3,0.8,0.75,3,20.39,1.37,0.65,0.72,11.98,7.79,6.72,3.19,3.53,58.75,38.21
Mn-MgWO4/SiO2,Mn,25,Mg,12,W,74,SiO2,11,0.185,0.185,40,40,20,850,15,10.5,3.4,1.1,0.50,3,21.30,1.95,0.83,1.12,12.51,6.53,9.15,3.90,5.26,58.73,30.66
Mn-MgWO4/SiO2,Mn,25,Mg,12,W,74,SiO2,11,0.185,0.185,40,40,20,850,20,14.0,4.5,1.5,0.38,3,22.58,2.37,1.04,1.33,13.81,5.87,10.50,4.61,5.89,61.16,26.00
Mn-MgWO4/SiO2,Mn,25,Mg,12,W,74,SiO2,11,0.185,0.185,40,40,20,850,10,7.0,2.4,0.6,0.75,4,15.42,1.33,0.70,0.63,9.49,5.91,8.63,4.54,4.09,61.54,38.33
Mn-MgWO4/SiO2,Mn,25,Mg,12,W,74,SiO2,11,0.185,0.185,40,40,20,850,15,10.5,3.6,0.9,0.50,4,19.18,6.69,2.06,4.63,8.30,2.99,34.88,10.74,24.14,43.27,15.59
Mn-MgWO4/SiO2,Mn,25,Mg,12,W,74,SiO2,11,0.185,0.185,40,40,20,850,20,14.0,4.8,1.2,0.38,4,22.61,8.80,2.30,6.50,7.27,3.72,38.92,10.17,28.75,32.15,16.45
Mn-MgWO4/SiO2,Mn,25,Mg,12,W,74,SiO2,11,0.185,0.185,40,40,20,850,10,7.0,2.6,0.4,0.75,6,10.83,2.62,1.19,1.43,5.27,2.00,24.19,10.99,13.20,48.66,18.47
Mn-MgWO4/SiO2,Mn,25,Mg,12,W,74,SiO2,11,0.185,0.185,40,40,20,850,15,10.5,3.9,0.6,0.50,6,10.65,5.19,1.87,3.32,2.47,4.46,48.73,17.56,31.17,23.19,41.88
Mn-MgWO4/SiO2,Mn,25,Mg,12,W,74,SiO2,11,0.185,0.185,40,40,20,850,20,14.0,5.1,0.9,0.38,6,12.95,8.14,2.71,5.43,2.59,3.43,62.86,20.93,41.93,20.00,26.49
Mn-MgWO4/SiO2,Mn,25,Mg,12,W,74,SiO2,11,0.185,0.185,40,40,20,800,10,1.5,5.7,2.8,0.75,2,34.38,7.03,1.09,5.94,19.89,8.66,20.45,3.17,17.28,57.85,25.19
Mn-MgWO4/SiO2,Mn,25,Mg,12,W,74,SiO2,11,0.185,0.185,40,40,20,800,15,2.3,8.5,4.3,0.50,2,36.04,7.56,1.24,6.32,20.61,7.98,20.98,3.44,17.54,57.19,22.14
Mn-MgWO4/SiO2,Mn,25,Mg,12,W,74,SiO2,11,0.185,0.185,40,40,20,800,20,3.0,11.3,5.7,0.38,2,37.02,7.75,1.35,6.40,20.70,7.53,20.93,3.65,17.29,55.92,20.34
Mn-MgWO4/SiO2,Mn,25,Mg,12,W,74,SiO2,11,0.185,0.185,40,40,20,800,10,1.5,6.4,2.1,0.75,3,24.58,7.39,1.13,6.26,13.93,4.82,30.07,4.60,25.47,56.67,19.61
Mn-MgWO4/SiO2,Mn,25,Mg,12,W,74,SiO2,11,0.185,0.185,40,40,20,800,15,2.3,9.6,3.2,0.50,3,23.72,8.12,1.33,6.79,14.41,4.48,34.23,5.61,28.63,60.75,18.89
Mn-MgWO4/SiO2,Mn,25,Mg,12,W,74,SiO2,11,0.185,0.185,40,40,20,800,20,3.0,12.8,4.3,0.38,3,23.98,8.48,1.49,6.99,14.47,4.25,35.36,6.21,29.15,60.34,17.72
Mn-MgWO4/SiO2,Mn,25,Mg,12,W,74,SiO2,11,0.185,0.185,40,40,20,800,10,1.5,6.8,1.7,0.75,4,20.18,7.19,1.14,6.05,10.33,3.27,35.63,5.65,29.98,51.19,16.20
Mn-MgWO4/SiO2,Mn,25,Mg,12,W,74,SiO2,11,0.185,0.185,40,40,20,800,15,2.3,10.2,2.6,0.50,4,15.67,8.02,1.41,6.61,10.59,2.98,51.18,9.00,42.18,67.58,19.02
Mn-MgWO4/SiO2,Mn,25,Mg,12,W,74,SiO2,11,0.185,0.185,40,40,20,800,20,3.0,13.6,3.4,0.38,4,17.06,8.19,1.50,6.69,10.27,2.80,48.01,8.79,39.21,60.20,16.41
Mn-MgWO4/SiO2,Mn,25,Mg,12,W,74,SiO2,11,0.185,0.185,40,40,20,800,10,1.5,7.3,1.2,0.75,6,14.18,6.53,1.22,5.31,6.30,2.10,46.05,8.60,37.45,44.43,14.81
Mn-MgWO4/SiO2,Mn,25,Mg,12,W,74,SiO2,11,0.185,0.185,40,40,20,800,15,2.3,10.9,1.8,0.50,6,15.56,6.87,1.53,5.34,5.69,2.03,44.15,9.83,34.32,36.57,13.05
Mn-MgWO4/SiO2,Mn,25,Mg,12,W,74,SiO2,11,0.185,0.185,40,40,20,800,20,3.0,14.6,2.4,0.38,6,16.47,7.60,2.08,5.52,4.99,2.11,46.14,12.63,33.52,30.30,12.81
Mn-MgWO4/SiO2,Mn,25,Mg,12,W,74,SiO2,11,0.185,0.185,40,40,20,800,10,4.0,4.0,2.0,0.75,2,33.15,7.13,1.05,6.08,20.31,9.05,21.51,3.17,18.34,61.27,27.30
Mn-MgWO4/SiO2,Mn,25,Mg,12,W,74,SiO2,11,0.185,0.185,40,40,20,800,15,6.0,6.0,3.0,0.50,2,35.31,7.74,1.25,6.49,20.71,7.98,21.92,3.54,18.38,58.65,22.60
Mn-MgWO4/SiO2,Mn,25,Mg,12,W,74,SiO2,11,0.185,0.185,40,40,20,800,20,8.0,8.0,4.0,0.38,2,35.74,7.97,1.42,6.55,20.66,7.46,22.30,3.97,18.33,57.81,20.87
Mn-MgWO4/SiO2,Mn,25,Mg,12,W,74,SiO2,11,0.185,0.185,40,40,20,800,10,4.0,4.5,1.5,0.75,3,25.61,7.30,1.12,6.18,13.54,5.05,28.50,4.37,24.13,52.87,19.72
Mn-MgWO4/SiO2,Mn,25,Mg,12,W,74,SiO2,11,0.185,0.185,40,40,20,800,15,6.0,6.8,2.3,0.50,3,24.78,7.91,1.35,6.56,12.93,4.40,31.92,5.45,26.47,52.18,17.76
Mn-MgWO4/SiO2,Mn,25,Mg,12,W,74,SiO2,11,0.185,0.185,40,40,20,800,20,8.0,9.0,3.0,0.38,3,24.80,8.32,1.59,6.73,12.82,4.21,33.55,6.41,27.14,51.69,16.98
Mn-MgWO4/SiO2,Mn,25,Mg,12,W,74,SiO2,11,0.185,0.185,40,40,20,800,10,4.0,4.8,1.2,0.75,4,19.59,7.09,1.25,5.84,9.31,3.60,36.19,6.38,29.81,47.52,18.38
Mn-MgWO4/SiO2,Mn,25,Mg,12,W,74,SiO2,11,0.185,0.185,40,40,20,800,15,6.0,7.2,1.8,0.50,4,18.92,7.94,1.74,6.20,8.71,3.51,41.97,9.20,32.77,46.04,18.55
Mn-MgWO4/SiO2,Mn,25,Mg,12,W,74,SiO2,11,0.185,0.185,40,40,20,800,20,8.0,9.6,2.4,0.38,4,19.19,8.60,2.21,6.39,8.45,3.52,44.82,11.52,33.30,44.03,18.34
Mn-MgWO4/SiO2,Mn,25,Mg,12,W,74,SiO2,11,0.185,0.185,40,40,20,800,10,4.0,5.1,0.9,0.75,6,14.41,7.35,2.12,5.23,4.50,2.92,51.01,14.71,36.29,31.23,20.26
Mn-MgWO4/SiO2,Mn,25,Mg,12,W,74,SiO2,11,0.185,0.185,40,40,20,800,15,6.0,7.7,1.3,0.50,6,14.12,9.35,3.21,6.14,3.23,3.25,66.22,22.73,43.48,22.88,23.02
Mn-MgWO4/SiO2,Mn,25,Mg,12,W,74,SiO2,11,0.185,0.185,40,40,20,800,20,8.0,10.3,1.7,0.38,6,15.58,10.43,3.89,6.54,2.77,3.42,66.94,24.97,41.98,17.78,21.95
Mn-MgWO4/SiO2,Mn,25,Mg,12,W,74,SiO2,11,0.185,0.185,40,40,20,800,10,7.0,2.0,1.0,0.75,2,35.21,8.78,2.13,6.65,14.51,10.43,24.94,6.05,18.89,41.21,29.62
Mn-MgWO4/SiO2,Mn,25,Mg,12,W,74,SiO2,11,0.185,0.185,40,40,20,800,15,10.5,3.0,1.5,0.50,2,38.32,10.97,3.30,7.67,12.73,10.62,28.63,8.61,20.02,33.22,27.71
Mn-MgWO4/SiO2,Mn,25,Mg,12,W,74,SiO2,11,0.185,0.185,40,40,20,800,20,14.0,4.0,2.0,0.38,2,37.32,12.27,3.79,8.48,12.08,11.13,32.88,10.16,22.72,32.37,29.82
Mn-MgWO4/SiO2,Mn,25,Mg,12,W,74,SiO2,11,0.185,0.185,40,40,20,800,10,7.0,2.3,0.8,0.75,3,26.61,11.89,3.51,8.38,6.12,8.83,44.68,13.19,31.49,23.00,33.18
Mn-MgWO4/SiO2,Mn,25,Mg,12,W,74,SiO2,11,0.185,0.185,40,40,20,800,15,10.5,3.4,1.1,0.50,3,28.52,14.06,4.60,9.46,3.96,8.64,49.30,16.13,33.17,13.88,30.29
Mn-MgWO4/SiO2,Mn,25,Mg,12,W,74,SiO2,11,0.185,0.185,40,40,20,800,20,14.0,4.5,1.5,0.38,3,29.02,15.20,5.25,9.95,3.41,9.21,52.38,18.09,34.29,11.75,31.74
Mn-MgWO4/SiO2,Mn,25,Mg,12,W,74,SiO2,11,0.185,0.185,40,40,20,800,10,7.0,2.4,0.6,0.75,4,22.69,12.35,4.01,8.34,2.96,7.42,54.43,17.67,36.76,13.05,32.70
Mn-MgWO4/SiO2,Mn,25,Mg,12,W,74,SiO2,11,0.185,0.185,40,40,20,800,15,10.5,3.6,0.9,0.50,4,23.38,14.09,5.04,9.05,1.58,7.28,60.27,21.56,38.71,6.76,31.14
Mn-MgWO4/SiO2,Mn,25,Mg,12,W,74,SiO2,11,0.185,0.185,40,40,20,800,20,14.0,4.8,1.2,0.38,4,23.73,14.48,5.36,9.12,1.48,7.23,61.02,22.59,38.43,6.24,30.47
Mn-MgWO4/SiO2,Mn,25,Mg,12,W,74,SiO2,11,0.185,0.185,40,40,20,800,10,7.0,2.6,0.4,0.75,6,16.43,10.76,4.07,6.69,0.73,5.06,65.49,24.77,40.72,4.44,30.80
Mn-MgWO4/SiO2,Mn,25,Mg,12,W,74,SiO2,11,0.185,0.185,40,40,20,800,15,10.5,3.9,0.6,0.50,6,16.94,11.58,4.71,6.87,0.31,4.78,68.36,27.80,40.55,1.83,28.22
Mn-MgWO4/SiO2,Mn,25,Mg,12,W,74,SiO2,11,0.185,0.185,40,40,20,800,20,14.0,5.1,0.9,0.38,6,15.75,11.90,5.18,6.72,0.20,4.74,75.56,32.89,42.67,1.27,30.10
Mn-MgWO4/SiO2,Mn,25,Mg,12,W,74,SiO2,11,0.185,0.185,40,40,20,775,10,1.5,5.7,2.8,0.75,2,33.66,7.58,1.40,6.18,18.79,8.32,22.52,4.16,18.36,55.82,24.72
Mn-MgWO4/SiO2,Mn,25,Mg,12,W,74,SiO2,11,0.185,0.185,40,40,20,775,15,2.3,8.5,4.3,0.50,2,35.08,7.71,1.47,6.24,19.67,7.81,21.98,4.19,17.79,56.07,22.26
Mn-MgWO4/SiO2,Mn,25,Mg,12,W,74,SiO2,11,0.185,0.185,40,40,20,775,20,3.0,11.3,5.7,0.38,2,36.18,8.29,1.69,6.60,19.79,7.52,22.91,4.67,18.24,54.70,20.78
Mn-MgWO4/SiO2,Mn,25,Mg,12,W,74,SiO2,11,0.185,0.185,40,40,20,775,10,1.5,6.4,2.1,0.75,3,29.26,7.29,1.39,5.90,12.40,4.57,24.91,4.75,20.16,42.38,15.62
Mn-MgWO4/SiO2,Mn,25,Mg,12,W,74,SiO2,11,0.185,0.185,40,40,20,775,15,2.3,9.6,3.2,0.50,3,24.18,8.32,1.76,6.56,13.05,4.51,34.41,7.28,27.13,53.97,18.65
Mn-MgWO4/SiO2,Mn,25,Mg,12,W,74,SiO2,11,0.185,0.185,40,40,20,775,20,3.0,12.8,4.3,0.38,3,25.44,8.70,1.96,6.74,12.54,4.28,34.20,7.70,26.49,49.29,16.82
Mn-MgWO4/SiO2,Mn,25,Mg,12,W,74,SiO2,11,0.185,0.185,40,40,20,775,10,1.5,6.8,1.7,0.75,4,19.20,7.63,1.77,5.86,8.82,3.49,39.74,9.22,30.52,45.94,18.18
Mn-MgWO4/SiO2,Mn,25,Mg,12,W,74,SiO2,11,0.185,0.185,40,40,20,775,15,2.3,10.2,2.6,0.50,4,17.64,8.74,2.47,6.27,8.23,3.49,49.55,14.00,35.54,46.66,19.78
Mn-MgWO4/SiO2,Mn,25,Mg,12,W,74,SiO2,11,0.185,0.185,40,40,20,775,20,3.0,13.6,3.4,0.38,4,17.64,9.50,2.91,6.59,7.98,3.57,53.85,16.50,37.36,45.24,20.24
Mn-MgWO4/SiO2,Mn,25,Mg,12,W,74,SiO2,11,0.185,0.185,40,40,20,775,10,1.5,7.3,1.2,0.75,6,17.24,8.13,2.81,5.32,4.10,2.94,47.16,16.30,30.86,23.78,17.05
Mn-MgWO4/SiO2,Mn,25,Mg,12,W,74,SiO2,11,0.185,0.185,40,40,20,775,15,2.3,10.9,1.8,0.50,6,14.54,10.23,3.82,6.41,3.20,3.28,70.36,26.27,44.09,22.01,22.56
Mn-MgWO4/SiO2,Mn,25,Mg,12,W,74,SiO2,11,0.185,0.185,40,40,20,775,20,3.0,14.6,2.4,0.38,6,17.75,11.59,4.63,6.96,2.37,3.50,65.30,26.08,39.21,13.35,19.72
Mn-MgWO4/SiO2,Mn,25,Mg,12,W,74,SiO2,11,0.185,0.185,40,40,20,775,10,4.0,4.0,2.0,0.75,2,33.28,7.63,1.60,6.03,17.96,9.57,22.93,4.81,18.12,53.97,28.76
Mn-MgWO4/SiO2,Mn,25,Mg,12,W,74,SiO2,11,0.185,0.185,40,40,20,775,15,6.0,6.0,3.0,0.50,2,34.75,8.36,1.87,6.49,18.33,8.35,24.06,5.38,18.68,52.75,24.03
Mn-MgWO4/SiO2,Mn,25,Mg,12,W,74,SiO2,11,0.185,0.185,40,40,20,775,20,8.0,8.0,4.0,0.38,2,34.32,8.96,2.16,6.80,18.34,8.10,26.11,6.29,19.81,53.44,23.60
Mn-MgWO4/SiO2,Mn,25,Mg,12,W,74,SiO2,11,0.185,0.185,40,40,20,775,10,4.0,4.5,1.5,0.75,3,25.25,8.61,2.41,6.20,10.50,5.85,34.10,9.54,24.55,41.58,23.17
Mn-MgWO4/SiO2,Mn,25,Mg,12,W,74,SiO2,11,0.185,0.185,40,40,20,775,15,6.0,6.8,2.3,0.50,3,25.86,10.29,3.34,6.95,9.25,5.99,39.79,12.92,26.88,35.77,23.16
Mn-MgWO4/SiO2,Mn,25,Mg,12,W,74,SiO2,11,0.185,0.185,40,40,20,775,20,8.0,9.0,3.0,0.38,3,25.95,11.31,3.82,7.49,8.80,6.11,43.58,14.72,28.86,33.91,23.55
Mn-MgWO4/SiO2,Mn,25,Mg,12,W,74,SiO2,11,0.185,0.185,40,40,20,775,10,4.0,4.8,1.2,0.75,4,19.31,10.32,3.44,6.88,5.62,5.51,53.44,17.81,35.63,29.10,28.53
Mn-MgWO4/SiO2,Mn,25,Mg,12,W,74,SiO2,11,0.185,0.185,40,40,20,775,15,6.0,7.2,1.8,0.50,4,20.52,12.54,4.52,8.02,4.47,5.75,61.11,22.03,39.08,21.78,28.02
Mn-MgWO4/SiO2,Mn,25,Mg,12,W,74,SiO2,11,0.185,0.185,40,40,20,775,20,8.0,9.6,2.4,0.38,4,22.19,13.46,5.05,8.41,3.92,5.86,60.66,22.76,37.90,17.67,26.41
Mn-MgWO4/SiO2,Mn,25,Mg,12,W,74,SiO2,11,0.185,0.185,40,40,20,775,10,4.0,5.1,0.9,0.75,6,16.57,11.39,4.30,7.09,1.87,4.38,68.74,25.95,42.79,11.29,26.43
Mn-MgWO4/SiO2,Mn,25,Mg,12,W,74,SiO2,11,0.185,0.185,40,40,20,775,15,6.0,7.7,1.3,0.50,6,17.54,12.27,4.98,7.29,1.24,4.37,69.95,28.39,41.56,7.07,24.91
Mn-MgWO4/SiO2,Mn,25,Mg,12,W,74,SiO2,11,0.185,0.185,40,40,20,775,20,8.0,10.3,1.7,0.38,6,16.29,12.85,5.40,7.45,1.10,4.37,78.88,33.15,45.73,6.75,26.83
Mn-MgWO4/SiO2,Mn,25,Mg,12,W,74,SiO2,11,0.185,0.185,40,40,20,775,10,7.0,2.0,1.0,0.75,2,37.61,15.76,4.87,10.89,6.04,16.02,41.90,12.95,28.96,16.06,42.60
Mn-MgWO4/SiO2,Mn,25,Mg,12,W,74,SiO2,11,0.185,0.185,40,40,20,775,15,10.5,3.0,1.5,0.50,2,38.32,16.08,5.09,10.99,5.36,14.61,41.96,13.28,28.68,13.99,38.13
Mn-MgWO4/SiO2,Mn,25,Mg,12,W,74,SiO2,11,0.185,0.185,40,40,20,775,20,14.0,4.0,2.0,0.38,2,34.71,15.07,5.21,9.86,6.41,12.58,43.42,15.01,28.41,18.47,36.24
Mn-MgWO4/SiO2,Mn,25,Mg,12,W,74,SiO2,11,0.185,0.185,40,40,20,775,10,7.0,2.3,0.8,0.75,3,27.50,15.19,5.00,10.19,3.08,10.52,55.24,18.18,37.05,11.20,38.25
Mn-MgWO4/SiO2,Mn,25,Mg,12,W,74,SiO2,11,0.185,0.185,40,40,20,775,15,10.5,3.4,1.1,0.50,3,26.42,13.29,5.07,8.22,3.28,8.26,50.30,19.19,31.11,12.41,31.26
Mn-MgWO4/SiO2,Mn,25,Mg,12,W,74,SiO2,11,0.185,0.185,40,40,20,775,20,14.0,4.5,1.5,0.38,3,23.71,11.63,5.28,6.35,4.36,7.07,49.05,22.27,26.78,18.39,29.82
Mn-MgWO4/SiO2,Mn,25,Mg,12,W,74,SiO2,11,0.185,0.185,40,40,20,775,10,7.0,2.4,0.6,0.75,4,23.40,13.68,5.02,8.66,1.77,7.87,58.46,21.45,37.01,7.56,33.63
Mn-MgWO4/SiO2,Mn,25,Mg,12,W,74,SiO2,11,0.185,0.185,40,40,20,775,15,10.5,3.6,0.9,0.50,4,19.86,12.52,5.16,7.36,2.15,6.66,63.04,25.98,37.06,10.83,33.53
Mn-MgWO4/SiO2,Mn,25,Mg,12,W,74,SiO2,11,0.185,0.185,40,40,20,775,20,14.0,4.8,1.2,0.38,4,18.43,9.78,5.08,4.70,2.37,4.99,53.07,27.56,25.50,12.86,27.08
Mn-MgWO4/SiO2,Mn,25,Mg,12,W,74,SiO2,11,0.185,0.185,40,40,20,775,10,7.0,2.6,0.4,0.75,6,14.80,12.32,5.00,7.32,0.97,6.01,83.24,33.78,49.46,6.55,40.61
Mn-MgWO4/SiO2,Mn,25,Mg,12,W,74,SiO2,11,0.185,0.185,40,40,20,775,15,10.5,3.9,0.6,0.50,6,14.76,9.67,4.74,4.93,0.45,4.04,65.51,32.11,33.40,3.05,27.37
Mn-MgWO4/SiO2,Mn,25,Mg,12,W,74,SiO2,11,0.185,0.185,40,40,20,775,20,14.0,5.1,0.9,0.38,6,13.29,8.22,4.31,3.91,0.46,3.32,61.85,32.43,29.42,3.46,24.98
Mn-MgWO4/SiO2,Mn,25,Mg,12,W,74,SiO2,11,0.185,0.185,40,40,20,750,10,1.5,5.7,2.8,0.75,2,33.27,7.74,1.77,5.97,17.72,8.32,23.26,5.32,17.94,53.26,25.01
Mn-MgWO4/SiO2,Mn,25,Mg,12,W,74,SiO2,11,0.185,0.185,40,40,20,750,15,2.3,8.5,4.3,0.50,2,34.16,8.19,2.03,6.16,18.02,7.98,23.98,5.94,18.03,52.75,23.36
Mn-MgWO4/SiO2,Mn,25,Mg,12,W,74,SiO2,11,0.185,0.185,40,40,20,750,20,3.0,11.3,5.7,0.38,2,35.13,8.57,2.29,6.28,18.37,7.72,24.40,6.52,17.88,52.29,21.98
Mn-MgWO4/SiO2,Mn,25,Mg,12,W,74,SiO2,11,0.185,0.185,40,40,20,750,10,1.5,6.4,2.1,0.75,3,29.39,8.33,2.66,5.67,10.20,5.44,28.34,9.05,19.29,34.71,18.51
Mn-MgWO4/SiO2,Mn,25,Mg,12,W,74,SiO2,11,0.185,0.185,40,40,20,750,15,2.3,9.6,3.2,0.50,3,24.67,10.25,3.54,6.71,9.98,5.89,41.55,14.35,27.20,40.45,23.88
Mn-MgWO4/SiO2,Mn,25,Mg,12,W,74,SiO2,11,0.185,0.185,40,40,20,750,20,3.0,12.8,4.3,0.38,3,26.83,10.80,3.92,6.88,9.33,5.91,40.25,14.61,25.64,34.77,22.03
Mn-MgWO4/SiO2,Mn,25,Mg,12,W,74,SiO2,11,0.185,0.185,40,40,20,750,10,1.5,6.8,1.7,0.75,4,20.19,11.00,4.15,6.85,5.46,5.68,54.48,20.55,33.93,27.04,28.13
Mn-MgWO4/SiO2,Mn,25,Mg,12,W,74,SiO2,11,0.185,0.185,40,40,20,750,15,2.3,10.2,2.6,0.50,4,20.09,12.76,5.06,7.70,4.45,5.90,63.51,25.19,38.33,22.15,29.37
Mn-MgWO4/SiO2,Mn,25,Mg,12,W,74,SiO2,11,0.185,0.185,40,40,20,750,20,3.0,13.6,3.4,0.38,4,20.45,13.14,5.30,7.84,4.44,5.75,64.25,25.92,38.34,21.71,28.12
Mn-MgWO4/SiO2,Mn,25,Mg,12,W,74,SiO2,11,0.185,0.185,40,40,20,750,10,1.5,7.3,1.2,0.75,6,16.75,11.66,4.72,6.94,1.82,4.35,69.61,28.18,41.43,10.87,25.97
Mn-MgWO4/SiO2,Mn,25,Mg,12,W,74,SiO2,11,0.185,0.185,40,40,20,750,15,2.3,10.9,1.8,0.50,6,16.05,11.72,5.12,6.60,1.84,4.21,73.02,31.90,41.12,11.46,26.23
Mn-MgWO4/SiO2,Mn,25,Mg,12,W,74,SiO2,11,0.185,0.185,40,40,20,750,20,3.0,14.6,2.4,0.38,6,14.98,8.93,4.59,4.34,2.92,3.39,59.61,30.64,28.97,19.49,22.63
Mn-MgWO4/SiO2,Mn,25,Mg,12,W,74,SiO2,11,0.185,0.185,40,40,20,750,10,4.0,4.0,2.0,0.75,2,34.50,10.87,3.62,7.25,13.39,11.58,31.51,10.49,21.01,38.81,33.57
Mn-MgWO4/SiO2,Mn,25,Mg,12,W,74,SiO2,11,0.185,0.185,40,40,20,750,15,6.0,6.0,3.0,0.50,2,33.82,12.64,4.39,8.25,12.79,11.62,37.37,12.98,24.39,37.82,34.36
Mn-MgWO4/SiO2,Mn,25,Mg,12,W,74,SiO2,11,0.185,0.185,40,40,20,750,20,8.0,8.0,4.0,0.38,2,35.24,12.97,4.55,8.42,12.81,11.19,36.80,12.91,23.89,36.35,31.75
Mn-MgWO4/SiO2,Mn,25,Mg,12,W,74,SiO2,11,0.185,0.185,40,40,20,750,10,4.0,4.5,1.5,0.75,3,25.71,13.15,4.57,8.58,6.00,8.55,51.15,17.78,33.37,23.34,33.26
Mn-MgWO4/SiO2,Mn,25,Mg,12,W,74,SiO2,11,0.185,0.185,40,40,20,750,15,6.0,6.8,2.3,0.50,3,26.24,13.18,5.18,8.00,6.18,7.92,50.23,19.74,30.49,23.55,30.18
Mn-MgWO4/SiO2,Mn,25,Mg,12,W,74,SiO2,11,0.185,0.185,40,40,20,750,20,8.0,9.0,3.0,0.38,3,23.12,10.61,4.92,5.69,7.41,6.69,45.89,21.28,24.61,32.05,28.94
Mn-MgWO4/SiO2,Mn,25,Mg,12,W,74,SiO2,11,0.185,0.185,40,40,20,750,10,4.0,4.8,1.2,0.75,4,20.82,12.85,4.79,8.06,3.67,6.59,61.72,23.01,38.71,17.63,31.65
Mn-MgWO4/SiO2,Mn,25,Mg,12,W,74,SiO2,11,0.185,0.185,40,40,20,750,15,6.0,7.2,1.8,0.50,4,19.44,10.12,4.80,5.32,4.91,5.46,52.06,24.69,27.37,25.26,28.09
Mn-MgWO4/SiO2,Mn,25,Mg,12,W,74,SiO2,11,0.185,0.185,40,40,20,750,20,8.0,9.6,2.4,0.38,4,17.64,7.62,4.63,2.99,5.64,4.70,43.20,26.25,16.95,31.97,26.64
Mn-MgWO4/SiO2,Mn,25,Mg,12,W,74,SiO2,11,0.185,0.185,40,40,20,750,10,4.0,5.1,0.9,0.75,6,15.19,10.12,4.54,5.58,1.98,4.26,66.62,29.89,36.73,13.03,28.04
Mn-MgWO4/SiO2,Mn,25,Mg,12,W,74,SiO2,11,0.185,0.185,40,40,20,750,15,6.0,7.7,1.3,0.50,6,11.86,6.54,4.17,2.37,3.35,3.36,55.14,35.16,19.98,28.25,28.33
