Repository: ur-whitelab/BO-LIFT

# 🤖 BO-LIFT: Bayesian Optimization using in-context learning
BO-LIFT does regression with uncertainties using frozen Large Language Models by using token probabilities.
It uses LangChain to select examples to create in-context learning prompts from training data.
By selecting examples, it can consider more training data than it fits in the model's context window.
Being able to predict uncertainty, allow the employment of interesting techniques such as Bayesian Optimization.

## Usage 💻

You need to set up your OpenAI API key in order to use BO-LIFT.
You can do that using the `os` Python library:

```py
import os
os.environ["OPENAI_API_KEY"] = "<your-key-here>"
```

File: paper/dataset/oxidative_methane_coupling.csv (part 12 of 46)
Name,M1,M1_atom_number,M2,M2_atom_number,M3,M3_atom_number,Support ,Support_ID,M2_mol,M3_mol,M1_mol%,M2_mol%,M3_mol%,Temp,Total_flow,Ar_flow,CH4_flow,O2_flow,CT,CH4/O2,CH4_conv,C2y,C2H6y,C2H4y,COy,CO2y,C2s,C2H6s,C2H4s,COs,CO2s
Mn-MgWO4/SiO2,Mn,25,Mg,12,W,74,SiO2,11,0.185,0.185,40,40,20,750,20,8.0,10.3,1.7,0.38,6,9.34,7.89,3.99,3.90,1.00,2.70,84.48,42.72,41.76,10.71,28.91
Mn-MgWO4/SiO2,Mn,25,Mg,12,W,74,SiO2,11,0.185,0.185,40,40,20,750,10,7.0,2.0,1.0,0.75,2,28.25,12.20,4.22,7.98,4.84,10.83,43.19,14.94,28.25,17.13,38.34
Mn-MgWO4/SiO2,Mn,25,Mg,12,W,74,SiO2,11,0.185,0.185,40,40,20,750,15,10.5,3.0,1.5,0.50,2,20.86,9.91,4.14,5.77,3.01,7.30,47.51,19.85,27.66,14.43,35.00
Mn-MgWO4/SiO2,Mn,25,Mg,12,W,74,SiO2,11,0.185,0.185,40,40,20,750,20,14.0,4.0,2.0,0.38,2,16.39,8.72,3.97,4.75,2.56,5.83,53.20,24.22,28.98,15.62,35.57
Mn-MgWO4/SiO2,Mn,25,Mg,12,W,74,SiO2,11,0.185,0.185,40,40,20,750,10,7.0,2.3,0.8,0.75,3,19.94,10.32,4.20,6.12,2.28,7.09,51.76,21.06,30.69,11.43,35.56
Mn-MgWO4/SiO2,Mn,25,Mg,12,W,74,SiO2,11,0.185,0.185,40,40,20,750,15,10.5,3.4,1.1,0.50,3,15.11,7.49,3.85,3.64,1.58,4.56,49.57,25.48,24.09,10.46,30.18
Mn-MgWO4/SiO2,Mn,25,Mg,12,W,74,SiO2,11,0.185,0.185,40,40,20,750,20,14.0,4.5,1.5,0.38,3,10.64,6.30,3.57,2.73,1.23,3.65,59.21,33.55,25.66,11.56,34.30
Mn-MgWO4/SiO2,Mn,25,Mg,12,W,74,SiO2,11,0.185,0.185,40,40,20,750,10,7.0,2.4,0.6,0.75,4,14.95,9.26,4.15,5.11,1.36,5.50,61.94,27.76,34.18,9.10,36.79
Mn-MgWO4/SiO2,Mn,25,Mg,12,W,74,SiO2,11,0.185,0.185,40,40,20,750,15,10.5,3.6,0.9,0.50,4,11.14,7.18,3.71,3.47,0.98,4.14,64.45,33.30,31.15,8.80,37.16
Mn-MgWO4/SiO2,Mn,25,Mg,12,W,74,SiO2,11,0.185,0.185,40,40,20,750,20,14.0,4.8,1.2,0.38,4,8.78,5.33,3.16,2.17,0.80,2.88,60.71,35.99,24.72,9.11,32.80
Mn-MgWO4/SiO2,Mn,25,Mg,12,W,74,SiO2,11,0.185,0.185,40,40,20,750,10,7.0,2.6,0.4,0.75,6,12.59,8.05,4.05,4.00,1.09,4.29,63.94,32.17,31.77,8.66,34.07
Mn-MgWO4/SiO2,Mn,25,Mg,12,W,74,SiO2,11,0.185,0.185,40,40,20,750,15,10.5,3.9,0.6,0.50,6,7.26,5.14,2.94,2.20,0.06,2.58,70.80,40.50,30.30,0.83,35.54
Mn-MgWO4/SiO2,Mn,25,Mg,12,W,74,SiO2,11,0.185,0.185,40,40,20,750,20,14.0,5.1,0.9,0.38,6,8.16,4.09,2.58,1.51,0.00,1.99,50.12,31.62,18.50,0.00,24.39
Mn-MgWO4/SiO2,Mn,25,Mg,12,W,74,SiO2,11,0.185,0.185,40,40,20,700,10,1.5,5.7,2.8,0.75,2,32.89,7.02,3.24,3.78,13.47,10.52,21.34,9.85,11.49,40.95,31.99
Mn-MgWO4/SiO2,Mn,25,Mg,12,W,74,SiO2,11,0.185,0.185,40,40,20,700,15,2.3,8.5,4.3,0.50,2,31.18,6.90,3.18,3.72,13.13,9.76,22.13,10.20,11.93,42.11,31.30
Mn-MgWO4/SiO2,Mn,25,Mg,12,W,74,SiO2,11,0.185,0.185,40,40,20,700,20,3.0,11.3,5.7,0.38,2,27.79,8.12,3.12,5.00,11.67,7.76,29.22,11.23,17.99,41.99,27.92
Mn-MgWO4/SiO2,Mn,25,Mg,12,W,74,SiO2,11,0.185,0.185,40,40,20,700,10,1.5,6.4,2.1,0.75,3,19.21,6.92,2.97,3.95,4.25,5.83,36.02,15.46,20.56,22.12,30.35
Mn-MgWO4/SiO2,Mn,25,Mg,12,W,74,SiO2,11,0.185,0.185,40,40,20,700,15,2.3,9.6,3.2,0.50,3,12.94,5.95,2.76,3.19,3.88,4.13,45.98,21.33,24.65,29.98,31.92
Mn-MgWO4/SiO2,Mn,25,Mg,12,W,74,SiO2,11,0.185,0.185,40,40,20,700,20,3.0,12.8,4.3,0.38,3,11.69,5.33,2.63,2.70,3.77,3.29,45.59,22.50,23.10,32.25,28.14
Mn-MgWO4/SiO2,Mn,25,Mg,12,W,74,SiO2,11,0.185,0.185,40,40,20,700,10,1.5,6.8,1.7,0.75,4,10.28,5.29,2.64,2.65,2.61,3.74,51.46,25.68,25.78,25.39,36.38
Mn-MgWO4/SiO2,Mn,25,Mg,12,W,74,SiO2,11,0.185,0.185,40,40,20,700,15,2.3,10.2,2.6,0.50,4,5.32,4.24,2.34,1.90,1.62,2.68,79.70,43.98,35.71,30.45,50.38
Mn-MgWO4/SiO2,Mn,25,Mg,12,W,74,SiO2,11,0.185,0.185,40,40,20,700,20,3.0,13.6,3.4,0.38,4,5.57,3.59,2.02,1.57,1.50,2.09,64.45,36.27,28.19,26.93,37.52
Mn-MgWO4/SiO2,Mn,25,Mg,12,W,74,SiO2,11,0.185,0.185,40,40,20,700,10,1.5,7.3,1.2,0.75,6,6.88,3.73,2.11,1.62,1.10,2.37,54.22,30.67,23.55,15.99,34.45
Mn-MgWO4/SiO2,Mn,25,Mg,12,W,74,SiO2,11,0.185,0.185,40,40,20,700,15,2.3,10.9,1.8,0.50,6,4.47,2.66,1.64,1.02,0.86,1.67,59.51,36.69,22.82,19.24,37.36
Mn-MgWO4/SiO2,Mn,25,Mg,12,W,74,SiO2,11,0.185,0.185,40,40,20,700,20,3.0,14.6,2.4,0.38,6,4.70,2.08,1.39,0.69,0.97,1.27,44.26,29.57,14.68,20.64,27.02
Mn-MgWO4/SiO2,Mn,25,Mg,12,W,74,SiO2,11,0.185,0.185,40,40,20,700,10,4.0,4.0,2.0,0.75,2,16.37,6.71,2.92,3.79,5.51,6.97,40.99,17.84,23.15,33.66,42.58
Mn-MgWO4/SiO2,Mn,25,Mg,12,W,74,SiO2,11,0.185,0.185,40,40,20,700,15,6.0,6.0,3.0,0.50,2,10.79,5.39,2.62,2.77,4.39,4.90,49.95,24.28,25.67,40.69,45.41
Mn-MgWO4/SiO2,Mn,25,Mg,12,W,74,SiO2,11,0.185,0.185,40,40,20,700,20,8.0,8.0,4.0,0.38,2,9.98,5.03,2.41,2.62,3.85,3.98,50.40,24.15,26.25,38.58,39.88
Mn-MgWO4/SiO2,Mn,25,Mg,12,W,74,SiO2,11,0.185,0.185,40,40,20,700,10,4.0,4.5,1.5,0.75,3,9.24,4.53,2.32,2.21,1.98,4.03,49.03,25.11,23.92,21.43,43.61
Mn-MgWO4/SiO2,Mn,25,Mg,12,W,74,SiO2,11,0.185,0.185,40,40,20,700,15,6.0,6.8,2.3,0.50,3,7.61,3.30,1.87,1.43,1.36,2.75,43.36,24.57,18.79,17.87,36.14
Mn-MgWO4/SiO2,Mn,25,Mg,12,W,74,SiO2,11,0.185,0.185,40,40,20,700,20,8.0,9.0,3.0,0.38,3,5.93,2.80,1.72,1.08,1.34,2.18,47.22,29.01,18.21,22.60,36.76
Mn-MgWO4/SiO2,Mn,25,Mg,12,W,74,SiO2,11,0.185,0.185,40,40,20,700,10,4.0,4.8,1.2,0.75,4,6.71,3.69,2.14,1.55,1.24,3.08,54.99,31.89,23.10,18.48,45.90
Mn-MgWO4/SiO2,Mn,25,Mg,12,W,74,SiO2,11,0.185,0.185,40,40,20,700,15,6.0,7.2,1.8,0.50,4,2.58,2.42,1.49,0.93,0.45,1.96,93.80,57.75,36.05,17.44,75.97
Mn-MgWO4/SiO2,Mn,25,Mg,12,W,74,SiO2,11,0.185,0.185,40,40,20,700,20,8.0,9.6,2.4,0.38,4,2.56,2.00,1.31,0.69,0.41,1.53,78.13,51.17,26.95,16.02,59.77
Mn-MgWO4/SiO2,Mn,25,Mg,12,W,74,SiO2,11,0.185,0.185,40,40,20,700,10,4.0,5.1,0.9,0.75,6,3.91,2.59,1.63,0.96,0.48,2.00,66.24,41.69,24.55,12.28,51.15
Mn-MgWO4/SiO2,Mn,25,Mg,12,W,74,SiO2,11,0.185,0.185,40,40,20,700,15,6.0,7.7,1.3,0.50,6,3.35,1.74,1.25,0.49,0.37,1.32,51.94,37.31,14.63,11.04,39.40
Mn-MgWO4/SiO2,Mn,25,Mg,12,W,74,SiO2,11,0.185,0.185,40,40,20,700,20,8.0,10.3,1.7,0.38,6,1.73,1.39,0.97,0.42,0.39,1.02,80.35,56.07,24.28,22.54,58.96
Mn-MgWO4/SiO2,Mn,25,Mg,12,W,74,SiO2,11,0.185,0.185,40,40,20,700,10,7.0,2.0,1.0,0.75,2,4.77,2.05,1.36,0.69,0.26,3.65,42.98,28.51,14.47,5.45,76.52
Mn-MgWO4/SiO2,Mn,25,Mg,12,W,74,SiO2,11,0.185,0.185,40,40,20,700,15,10.5,3.0,1.5,0.50,2,5.00,1.32,1.00,0.32,0.11,2.48,26.40,20.00,6.40,2.20,49.60
Mn-MgWO4/SiO2,Mn,25,Mg,12,W,74,SiO2,11,0.185,0.185,40,40,20,700,20,14.0,4.0,2.0,0.38,2,2.54,1.10,0.73,0.37,0.01,2.04,43.31,28.74,14.57,0.39,80.31
Mn-MgWO4/SiO2,Mn,25,Mg,12,W,74,SiO2,11,0.185,0.185,40,40,20,700,10,7.0,2.3,0.8,0.75,3,5.66,1.61,1.27,0.34,1.07,2.62,28.45,22.44,6.01,18.90,46.29
Mn-MgWO4/SiO2,Mn,25,Mg,12,W,74,SiO2,11,0.185,0.185,40,40,20,700,15,10.5,3.4,1.1,0.50,3,3.52,0.99,0.71,0.28,0.55,1.85,28.13,20.17,7.95,15.63,52.56
Mn-MgWO4/SiO2,Mn,25,Mg,12,W,74,SiO2,11,0.185,0.185,40,40,20,700,20,14.0,4.5,1.5,0.38,3,2.46,0.89,0.69,0.20,0.45,1.54,36.18,28.05,8.13,18.29,62.60
Mn-MgWO4/SiO2,Mn,25,Mg,12,W,74,SiO2,11,0.185,0.185,40,40,20,700,10,7.0,2.4,0.6,0.75,4,4.21,1.52,1.04,0.48,0.22,2.10,36.10,24.70,11.40,5.23,49.88
Mn-MgWO4/SiO2,Mn,25,Mg,12,W,74,SiO2,11,0.185,0.185,40,40,20,700,15,10.5,3.6,0.9,0.50,4,4.47,0.89,0.78,0.11,0.25,1.52,19.91,17.45,2.46,5.59,34.00
Mn-MgWO4/SiO2,Mn,25,Mg,12,W,74,SiO2,11,0.185,0.185,40,40,20,700,20,14.0,4.8,1.2,0.38,4,1.87,0.79,0.42,0.37,0.79,1.20,42.25,22.46,19.79,42.25,64.17
Mn-MgWO4/SiO2,Mn,25,Mg,12,W,74,SiO2,11,0.185,0.185,40,40,20,700,10,7.0,2.6,0.4,0.75,6,2.98,1.29,0.99,0.30,0.09,1.65,43.29,33.22,10.07,3.02,55.37
Mn-MgWO4/SiO2,Mn,25,Mg,12,W,74,SiO2,11,0.185,0.185,40,40,20,700,15,10.5,3.9,0.6,0.50,6,2.84,0.80,0.61,0.19,0.03,1.08,28.17,21.48,6.69,1.06,38.03
Mn-MgWO4/SiO2,Mn,25,Mg,12,W,74,SiO2,11,0.185,0.185,40,40,20,700,20,14.0,5.1,0.9,0.38,6,2.83,0.64,0.50,0.14,0.00,0.85,22.61,17.67,4.95,0.00,30.04
Mn-K2WO4/SiO2,Mn,25,K,19,W,74,SiO2,11,0.370,0.185,40,40,20,900,10,1.5,5.7,2.8,0.75,2,32.81,1.53,0.54,0.99,28.24,8.07,4.66,1.65,3.02,86.07,24.60
Mn-K2WO4/SiO2,Mn,25,K,19,W,74,SiO2,11,0.370,0.185,40,40,20,900,15,2.3,8.5,4.3,0.50,2,34.68,2.58,0.58,2.00,28.49,7.05,7.44,1.67,5.77,82.15,20.33
Mn-K2WO4/SiO2,Mn,25,K,19,W,74,SiO2,11,0.370,0.185,40,40,20,900,20,3.0,11.3,5.7,0.38,2,34.42,3.05,0.60,2.45,29.37,6.60,8.86,1.74,7.12,85.33,19.17
Mn-K2WO4/SiO2,Mn,25,K,19,W,74,SiO2,11,0.370,0.185,40,40,20,900,10,1.5,6.4,2.1,0.75,3,24.58,1.87,0.44,1.43,18.98,4.63,7.61,1.79,5.82,77.22,18.84
Mn-K2WO4/SiO2,Mn,25,K,19,W,74,SiO2,11,0.370,0.185,40,40,20,900,15,2.3,9.6,3.2,0.50,3,21.32,2.22,0.49,1.73,19.33,4.20,10.41,2.30,8.11,90.67,19.70
Mn-K2WO4/SiO2,Mn,25,K,19,W,74,SiO2,11,0.370,0.185,40,40,20,900,20,3.0,12.8,4.3,0.38,3,21.02,2.40,0.49,1.91,19.88,3.83,11.42,2.33,9.09,94.58,18.22
Mn-K2WO4/SiO2,Mn,25,K,19,W,74,SiO2,11,0.370,0.185,40,40,20,900,10,1.5,6.8,1.7,0.75,4,16.13,1.94,0.40,1.54,15.41,3.23,12.03,2.48,9.55,95.54,20.02
Mn-K2WO4/SiO2,Mn,25,K,19,W,74,SiO2,11,0.370,0.185,40,40,20,900,15,2.3,10.2,2.6,0.50,4,20.45,2.03,0.46,1.57,15.39,3.03,9.93,2.25,7.68,75.26,14.82
Mn-K2WO4/SiO2,Mn,25,K,19,W,74,SiO2,11,0.370,0.185,40,40,20,900,20,3.0,13.6,3.4,0.38,4,19.79,2.12,0.52,1.60,14.98,2.69,10.71,2.63,8.08,75.69,13.59
Mn-K2WO4/SiO2,Mn,25,K,19,W,74,SiO2,11,0.370,0.185,40,40,20,900,10,1.5,7.3,1.2,0.75,6,14.71,1.58,0.37,1.21,11.01,2.12,10.74,2.52,8.23,74.85,14.41
Mn-K2WO4/SiO2,Mn,25,K,19,W,74,SiO2,11,0.370,0.185,40,40,20,900,15,2.3,10.9,1.8,0.50,6,13.55,1.63,0.44,1.19,9.98,1.94,12.03,3.25,8.78,73.65,14.32
Mn-K2WO4/SiO2,Mn,25,K,19,W,74,SiO2,11,0.370,0.185,40,40,20,900,20,3.0,14.6,2.4,0.38,6,13.33,1.77,0.50,1.27,9.85,1.72,13.28,3.75,9.53,73.89,12.90
Mn-K2WO4/SiO2,Mn,25,K,19,W,74,SiO2,11,0.370,0.185,40,40,20,900,10,4.0,4.0,2.0,0.75,2,34.25,2.60,0.60,2.00,30.56,8.32,7.59,1.75,5.84,89.23,24.29
Mn-K2WO4/SiO2,Mn,25,K,19,W,74,SiO2,11,0.370,0.185,40,40,20,900,15,6.0,6.0,3.0,0.50,2,32.90,2.49,0.55,1.94,30.33,6.89,7.57,1.67,5.90,92.19,20.94
Mn-K2WO4/SiO2,Mn,25,K,19,W,74,SiO2,11,0.370,0.185,40,40,20,900,20,8.0,8.0,4.0,0.38,2,33.07,2.49,0.63,1.86,30.08,6.34,7.53,1.91,5.62,90.96,19.17
Mn-K2WO4/SiO2,Mn,25,K,19,W,74,SiO2,11,0.370,0.185,40,40,20,900,10,4.0,4.5,1.5,0.75,3,22.10,1.62,0.48,1.14,20.41,4.68,7.33,2.17,5.16,92.35,21.18
Mn-K2WO4/SiO2,Mn,25,K,19,W,74,SiO2,11,0.370,0.185,40,40,20,900,15,6.0,6.8,2.3,0.50,3,22.13,1.61,0.48,1.13,19.25,4.01,7.28,2.17,5.11,86.99,18.12
Mn-K2WO4/SiO2,Mn,25,K,19,W,74,SiO2,11,0.370,0.185,40,40,20,900,20,8.0,9.0,3.0,0.38,3,21.76,1.72,0.52,1.20,19.40,3.69,7.90,2.39,5.51,89.15,16.96
Mn-K2WO4/SiO2,Mn,25,K,19,W,74,SiO2,11,0.370,0.185,40,40,20,900,10,4.0,4.8,1.2,0.75,4,16.39,1.27,0.42,0.85,15.81,3.27,7.75,2.56,5.19,96.46,19.95
Mn-K2WO4/SiO2,Mn,25,K,19,W,74,SiO2,11,0.370,0.185,40,40,20,900,15,6.0,7.2,1.8,0.50,4,14.63,1.42,0.50,0.92,14.58,2.96,9.71,3.42,6.29,99.66,20.23
Mn-K2WO4/SiO2,Mn,25,K,19,W,74,SiO2,11,0.370,0.185,40,40,20,900,20,8.0,9.6,2.4,0.38,4,14.89,1.62,0.59,1.03,14.52,2.72,10.88,3.96,6.92,97.52,18.27
Mn-K2WO4/SiO2,Mn,25,K,19,W,74,SiO2,11,0.370,0.185,40,40,20,900,10,4.0,5.1,0.9,0.75,6,13.48,1.16,0.40,0.76,10.23,2.08,8.61,2.97,5.64,75.89,15.43
Mn-K2WO4/SiO2,Mn,25,K,19,W,74,SiO2,11,0.370,0.185,40,40,20,900,15,6.0,7.7,1.3,0.50,6,12.04,1.31,0.49,0.82,9.35,1.93,10.88,4.07,6.81,77.66,16.03
Mn-K2WO4/SiO2,Mn,25,K,19,W,74,SiO2,11,0.370,0.185,40,40,20,900,20,8.0,10.3,1.7,0.38,6,9.51,1.46,0.55,0.91,9.42,1.75,15.35,5.78,9.57,99.05,18.40
Mn-K2WO4/SiO2,Mn,25,K,19,W,74,SiO2,11,0.370,0.185,40,40,20,900,10,7.0,2.0,1.0,0.75,2,35.22,1.01,0.56,0.45,27.66,7.09,2.87,1.59,1.28,78.53,20.13
Mn-K2WO4/SiO2,Mn,25,K,19,W,74,SiO2,11,0.370,0.185,40,40,20,900,15,10.5,3.0,1.5,0.50,2,31.72,1.22,0.60,0.62,25.77,6.69,3.85,1.89,1.95,81.24,21.09
Mn-K2WO4/SiO2,Mn,25,K,19,W,74,SiO2,11,0.370,0.185,40,40,20,900,20,14.0,4.0,2.0,0.38,2,32.56,1.47,0.80,0.67,25.13,6.51,4.51,2.46,2.06,77.18,19.99
Mn-K2WO4/SiO2,Mn,25,K,19,W,74,SiO2,11,0.370,0.185,40,40,20,900,10,7.0,2.3,0.8,0.75,3,22.21,0.98,0.54,0.44,18.14,4.81,4.41,2.43,1.98,81.67,21.66
Mn-K2WO4/SiO2,Mn,25,K,19,W,74,SiO2,11,0.370,0.185,40,40,20,900,15,10.5,3.4,1.1,0.50,3,21.65,1.36,0.69,0.67,15.03,5.03,6.28,3.19,3.09,69.42,23.23
Mn-K2WO4/SiO2,Mn,25,K,19,W,74,SiO2,11,0.370,0.185,40,40,20,900,20,14.0,4.5,1.5,0.38,3,20.22,1.70,0.97,0.73,13.68,5.47,8.41,4.80,3.61,67.66,27.05
Mn-K2WO4/SiO2,Mn,25,K,19,W,74,SiO2,11,0.370,0.185,40,40,20,900,10,7.0,2.4,0.6,0.75,4,18.38,0.94,0.52,0.42,13.66,3.47,5.11,2.83,2.29,74.32,18.88
Mn-K2WO4/SiO2,Mn,25,K,19,W,74,SiO2,11,0.370,0.185,40,40,20,900,15,10.5,3.6,0.9,0.50,4,17.28,1.36,0.75,0.61,10.46,3.91,7.87,4.34,3.53,60.53,22.63
Mn-K2WO4/SiO2,Mn,25,K,19,W,74,SiO2,11,0.370,0.185,40,40,20,900,20,14.0,4.8,1.2,0.38,4,15.63,1.74,0.87,0.87,10.30,4.27,11.13,5.57,5.57,65.90,27.32
Mn-K2WO4/SiO2,Mn,25,K,19,W,74,SiO2,11,0.370,0.185,40,40,20,900,10,7.0,2.6,0.4,0.75,6,12.00,0.99,0.46,0.53,9.44,2.38,8.25,3.83,4.42,78.67,19.83
Mn-K2WO4/SiO2,Mn,25,K,19,W,74,SiO2,11,0.370,0.185,40,40,20,900,15,10.5,3.9,0.6,0.50,6,11.26,1.37,0.65,0.72,7.19,2.62,12.17,5.77,6.39,63.85,23.27
Mn-K2WO4/SiO2,Mn,25,K,19,W,74,SiO2,11,0.370,0.185,40,40,20,900,20,14.0,5.1,0.9,0.38,6,11.53,1.56,0.81,0.75,7.87,2.43,13.53,7.03,6.50,68.26,21.08
Mn-K2WO4/SiO2,Mn,25,K,19,W,74,SiO2,11,0.370,0.185,40,40,20,850,10,1.5,5.7,2.8,0.75,2,32.38,6.09,0.76,5.33,25.89,8.44,18.81,2.35,16.46,79.96,26.07
Mn-K2WO4/SiO2,Mn,25,K,19,W,74,SiO2,11,0.370,0.185,40,40,20,850,15,2.3,8.5,4.3,0.50,2,33.02,6.63,0.81,5.82,26.15,7.77,20.08,2.45,17.63,79.19,23.53
Mn-K2WO4/SiO2,Mn,25,K,19,W,74,SiO2,11,0.370,0.185,40,40,20,850,20,3.0,11.3,5.7,0.38,2,34.82,6.96,0.86,6.10,26.79,7.66,19.99,2.47,17.52,76.94,22.00
Mn-K2WO4/SiO2,Mn,25,K,19,W,74,SiO2,11,0.370,0.185,40,40,20,850,10,1.5,6.4,2.1,0.75,3,23.19,6.36,0.74,5.62,18.23,4.83,27.43,3.19,24.23,78.61,20.83
Mn-K2WO4/SiO2,Mn,25,K,19,W,74,SiO2,11,0.370,0.185,40,40,20,850,15,2.3,9.6,3.2,0.50,3,22.63,6.96,0.77,6.19,19.06,4.37,30.76,3.40,27.35,84.22,19.31
Mn-K2WO4/SiO2,Mn,25,K,19,W,74,SiO2,11,0.370,0.185,40,40,20,850,20,3.0,12.8,4.3,0.38,3,23.99,7.40,0.84,6.56,18.40,4.12,30.85,3.50,27.34,76.70,17.17
Mn-K2WO4/SiO2,Mn,25,K,19,W,74,SiO2,11,0.370,0.185,40,40,20,850,10,1.5,6.8,1.7,0.75,4,15.66,6.29,0.68,5.61,14.14,3.35,40.17,4.34,35.82,90.29,21.39
Mn-K2WO4/SiO2,Mn,25,K,19,W,74,SiO2,11,0.370,0.185,40,40,20,850,15,2.3,10.2,2.6,0.50,4,15.62,6.96,0.71,6.25,13.90,2.99,44.56,4.55,40.01,88.99,19.14
Mn-K2WO4/SiO2,Mn,25,K,19,W,74,SiO2,11,0.370,0.185,40,40,20,850,20,3.0,13.6,3.4,0.38,4,17.07,7.33,0.85,6.48,13.83,2.79,42.94,4.98,37.96,81.02,16.34
Mn-K2WO4/SiO2,Mn,25,K,19,W,74,SiO2,11,0.370,0.185,40,40,20,850,10,1.5,7.3,1.2,0.75,6,11.06,5.72,0.58,5.14,9.18,2.06,51.72,5.24,46.47,83.00,18.63
Mn-K2WO4/SiO2,Mn,25,K,19,W,74,SiO2,11,0.370,0.185,40,40,20,850,15,2.3,10.9,1.8,0.50,6,12.03,6.33,0.75,5.58,8.79,1.83,52.62,6.23,46.38,73.07,15.21
Mn-K2WO4/SiO2,Mn,25,K,19,W,74,SiO2,11,0.370,0.185,40,40,20,850,20,3.0,14.6,2.4,0.38,6,12.44,6.65,0.90,5.75,8.33,1.66,53.46,7.23,46.22,66.96,13.34
Mn-K2WO4/SiO2,Mn,25,K,19,W,74,SiO2,11,0.370,0.185,40,40,20,850,10,4.0,4.0,2.0,0.75,2,33.92,5.85,0.70,5.15,26.39,8.71,17.25,2.06,15.18,77.80,25.68
Mn-K2WO4/SiO2,Mn,25,K,19,W,74,SiO2,11,0.370,0.185,40,40,20,850,15,6.0,6.0,3.0,0.50,2,34.42,6.31,0.82,5.49,26.69,8.21,18.33,2.38,15.95,77.54,23.85
Mn-K2WO4/SiO2,Mn,25,K,19,W,74,SiO2,11,0.370,0.185,40,40,20,850,20,8.0,8.0,4.0,0.38,2,35.79,6.83,0.76,6.07,26.62,7.26,19.08,2.12,16.96,74.38,20.28
Mn-K2WO4/SiO2,Mn,25,K,19,W,74,SiO2,11,0.370,0.185,40,40,20,850,10,4.0,4.5,1.5,0.75,3,25.57,6.20,0.70,5.50,18.59,5.20,24.25,2.74,21.51,72.70,20.34
Mn-K2WO4/SiO2,Mn,25,K,19,W,74,SiO2,11,0.370,0.185,40,40,20,850,15,6.0,6.8,2.3,0.50,3,23.64,6.96,0.83,6.13,18.27,4.42,29.44,3.51,25.93,77.28,18.70
Mn-K2WO4/SiO2,Mn,25,K,19,W,74,SiO2,11,0.370,0.185,40,40,20,850,20,8.0,9.0,3.0,0.38,3,25.77,7.31,0.89,6.42,17.64,4.06,28.37,3.45,24.91,68.45,15.75
Mn-K2WO4/SiO2,Mn,25,K,19,W,74,SiO2,11,0.370,0.185,40,40,20,850,10,4.0,4.8,1.2,0.75,4,19.40,6.13,0.70,5.43,13.21,3.48,31.60,3.61,27.99,68.09,17.94
Mn-K2WO4/SiO2,Mn,25,K,19,W,74,SiO2,11,0.370,0.185,40,40,20,850,15,6.0,7.2,1.8,0.50,4,16.98,6.83,0.85,5.98,12.56,2.91,40.22,5.01,35.22,73.97,17.14
Mn-K2WO4/SiO2,Mn,25,K,19,W,74,SiO2,11,0.370,0.185,40,40,20,850,20,8.0,9.6,2.4,0.38,4,18.81,7.19,0.93,6.26,12.15,2.71,38.22,4.94,33.28,64.59,14.41
Mn-K2WO4/SiO2,Mn,25,K,19,W,74,SiO2,11,0.370,0.185,40,40,20,850,10,4.0,5.1,0.9,0.75,6,12.09,5.60,0.63,4.97,7.91,2.10,46.32,5.21,41.11,65.43,17.37
Mn-K2WO4/SiO2,Mn,25,K,19,W,74,SiO2,11,0.370,0.185,40,40,20,850,15,6.0,7.7,1.3,0.50,6,11.98,6.04,0.87,5.17,7.37,1.89,50.42,7.26,43.16,61.52,15.78
Mn-K2WO4/SiO2,Mn,25,K,19,W,74,SiO2,11,0.370,0.185,40,40,20,850,20,8.0,10.3,1.7,0.38,6,12.64,6.80,1.18,5.62,6.87,1.78,53.80,9.34,44.46,54.35,14.08
Mn-K2WO4/SiO2,Mn,25,K,19,W,74,SiO2,11,0.370,0.185,40,40,20,850,10,7.0,2.0,1.0,0.75,2,38.23,6.26,0.86,5.40,23.67,7.89,16.37,2.25,14.13,61.91,20.64
Mn-K2WO4/SiO2,Mn,25,K,19,W,74,SiO2,11,0.370,0.185,40,40,20,850,15,10.5,3.0,1.5,0.50,2,39.68,6.88,1.00,5.88,22.89,6.96,17.34,2.52,14.82,57.69,17.54
Mn-K2WO4/SiO2,Mn,25,K,19,W,74,SiO2,11,0.370,0.185,40,40,20,850,20,14.0,4.0,2.0,0.38,2,36.35,7.61,0.98,6.63,23.09,6.90,20.94,2.70,18.24,63.52,18.98
Mn-K2WO4/SiO2,Mn,25,K,19,W,74,SiO2,11,0.370,0.185,40,40,20,850,10,7.0,2.3,0.8,0.75,3,27.53,6.79,0.90,5.89,14.67,4.84,24.66,3.27,21.39,53.29,17.58
Mn-K2WO4/SiO2,Mn,25,K,19,W,74,SiO2,11,0.370,0.185,40,40,20,850,15,10.5,3.4,1.1,0.50,3,28.03,8.08,1.47,6.61,11.71,4.29,28.83,5.24,23.58,41.78,15.31
Mn-K2WO4/SiO2,Mn,25,K,19,W,74,SiO2,11,0.370,0.185,40,40,20,850,20,14.0,4.5,1.5,0.38,3,27.81,9.18,2.17,7.01,11.58,4.39,33.01,7.80,25.21,41.64,15.79
Mn-K2WO4/SiO2,Mn,25,K,19,W,74,SiO2,11,0.370,0.185,40,40,20,850,10,7.0,2.4,0.6,0.75,4,21.47,6.80,1.20,5.60,9.03,3.64,31.67,5.59,26.08,42.06,16.95
Mn-K2WO4/SiO2,Mn,25,K,19,W,74,SiO2,11,0.370,0.185,40,40,20,850,15,10.5,3.6,0.9,0.50,4,20.78,7.78,1.66,6.12,8.09,3.89,37.44,7.99,29.45,38.93,18.72
Mn-K2WO4/SiO2,Mn,25,K,19,W,74,SiO2,11,0.370,0.185,40,40,20,850,20,14.0,4.8,1.2,0.38,4,12.92,2.56,1.23,1.33,5.59,2.09,19.81,9.52,10.29,43.27,16.18
Mn-K2WO4/SiO2,Mn,25,K,19,W,74,SiO2,11,0.370,0.185,40,40,20,850,10,7.0,2.6,0.4,0.75,6,11.24,1.56,0.84,0.72,5.99,2.80,13.88,7.47,6.41,53.29,24.91
Mn-K2WO4/SiO2,Mn,25,K,19,W,74,SiO2,11,0.370,0.185,40,40,20,850,15,10.5,3.9,0.6,0.50,6,14.96,9.41,3.08,6.33,1.55,2.72,62.90,20.59,42.31,10.36,18.18
Mn-K2WO4/SiO2,Mn,25,K,19,W,74,SiO2,11,0.370,0.185,40,40,20,850,20,14.0,5.1,0.9,0.38,6,11.27,4.61,2.04,2.57,3.13,3.36,40.91,18.10,22.80,27.77,29.81
Mn-K2WO4/SiO2,Mn,25,K,19,W,74,SiO2,11,0.370,0.185,40,40,20,800,10,1.5,5.7,2.8,0.75,2,33.93,7.33,1.18,6.15,20.99,7.04,21.60,3.48,18.13,61.86,20.75
Mn-K2WO4/SiO2,Mn,25,K,19,W,74,SiO2,11,0.370,0.185,40,40,20,800,15,2.3,8.5,4.3,0.50,2,34.81,7.81,1.34,6.47,21.22,6.76,22.44,3.85,18.59,60.96,19.42
Mn-K2WO4/SiO2,Mn,25,K,19,W,74,SiO2,11,0.370,0.185,40,40,20,800,20,3.0,11.3,5.7,0.38,2,36.95,8.05,1.47,6.58,20.99,6.57,21.79,3.98,17.81,56.81,17.78
Mn-K2WO4/SiO2,Mn,25,K,19,W,74,SiO2,11,0.370,0.185,40,40,20,800,10,1.5,6.4,2.1,0.75,3,26.31,7.45,1.15,6.30,14.30,3.79,28.32,4.37,23.95,54.35,14.41
Mn-K2WO4/SiO2,Mn,25,K,19,W,74,SiO2,11,0.370,0.185,40,40,20,800,15,2.3,9.6,3.2,0.50,3,25.40,8.23,1.48,6.75,14.27,3.66,32.40,5.83,26.57,56.18,14.41
Mn-K2WO4/SiO2,Mn,25,K,19,W,74,SiO2,11,0.370,0.185,40,40,20,800,20,3.0,12.8,4.3,0.38,3,23.97,8.77,1.59,7.18,14.07,3.58,36.59,6.63,29.95,58.70,14.94
Mn-K2WO4/SiO2,Mn,25,K,19,W,74,SiO2,11,0.370,0.185,40,40,20,800,10,1.5,6.8,1.7,0.75,4,17.60,7.64,1.33,6.31,10.69,2.57,43.41,7.56,35.85,60.74,14.60
Mn-K2WO4/SiO2,Mn,25,K,19,W,74,SiO2,11,0.370,0.185,40,40,20,800,15,2.3,10.2,2.6,0.50,4,18.42,8.26,1.64,6.62,10.23,2.50,44.84,8.90,35.94,55.54,13.57
Mn-K2WO4/SiO2,Mn,25,K,19,W,74,SiO2,11,0.370,0.185,40,40,20,800,20,3.0,13.6,3.4,0.38,4,20.03,8.81,2.03,6.78,9.61,2.55,43.98,10.13,33.85,47.98,12.73
Mn-K2WO4/SiO2,Mn,25,K,19,W,74,SiO2,11,0.370,0.185,40,40,20,800,10,1.5,7.3,1.2,0.75,6,14.60,7.29,1.68,5.61,5.79,1.73,49.93,11.51,38.42,39.66,11.85
Mn-K2WO4/SiO2,Mn,25,K,19,W,74,SiO2,11,0.370,0.185,40,40,20,800,15,2.3,10.9,1.8,0.50,6,15.81,8.81,2.72,6.09,4.81,1.97,55.72,17.20,38.52,30.42,12.46
Mn-K2WO4/SiO2,Mn,25,K,19,W,74,SiO2,11,0.370,0.185,40,40,20,800,20,3.0,14.6,2.4,0.38,6,16.15,10.14,3.46,6.68,4.18,2.13,62.79,21.42,41.36,25.88,13.19
Mn-K2WO4/SiO2,Mn,25,K,19,W,74,SiO2,11,0.370,0.185,40,40,20,800,10,4.0,4.0,2.0,0.75,2,34.84,7.47,1.24,6.23,21.08,7.01,21.44,3.56,17.88,60.51,20.12
Mn-K2WO4/SiO2,Mn,25,K,19,W,74,SiO2,11,0.370,0.185,40,40,20,800,15,6.0,6.0,3.0,0.50,2,33.59,8.23,1.48,6.75,21.33,6.73,24.50,4.41,20.10,63.50,20.04
Mn-K2WO4/SiO2,Mn,25,K,19,W,74,SiO2,11,0.370,0.185,40,40,20,800,20,8.0,8.0,4.0,0.38,2,34.66,8.50,1.58,6.92,20.81,6.46,24.52,4.56,19.97,60.04,18.64
Mn-K2WO4/SiO2,Mn,25,K,19,W,74,SiO2,11,0.370,0.185,40,40,20,800,10,4.0,4.5,1.5,0.75,3,25.32,7.88,1.39,6.49,13.40,3.89,31.12,5.49,25.63,52.92,15.36
Mn-K2WO4/SiO2,Mn,25,K,19,W,74,SiO2,11,0.370,0.185,40,40,20,800,15,6.0,6.8,2.3,0.50,3,25.53,9.03,2.04,6.99,12.40,3.89,35.37,7.99,27.38,48.57,15.24
Mn-K2WO4/SiO2,Mn,25,K,19,W,74,SiO2,11,0.370,0.185,40,40,20,800,20,8.0,9.0,3.0,0.38,3,26.51,10.02,2.56,7.46,11.74,4.01,37.80,9.66,28.14,44.29,15.13
Mn-K2WO4/SiO2,Mn,25,K,19,W,74,SiO2,11,0.370,0.185,40,40,20,800,10,4.0,4.8,1.2,0.75,4,19.91,8.64,2.02,6.62,8.74,3.00,43.40,10.15,33.25,43.90,15.07
Mn-K2WO4/SiO2,Mn,25,K,19,W,74,SiO2,11,0.370,0.185,40,40,20,800,15,6.0,7.2,1.8,0.50,4,19.95,10.96,3.31,7.65,6.78,3.29,54.94,16.59,38.35,33.98,16.49
Mn-K2WO4/SiO2,Mn,25,K,19,W,74,SiO2,11,0.370,0.185,40,40,20,800,20,8.0,9.6,2.4,0.38,4,21.46,12.43,4.03,8.40,5.95,3.57,57.92,18.78,39.14,27.73,16.64
Mn-K2WO4/SiO2,Mn,25,K,19,W,74,SiO2,11,0.370,0.185,40,40,20,800,10,4.0,5.1,0.9,0.75,6,14.90,10.32,3.14,7.18,3.42,2.61,69.26,21.07,48.19,22.95,17.52
Mn-K2WO4/SiO2,Mn,25,K,19,W,74,SiO2,11,0.370,0.185,40,40,20,800,15,6.0,7.7,1.3,0.50,6,15.50,11.89,4.02,7.87,2.66,2.85,76.71,25.94,50.77,17.16,18.39
Mn-K2WO4/SiO2,Mn,25,K,19,W,74,SiO2,11,0.370,0.185,40,40,20,800,20,8.0,10.3,1.7,0.38,6,17.31,13.47,4.77,8.70,1.95,3.11,77.82,27.56,50.26,11.27,17.97
Mn-K2WO4/SiO2,Mn,25,K,19,W,74,SiO2,11,0.370,0.185,40,40,20,800,10,7.0,2.0,1.0,0.75,2,37.56,13.42,3.67,9.75,11.85,10.54,35.73,9.77,25.96,31.55,28.06
Mn-K2WO4/SiO2,Mn,25,K,19,W,74,SiO2,11,0.370,0.185,40,40,20,800,15,10.5,3.0,1.5,0.50,2,40.78,16.18,4.66,11.52,9.26,11.58,39.68,11.43,28.25,22.71,28.40
Mn-K2WO4/SiO2,Mn,25,K,19,W,74,SiO2,11,0.370,0.185,40,40,20,800,20,14.0,4.0,2.0,0.38,2,40.44,18.20,5.14,13.06,8.07,12.25,45.00,12.71,32.29,19.96,30.29
Mn-K2WO4/SiO2,Mn,25,K,19,W,74,SiO2,11,0.370,0.185,40,40,20,800,10,7.0,2.3,0.8,0.75,3,30.91,15.58,4.56,11.02,3.90,8.38,50.40,14.75,35.65,12.62,27.11
Mn-K2WO4/SiO2,Mn,25,K,19,W,74,SiO2,11,0.370,0.185,40,40,20,800,15,10.5,3.4,1.1,0.50,3,31.07,17.62,5.31,12.31,2.81,8.35,56.71,17.09,39.62,9.04,26.87
Mn-K2WO4/SiO2,Mn,25,K,19,W,74,SiO2,11,0.370,0.185,40,40,20,800,20,14.0,4.5,1.5,0.38,3,30.62,17.62,5.56,12.06,2.85,7.88,57.54,18.16,39.39,9.31,25.73
Mn-K2WO4/SiO2,Mn,25,K,19,W,74,SiO2,11,0.370,0.185,40,40,20,800,10,7.0,2.4,0.6,0.75,4,24.43,15.00,4.79,10.21,1.48,6.84,61.40,19.61,41.79,6.06,28.00
Mn-K2WO4/SiO2,Mn,25,K,19,W,74,SiO2,11,0.370,0.185,40,40,20,800,15,10.5,3.6,0.9,0.50,4,24.52,16.34,5.32,11.02,1.05,6.50,66.64,21.70,44.94,4.28,26.51
Mn-K2WO4/SiO2,Mn,25,K,19,W,74,SiO2,11,0.370,0.185,40,40,20,800,20,14.0,4.8,1.2,0.38,4,25.47,16.47,5.67,10.80,1.25,6.03,64.66,22.26,42.40,4.91,23.67
Mn-K2WO4/SiO2,Mn,25,K,19,W,74,SiO2,11,0.370,0.185,40,40,20,800,10,7.0,2.6,0.4,0.75,6,18.38,12.68,4.60,8.08,0.40,4.99,68.99,25.03,43.96,2.18,27.15
Mn-K2WO4/SiO2,Mn,25,K,19,W,74,SiO2,11,0.370,0.185,40,40,20,800,15,10.5,3.9,0.6,0.50,6,16.98,13.60,5.22,8.38,0.20,4.25,80.09,30.74,49.35,1.18,25.03
Mn-K2WO4/SiO2,Mn,25,K,19,W,74,SiO2,11,0.370,0.185,40,40,20,800,20,14.0,5.1,0.9,0.38,6,17.02,13.33,5.29,8.04,0.12,3.81,78.32,31.08,47.24,0.71,22.39
Mn-K2WO4/SiO2,Mn,25,K,19,W,74,SiO2,11,0.370,0.185,40,40,20,775,10,1.5,5.7,2.8,0.75,2,34.36,7.67,1.49,6.18,19.33,7.03,22.32,4.34,17.99,56.26,20.46
Mn-K2WO4/SiO2,Mn,25,K,19,W,74,SiO2,11,0.370,0.185,40,40,20,775,15,2.3,8.5,4.3,0.50,2,34.44,8.30,1.75,6.55,19.59,6.93,24.10,5.08,19.02,56.88,20.12
Mn-K2WO4/SiO2,Mn,25,K,19,W,74,SiO2,11,0.370,0.185,40,40,20,775,20,3.0,11.3,5.7,0.38,2,35.82,8.72,1.93,6.79,19.59,6.85,24.34,5.39,18.96,54.69,19.12
Mn-K2WO4/SiO2,Mn,25,K,19,W,74,SiO2,11,0.370,0.185,40,40,20,775,10,1.5,6.4,2.1,0.75,3,25.90,8.21,1.83,6.38,12.68,4.04,31.70,7.07,24.63,48.96,15.60
Mn-K2WO4/SiO2,Mn,25,K,19,W,74,SiO2,11,0.370,0.185,40,40,20,775,15,2.3,9.6,3.2,0.50,3,25.19,9.46,2.38,7.08,12.42,4.15,37.55,9.45,28.11,49.31,16.47
Mn-K2WO4/SiO2,Mn,25,K,19,W,74,SiO2,11,0.370,0.185,40,40,20,775,20,3.0,12.8,4.3,0.38,3,27.82,10.08,2.88,7.20,11.61,4.14,36.23,10.35,25.88,41.73,14.88
Mn-K2WO4/SiO2,Mn,25,K,19,W,74,SiO2,11,0.370,0.185,40,40,20,775,10,1.5,6.8,1.7,0.75,4,19.63,9.17,2.48,6.69,8.45,3.07,46.71,12.63,34.08,43.05,15.64
Mn-K2WO4/SiO2,Mn,25,K,19,W,74,SiO2,11,0.370,0.185,40,40,20,775,15,2.3,10.2,2.6,0.50,4,21.83,11.19,3.57,7.62,7.17,3.44,51.26,16.35,34.91,32.84,15.76
Mn-K2WO4/SiO2,Mn,25,K,19,W,74,SiO2,11,0.370,0.185,40,40,20,775,20,3.0,13.6,3.4,0.38,4,22.23,12.77,4.35,8.42,6.37,3.79,57.44,19.57,37.88,28.65,17.05
Mn-K2WO4/SiO2,Mn,25,K,19,W,74,SiO2,11,0.370,0.185,40,40,20,775,10,1.5,7.3,1.2,0.75,6,18.17,10.78,3.71,7.07,3.37,2.75,59.33,20.42,38.91,18.55,15.13
Mn-K2WO4/SiO2,Mn,25,K,19,W,74,SiO2,11,0.370,0.185,40,40,20,775,15,2.3,10.9,1.8,0.50,6,14.36,13.58,5.00,8.58,2.29,3.10,94.57,34.82,59.75,15.95,21.59
Mn-K2WO4/SiO2,Mn,25,K,19,W,74,SiO2,11,0.370,0.185,40,40,20,775,20,3.0,14.6,2.4,0.38,6,18.32,14.08,5.36,8.72,1.92,3.19,76.86,29.26,47.60,10.48,17.41
Mn-K2WO4/SiO2,Mn,25,K,19,W,74,SiO2,11,0.370,0.185,40,40,20,775,10,4.0,4.0,2.0,0.75,2,34.05,8.97,2.15,6.82,18.32,7.85,26.34,6.31,20.03,53.80,23.05
Mn-K2WO4/SiO2,Mn,25,K,19,W,74,SiO2,11,0.370,0.185,40,40,20,775,15,6.0,6.0,3.0,0.50,2,35.44,9.95,2.63,7.32,17.75,7.80,28.08,7.42,20.65,50.08,22.01
Mn-K2WO4/SiO2,Mn,25,K,19,W,74,SiO2,11,0.370,0.185,40,40,20,775,20,8.0,8.0,4.0,0.38,2,36.03,11.59,3.51,8.08,16.52,8.15,32.17,9.74,22.43,45.85,22.62
Mn-K2WO4/SiO2,Mn,25,K,19,W,74,SiO2,11,0.370,0.185,40,40,20,775,10,4.0,4.5,1.5,0.75,3,27.43,11.61,3.56,8.05,9.35,5.62,42.33,12.98,29.35,34.09,20.49
Mn-K2WO4/SiO2,Mn,25,K,19,W,74,SiO2,11,0.370,0.185,40,40,20,775,15,6.0,6.8,2.3,0.50,3,28.25,14.62,4.71,9.91,7.63,6.29,51.75,16.67,35.08,27.01,22.27
Mn-K2WO4/SiO2,Mn,25,K,19,W,74,SiO2,11,0.370,0.185,40,40,20,775,20,8.0,9.0,3.0,0.38,3,28.88,15.75,5.30,10.45,6.53,6.54,54.54,18.35,36.18,22.61,22.65
Mn-K2WO4/SiO2,Mn,25,K,19,W,74,SiO2,11,0.370,0.185,40,40,20,775,10,4.0,4.8,1.2,0.75,4,21.80,13.43,4.35,9.08,4.66,5.21,61.61,19.95,41.65,21.38,23.90
Mn-K2WO4/SiO2,Mn,25,K,19,W,74,SiO2,11,0.370,0.185,40,40,20,775,15,6.0,7.2,1.8,0.50,4,22.49,16.05,5.40,10.65,3.07,5.30,71.37,24.01,47.35,13.65,23.57
Mn-K2WO4/SiO2,Mn,25,K,19,W,74,SiO2,11,0.370,0.185,40,40,20,775,20,8.0,9.6,2.4,0.38,4,22.44,16.14,5.85,10.29,2.71,5.16,71.93,26.07,45.86,12.08,22.99
Mn-K2WO4/SiO2,Mn,25,K,19,W,74,SiO2,11,0.370,0.185,40,40,20,775,10,4.0,5.1,0.9,0.75,6,16.78,13.52,4.78,8.74,1.10,3.88,80.57,28.49,52.09,6.56,23.12
Mn-K2WO4/SiO2,Mn,25,K,19,W,74,SiO2,11,0.370,0.185,40,40,20,775,15,6.0,7.7,1.3,0.50,6,17.02,14.00,5.35,8.65,0.95,3.75,82.26,31.43,50.82,5.58,22.03
Mn-K2WO4/SiO2,Mn,25,K,19,W,74,SiO2,11,0.370,0.185,40,40,20,775,20,8.0,10.3,1.7,0.38,6,15.21,13.76,5.67,8.09,0.77,3.33,90.47,37.28,53.19,5.06,21.89
Mn-K2WO4/SiO2,Mn,25,K,19,W,74,SiO2,11,0.370,0.185,40,40,20,775,10,7.0,2.0,1.0,0.75,2,39.43,18.55,5.09,13.46,5.18,14.47,47.05,12.91,34.14,13.14,36.70
Mn-K2WO4/SiO2,Mn,25,K,19,W,74,SiO2,11,0.370,0.185,40,40,20,775,15,10.5,3.0,1.5,0.50,2,34.76,17.17,5.36,11.81,4.19,10.99,49.40,15.42,33.98,12.05,31.62
Mn-K2WO4/SiO2,Mn,25,K,19,W,74,SiO2,11,0.370,0.185,40,40,20,775,20,14.0,4.0,2.0,0.38,2,28.82,16.41,6.02,10.39,3.21,8.84,56.94,20.89,36.05,11.14,30.67
Mn-K2WO4/SiO2,Mn,25,K,19,W,74,SiO2,11,0.370,0.185,40,40,20,775,10,7.0,2.3,0.8,0.75,3,30.59,17.13,5.31,11.82,2.06,9.25,56.00,17.36,38.64,6.73,30.24
Mn-K2WO4/SiO2,Mn,25,K,19,W,74,SiO2,11,0.370,0.185,40,40,20,775,15,10.5,3.4,1.1,0.50,3,24.20,14.44,5.55,8.89,1.25,6.39,59.67,22.93,36.74,5.17,26.40
Mn-K2WO4/SiO2,Mn,25,K,19,W,74,SiO2,11,0.370,0.185,40,40,20,775,20,14.0,4.5,1.5,0.38,3,21.27,12.32,5.38,6.94,1.04,4.87,57.92,25.29,32.63,4.89,22.90
Mn-K2WO4/SiO2,Mn,25,K,19,W,74,SiO2,11,0.370,0.185,40,40,20,775,10,7.0,2.4,0.6,0.75,4,24.17,15.39,5.39,10.00,0.83,6.81,63.67,22.30,41.37,3.43,28.18
Mn-K2WO4/SiO2,Mn,25,K,19,W,74,SiO2,11,0.370,0.185,40,40,20,775,15,10.5,3.6,0.9,0.50,4,19.56,13.24,5.50,7.74,0.47,5.04,67.69,28.12,39.57,2.40,25.77
Mn-K2WO4/SiO2,Mn,25,K,19,W,74,SiO2,11,0.370,0.185,40,40,20,775,20,14.0,4.8,1.2,0.38,4,16.68,11.28,5.29,5.99,0.02,3.84,67.63,31.71,35.91,0.12,23.02
Mn-K2WO4/SiO2,Mn,25,K,19,W,74,SiO2,11,0.370,0.185,40,40,20,775,10,7.0,2.6,0.4,0.75,6,18.56,12.92,5.07,7.85,0.20,4.82,69.61,27.32,42.30,1.08,25.97
Mn-K2WO4/SiO2,Mn,25,K,19,W,74,SiO2,11,0.370,0.185,40,40,20,775,15,10.5,3.9,0.6,0.50,6,14.67,10.24,4.77,5.47,0.37,3.27,69.80,32.52,37.29,2.52,22.29
Mn-K2WO4/SiO2,Mn,25,K,19,W,74,SiO2,11,0.370,0.185,40,40,20,775,20,14.0,5.1,0.9,0.38,6,11.43,8.50,4.69,3.81,0.60,2.53,74.37,41.03,33.33,5.25,22.13
Mn-K2WO4/SiO2,Mn,25,K,19,W,74,SiO2,11,0.370,0.185,40,40,20,750,10,1.5,5.7,2.8,0.75,2,33.08,8.88,2.34,6.54,17.90,7.85,26.84,7.07,19.77,54.11,23.73
Mn-K2WO4/SiO2,Mn,25,K,19,W,74,SiO2,11,0.370,0.185,40,40,20,750,15,2.3,8.5,4.3,0.50,2,34.68,9.81,2.87,6.94,17.41,7.94,28.29,8.28,20.01,50.20,22.90
Mn-K2WO4/SiO2,Mn,25,K,19,W,74,SiO2,11,0.370,0.185,40,40,20,750,20,3.0,11.3,5.7,0.38,2,36.11,10.45,3.16,7.29,17.12,8.05,28.94,8.75,20.19,47.41,22.29
Mn-K2WO4/SiO2,Mn,25,K,19,W,74,SiO2,11,0.370,0.185,40,40,20,750,10,1.5,6.4,2.1,0.75,3,27.95,10.77,3.54,7.23,9.41,5.47,38.53,12.67,25.87,33.67,19.57
Mn-K2WO4/SiO2,Mn,25,K,19,W,74,SiO2,11,0.370,0.185,40,40,20,750,15,2.3,9.6,3.2,0.50,3,26.68,13.55,4.75,8.80,8.25,6.32,50.79,17.80,32.98,30.92,23.69
Mn-K2WO4/SiO2,Mn,25,K,19,W,74,SiO2,11,0.370,0.185,40,40,20,750,20,3.0,12.8,4.3,0.38,3,27.20,14.45,5.34,9.11,7.52,6.54,53.13,19.63,33.49,27.65,24.04
Mn-K2WO4/SiO2,Mn,25,K,19,W,74,SiO2,11,0.370,0.185,40,40,20,750,10,1.5,6.8,1.7,0.75,4,21.85,13.40,4.70,8.70,4.68,5.33,61.33,21.51,39.82,21.42,24.39
Mn-K2WO4/SiO2,Mn,25,K,19,W,74,SiO2,11,0.370,0.185,40,40,20,750,15,2.3,10.2,2.6,0.50,4,21.85,14.84,5.57,9.27,3.78,5.41,67.92,25.49,42.43,17.30,24.76
Mn-K2WO4/SiO2,Mn,25,K,19,W,74,SiO2,11,0.370,0.185,40,40,20,750,20,3.0,13.6,3.4,0.38,4,19.59,14.38,5.86,8.52,3.38,4.92,73.40,29.91,43.49,17.25,25.11
Mn-K2WO4/SiO2,Mn,25,K,19,W,74,SiO2,11,0.370,0.185,40,40,20,750,10,1.5,7.3,1.2,0.75,6,17.95,13.32,5.07,8.25,1.35,3.97,74.21,28.25,45.96,7.52,22.12
Mn-K2WO4/SiO2,Mn,25,K,19,W,74,SiO2,11,0.370,0.185,40,40,20,750,15,2.3,10.9,1.8,0.50,6,17.91,12.60,5.55,7.05,1.20,3.34,70.35,30.99,39.36,6.70,18.65
Mn-K2WO4/SiO2,Mn,25,K,19,W,74,SiO2,11,0.370,0.185,40,40,20,750,20,3.0,14.6,2.4,0.38,6,12.24,10.37,5.09,5.28,0.97,2.64,84.72,41.58,43.14,7.92,21.57
Mn-K2WO4/SiO2,Mn,25,K,19,W,74,SiO2,11,0.370,0.185,40,40,20,750,10,4.0,4.0,2.0,0.75,2,35.87,13.40,4.41,8.99,12.18,11.86,37.36,12.29,25.06,33.96,33.06
Mn-K2WO4/SiO2,Mn,25,K,19,W,74,SiO2,11,0.370,0.185,40,40,20,750,15,6.0,6.0,3.0,0.50,2,37.80,14.99,4.88,10.11,10.82,11.94,39.66,12.91,26.75,28.62,31.59
Mn-K2WO4/SiO2,Mn,25,K,19,W,74,SiO2,11,0.370,0.185,40,40,20,750,20,8.0,8.0,4.0,0.38,2,34.48,15.74,5.46,10.28,9.60,10.90,45.65,15.84,29.81,27.84,31.61
Mn-K2WO4/SiO2,Mn,25,K,19,W,74,SiO2,11,0.370,0.185,40,40,20,750,10,4.0,4.5,1.5,0.75,3,28.38,16.18,5.34,10.84,4.69,9.20,57.01,18.82,38.20,16.53,32.42
Mn-K2WO4/SiO2,Mn,25,K,19,W,74,SiO2,11,0.370,0.185,40,40,20,750,15,6.0,6.8,2.3,0.50,3,24.98,14.96,5.62,9.34,3.68,6.74,59.89,22.50,37.39,14.73,26.98
Mn-K2WO4/SiO2,Mn,25,K,19,W,74,SiO2,11,0.370,0.185,40,40,20,750,20,8.0,9.0,3.0,0.38,3,20.54,13.67,5.66,8.01,3.00,5.34,66.55,27.56,39.00,14.61,26.00
Mn-K2WO4/SiO2,Mn,25,K,19,W,74,SiO2,11,0.370,0.185,40,40,20,750,10,4.0,4.8,1.2,0.75,4,21.27,15.08,5.41,9.67,2.30,6.15,70.90,25.43,45.46,10.81,28.91
Mn-K2WO4/SiO2,Mn,25,K,19,W,74,SiO2,11,0.370,0.185,40,40,20,750,15,6.0,7.2,1.8,0.50,4,15.21,12.88,5.56,7.32,1.46,4.37,84.68,36.55,48.13,9.60,28.73
Mn-K2WO4/SiO2,Mn,25,K,19,W,74,SiO2,11,0.370,0.185,40,40,20,750,20,8.0,9.6,2.4,0.38,4,12.24,10.89,5.20,5.69,1.34,3.37,88.97,42.48,46.49,10.95,27.53
Mn-K2WO4/SiO2,Mn,25,K,19,W,74,SiO2,11,0.370,0.185,40,40,20,750,10,4.0,5.1,0.9,0.75,6,14.70,12.06,5.07,6.99,0.80,3.71,82.04,34.49,47.55,5.44,25.24
Mn-K2WO4/SiO2,Mn,25,K,19,W,74,SiO2,11,0.370,0.185,40,40,20,750,15,6.0,7.7,1.3,0.50,6,10.82,10.34,4.94,5.40,0.56,2.85,95.56,45.66,49.91,5.18,26.34
Mn-K2WO4/SiO2,Mn,25,K,19,W,74,SiO2,11,0.370,0.185,40,40,20,750,20,8.0,10.3,1.7,0.38,6,10.15,8.22,4.57,3.65,0.03,2.11,80.99,45.02,35.96,0.30,20.79
Mn-K2WO4/SiO2,Mn,25,K,19,W,74,SiO2,11,0.370,0.185,40,40,20,750,10,7.0,2.0,1.0,0.75,2,25.21,13.62,5.30,8.32,2.67,8.68,54.03,21.02,33.00,10.59,34.43
Mn-K2WO4/SiO2,Mn,25,K,19,W,74,SiO2,11,0.370,0.185,40,40,20,750,15,10.5,3.0,1.5,0.50,2,19.64,10.24,4.87,5.37,1.05,5.65,52.14,24.80,27.34,5.35,28.77
Mn-K2WO4/SiO2,Mn,25,K,19,W,74,SiO2,11,0.370,0.185,40,40,20,750,20,14.0,4.0,2.0,0.38,2,14.45,8.50,4.49,4.01,0.68,4.37,58.82,31.07,27.75,4.71,30.24
Mn-K2WO4/SiO2,Mn,25,K,19,W,74,SiO2,11,0.370,0.185,40,40,20,750,10,7.0,2.3,0.8,0.75,3,18.46,11.28,5.00,6.28,0.92,5.63,61.11,27.09,34.02,4.98,30.50
Mn-K2WO4/SiO2,Mn,25,K,19,W,74,SiO2,11,0.370,0.185,40,40,20,750,15,10.5,3.4,1.1,0.50,3,13.00,7.87,4.25,3.62,0.08,3.60,60.54,32.69,27.85,0.62,27.69
Mn-K2WO4/SiO2,Mn,25,K,19,W,74,SiO2,11,0.370,0.185,40,40,20,750,20,14.0,4.5,1.5,0.38,3,9.48,6.28,3.67,2.61,0.37,2.81,66.24,38.71,27.53,3.90,29.64
Mn-K2WO4/SiO2,Mn,25,K,19,W,74,SiO2,11,0.370,0.185,40,40,20,750,10,7.0,2.4,0.6,0.75,4,14.76,9.75,4.69,5.06,0.26,4.33,66.06,31.78,34.28,1.76,29.34
Mn-K2WO4/SiO2,Mn,25,K,19,W,74,SiO2,11,0.370,0.185,40,40,20,750,15,10.5,3.6,0.9,0.50,4,10.44,7.18,4.10,3.08,0.26,2.94,68.77,39.27,29.50,2.49,28.16
Mn-K2WO4/SiO2,Mn,25,K,19,W,74,SiO2,11,0.370,0.185,40,40,20,750,20,14.0,4.8,1.2,0.38,4,9.42,5.35,3.21,2.14,0.33,2.20,56.79,34.08,22.72,3.50,23.35
Mn-K2WO4/SiO2,Mn,25,K,19,W,74,SiO2,11,0.370,0.185,40,40,20,750,10,7.0,2.6,0.4,0.75,6,10.14,8.39,4.41,3.98,0.34,3.22,82.74,43.49,39.25,3.35,31.76
Mn-K2WO4/SiO2,Mn,25,K,19,W,74,SiO2,11,0.370,0.185,40,40,20,750,15,10.5,3.9,0.6,0.50,6,8.03,5.06,3.01,2.05,0.58,1.94,63.01,37.48,25.53,7.22,24.16
Mn-K2WO4/SiO2,Mn,25,K,19,W,74,SiO2,11,0.370,0.185,40,40,20,750,20,14.0,5.1,0.9,0.38,6,4.91,4.06,2.66,1.40,0.81,1.48,82.69,54.18,28.51,16.50,30.14
Mn-K2WO4/SiO2,Mn,25,K,19,W,74,SiO2,11,0.370,0.185,40,40,20,700,10,1.5,5.7,2.8,0.75,2,31.07,9.72,3.74,5.98,10.81,9.15,31.28,12.04,19.25,34.79,29.45
Mn-K2WO4/SiO2,Mn,25,K,19,W,74,SiO2,11,0.370,0.185,40,40,20,700,15,2.3,8.5,4.3,0.50,2,21.47,9.78,3.93,5.85,10.49,7.72,45.55,18.30,27.25,48.86,35.96
Mn-K2WO4/SiO2,Mn,25,K,19,W,74,SiO2,11,0.370,0.185,40,40,20,700,20,3.0,11.3,5.7,0.38,2,19.43,8.86,3.61,5.25,9.50,6.01,45.60,18.58,27.02,48.89,30.93
Mn-K2WO4/SiO2,Mn,25,K,19,W,74,SiO2,11,0.370,0.185,40,40,20,700,10,1.5,6.4,2.1,0.75,3,16.32,7.34,3.48,3.86,3.88,4.78,44.98,21.32,23.65,23.77,29.29
Mn-K2WO4/SiO2,Mn,25,K,19,W,74,SiO2,11,0.370,0.185,40,40,20,700,15,2.3,9.6,3.2,0.50,3,9.39,5.73,2.89,2.84,2.91,3.33,61.02,30.78,30.24,30.99,35.46
Mn-K2WO4/SiO2,Mn,25,K,19,W,74,SiO2,11,0.370,0.185,40,40,20,700,20,3.0,12.8,4.3,0.38,3,7.32,4.86,2.71,2.15,2.55,2.55,66.39,37.02,29.37,34.84,34.84
Mn-K2WO4/SiO2,Mn,25,K,19,W,74,SiO2,11,0.370,0.185,40,40,20,700,10,1.5,6.8,1.7,0.75,4,7.34,5.34,2.86,2.48,2.05,3.19,72.75,38.96,33.79,27.93,43.46
Mn-K2WO4/SiO2,Mn,25,K,19,W,74,SiO2,11,0.370,0.185,40,40,20,700,15,2.3,10.2,2.6,0.50,4,5.16,3.87,2.29,1.58,1.17,2.15,75.00,44.38,30.62,22.67,41.67
Mn-K2WO4/SiO2,Mn,25,K,19,W,74,SiO2,11,0.370,0.185,40,40,20,700,20,3.0,13.6,3.4,0.38,4,3.48,3.13,1.93,1.20,0.84,1.64,89.94,55.46,34.48,24.14,47.13
Mn-K2WO4/SiO2,Mn,25,K,19,W,74,SiO2,11,0.370,0.185,40,40,20,700,10,1.5,7.3,1.2,0.75,6,5.08,3.74,2.27,1.47,0.63,2.03,73.62,44.69,28.94,12.40,39.96
Mn-K2WO4/SiO2,Mn,25,K,19,W,74,SiO2,11,0.370,0.185,40,40,20,700,15,2.3,10.9,1.8,0.50,6,3.05,2.52,1.65,0.87,0.26,1.37,82.62,54.10,28.52,8.52,44.92
Mn-K2WO4/SiO2,Mn,25,K,19,W,74,SiO2,11,0.370,0.185,40,40,20,700,20,3.0,14.6,2.4,0.38,6,1.98,1.93,1.29,0.64,0.04,0.99,97.47,65.15,32.32,2.02,50.00
Mn-K2WO4/SiO2,Mn,25,K,19,W,74,SiO2,11,0.370,0.185,40,40,20,700,10,4.0,4.0,2.0,0.75,2,13.93,6.81,3.11,3.70,4.75,5.93,48.89,22.33,26.56,34.10,42.57
Mn-K2WO4/SiO2,Mn,25,K,19,W,74,SiO2,11,0.370,0.185,40,40,20,700,15,6.0,6.0,3.0,0.50,2,10.24,5.10,2.67,2.43,3.17,3.97,49.80,26.07,23.73,30.96,38.77
Mn-K2WO4/SiO2,Mn,25,K,19,W,74,SiO2,11,0.370,0.185,40,40,20,700,20,8.0,8.0,4.0,0.38,2,6.15,4.25,2.25,2.00,2.42,2.98,69.11,36.59,32.52,39.35,48.46
Mn-K2WO4/SiO2,Mn,25,K,19,W,74,SiO2,11,0.370,0.185,40,40,20,700,10,4.0,4.5,1.5,0.75,3,8.75,4.37,2.56,1.81,1.58,3.42,49.94,29.26,20.69,18.06,39.09
Mn-K2WO4/SiO2,Mn,25,K,19,W,74,SiO2,11,0.370,0.185,40,40,20,700,15,6.0,6.8,2.3,0.50,3,3.63,3.01,1.92,1.09,0.77,2.24,82.92,52.89,30.03,21.21,61.71
Mn-K2WO4/SiO2,Mn,25,K,19,W,74,SiO2,11,0.370,0.185,40,40,20,700,20,8.0,9.0,3.0,0.38,3,3.48,2.32,1.52,0.80,0.49,1.66,66.67,43.68,22.99,14.08,47.70
Mn-K2WO4/SiO2,Mn,25,K,19,W,74,SiO2,11,0.370,0.185,40,40,20,700,10,4.0,4.8,1.2,0.75,4,4.44,3.30,1.99,1.31,0.71,2.51,74.32,44.82,29.50,15.99,56.53
Mn-K2WO4/SiO2,Mn,25,K,19,W,74,SiO2,11,0.370,0.185,40,40,20,700,15,6.0,7.2,1.8,0.50,4,2.85,2.23,1.49,0.74,0.14,1.60,78.25,52.28,25.96,4.91,56.14
Mn-K2WO4/SiO2,Mn,25,K,19,W,74,SiO2,11,0.370,0.185,40,40,20,700,20,8.0,9.6,2.4,0.38,4,3.94,1.73,1.11,0.62,0.09,1.17,43.91,28.17,15.74,2.28,29.70
Mn-K2WO4/SiO2,Mn,25,K,19,W,74,SiO2,11,0.370,0.185,40,40,20,700,10,4.0,5.1,0.9,0.75,6,4.36,2.42,1.68,0.74,0.08,1.66,55.50,38.53,16.97,1.83,38.07
Mn-K2WO4/SiO2,Mn,25,K,19,W,74,SiO2,11,0.370,0.185,40,40,20,700,15,6.0,7.7,1.3,0.50,6,3.35,1.67,1.12,0.55,0.21,1.10,49.85,33.43,16.42,6.27,32.84
Mn-K2WO4/SiO2,Mn,25,K,19,W,74,SiO2,11,0.370,0.185,40,40,20,700,20,8.0,10.3,1.7,0.38,6,3.09,1.13,0.77,0.36,0.30,0.78,36.57,24.92,11.65,9.71,25.24
Mn-K2WO4/SiO2,Mn,25,K,19,W,74,SiO2,11,0.370,0.185,40,40,20,700,10,7.0,2.0,1.0,0.75,2,6.65,2.25,1.67,0.58,0.53,2.86,33.83,25.11,8.72,7.97,43.01
Mn-K2WO4/SiO2,Mn,25,K,19,W,74,SiO2,11,0.370,0.185,40,40,20,700,15,10.5,3.0,1.5,0.50,2,3.67,1.46,0.91,0.55,1.00,1.82,39.78,24.80,14.99,27.25,49.59
Mn-K2WO4/SiO2,Mn,25,K,19,W,74,SiO2,11,0.370,0.185,40,40,20,700,20,14.0,4.0,2.0,0.38,2,4.05,1.05,0.79,0.26,1.07,1.39,25.93,19.51,6.42,26.42,34.32
Mn-K2WO4/SiO2,Mn,25,K,19,W,74,SiO2,11,0.370,0.185,40,40,20,700,10,7.0,2.3,0.8,0.75,3,4.07,1.33,1.01,0.32,0.49,2.05,32.68,24.82,7.86,12.04,50.37
Mn-K2WO4/SiO2,Mn,25,K,19,W,74,SiO2,11,0.370,0.185,40,40,20,700,15,10.5,3.4,1.1,0.50,3,2.00,1.06,0.91,0.15,1.10,1.26,53.00,45.50,7.50,55.00,63.00
Mn-K2WO4/SiO2,Mn,25,K,19,W,74,SiO2,11,0.370,0.185,40,40,20,700,20,14.0,4.5,1.5,0.38,3,1.79,0.93,0.85,0.08,1.23,0.92,51.96,47.49,4.47,68.72,51.40
Mn-K2WO4/SiO2,Mn,25,K,19,W,74,SiO2,11,0.370,0.185,40,40,20,700,10,7.0,2.4,0.6,0.75,4,5.01,1.45,1.11,0.34,0.51,1.63,28.94,22.16,6.79,10.18,32.53
Mn-K2WO4/SiO2,Mn,25,K,19,W,74,SiO2,11,0.370,0.185,40,40,20,700,15,10.5,3.6,0.9,0.50,4,2.43,0.83,0.66,0.17,1.15,0.99,34.16,27.16,7.00,47.33,40.74
Mn-K2WO4/SiO2,Mn,25,K,19,W,74,SiO2,11,0.370,0.185,40,40,20,700,20,14.0,4.8,1.2,0.38,4,3.53,0.74,0.54,0.20,1.28,0.72,20.96,15.30,5.67,36.26,20.40
Mn-K2WO4/SiO2,Mn,25,K,19,W,74,SiO2,11,0.370,0.185,40,40,20,700,10,7.0,2.6,0.4,0.75,6,3.10,1.30,0.94,0.36,0.73,1.26,41.94,30.32,11.61,23.55,40.65
Mn-K2WO4/SiO2,Mn,25,K,19,W,74,SiO2,11,0.370,0.185,40,40,20,700,15,10.5,3.9,0.6,0.50,6,1.49,0.87,0.52,0.35,0.90,0.77,58.39,34.90,23.49,60.40,51.68
Mn-K2WO4/SiO2,Mn,25,K,19,W,74,SiO2,11,0.370,0.185,40,40,20,700,20,14.0,5.1,0.9,0.38,6,3.24,0.74,0.53,0.21,1.28,0.57,22.84,16.36,6.48,39.51,17.59
Mn-CaWO4/SiO2,Mn,25,Ca,20,W,74,SiO2,11,0.185,0.185,50,25,25,900,10,1.5,5.7,2.8,0.75,2,35.25,3.71,0.57,3.14,30.13,6.04,10.52,1.62,8.91,85.48,17.13
Mn-CaWO4/SiO2,Mn,25,Ca,20,W,74,SiO2,11,0.185,0.185,50,25,25,900,15,2.3,8.5,4.3,0.50,2,32.10,4.96,0.64,4.32,31.80,6.05,15.45,1.99,13.46,99.07,18.85
Mn-CaWO4/SiO2,Mn,25,Ca,20,W,74,SiO2,11,0.185,0.185,50,25,25,900,20,3.0,11.3,5.7,0.38,2,34.83,5.41,0.66,4.75,31.60,5.78,15.53,1.89,13.64,90.73,16.59
Mn-CaWO4/SiO2,Mn,25,Ca,20,W,74,SiO2,11,0.185,0.185,50,25,25,900,10,1.5,6.4,2.1,0.75,3,25.42,4.22,0.49,3.73,21.97,3.10,16.60,1.93,14.67,86.43,12.20
Mn-CaWO4/SiO2,Mn,25,Ca,20,W,74,SiO2,11,0.185,0.185,50,25,25,900,15,2.3,9.6,3.2,0.50,3,31.04,5.14,0.52,4.62,22.88,3.02,16.56,1.68,14.88,73.71,9.73
Mn-CaWO4/SiO2,Mn,25,Ca,20,W,74,SiO2,11,0.185,0.185,50,25,25,900,20,3.0,12.8,4.3,0.38,3,23.37,5.73,0.58,5.15,22.46,2.91,24.52,2.48,22.04,96.11,12.45
Mn-CaWO4/SiO2,Mn,25,Ca,20,W,74,SiO2,11,0.185,0.185,50,25,25,900,10,1.5,6.8,1.7,0.75,4,18.72,4.48,0.45,4.03,17.46,1.96,23.93,2.40,21.53,93.27,10.47
Mn-CaWO4/SiO2,Mn,25,Ca,20,W,74,SiO2,11,0.185,0.185,50,25,25,900,15,2.3,10.2,2.6,0.50,4,24.53,5.09,0.50,4.59,17.60,1.84,20.75,2.04,18.71,71.75,7.50
