Repository: ur-whitelab/BO-LIFT

# 🤖 BO-LIFT: Bayesian Optimization using in-context learning
BO-LIFT does regression with uncertainties using frozen Large Language Models by using token probabilities.
It uses LangChain to select examples to create in-context learning prompts from training data.
By selecting examples, it can consider more training data than it fits in the model's context window.
Being able to predict uncertainty, allow the employment of interesting techniques such as Bayesian Optimization.

## Usage 💻

You need to set up your OpenAI API key in order to use BO-LIFT.
You can do that using the `os` Python library:

```py
import os
os.environ["OPENAI_API_KEY"] = "<your-key-here>"
```

File: paper/dataset/oxidative_methane_coupling.csv (part 13 of 46)
Name,M1,M1_atom_number,M2,M2_atom_number,M3,M3_atom_number,Support ,Support_ID,M2_mol,M3_mol,M1_mol%,M2_mol%,M3_mol%,Temp,Total_flow,Ar_flow,CH4_flow,O2_flow,CT,CH4/O2,CH4_conv,C2y,C2H6y,C2H4y,COy,CO2y,C2s,C2H6s,C2H4s,COs,CO2s
Mn-CaWO4/SiO2,Mn,25,Ca,20,W,74,SiO2,11,0.185,0.185,50,25,25,900,20,3.0,13.6,3.4,0.38,4,17.44,5.57,0.52,5.05,17.40,1.79,31.94,2.98,28.96,99.77,10.26
Mn-CaWO4/SiO2,Mn,25,Ca,20,W,74,SiO2,11,0.185,0.185,50,25,25,900,10,1.5,7.3,1.2,0.75,6,13.75,4.16,0.39,3.77,12.39,1.05,30.25,2.84,27.42,90.11,7.64
Mn-CaWO4/SiO2,Mn,25,Ca,20,W,74,SiO2,11,0.185,0.185,50,25,25,900,15,2.3,10.9,1.8,0.50,6,17.88,4.62,0.43,4.19,12.30,0.96,25.84,2.40,23.43,68.79,5.37
Mn-CaWO4/SiO2,Mn,25,Ca,20,W,74,SiO2,11,0.185,0.185,50,25,25,900,20,3.0,14.6,2.4,0.38,6,17.71,4.94,0.48,4.46,11.86,0.91,27.89,2.71,25.18,66.97,5.14
Mn-CaWO4/SiO2,Mn,25,Ca,20,W,74,SiO2,11,0.185,0.185,50,25,25,900,10,4.0,4.0,2.0,0.75,2,35.26,4.14,0.58,3.56,33.03,6.12,11.74,1.64,10.10,93.68,17.36
Mn-CaWO4/SiO2,Mn,25,Ca,20,W,74,SiO2,11,0.185,0.185,50,25,25,900,15,6.0,6.0,3.0,0.50,2,35.66,4.88,0.63,4.25,33.25,5.65,13.68,1.77,11.92,93.24,15.84
Mn-CaWO4/SiO2,Mn,25,Ca,20,W,74,SiO2,11,0.185,0.185,50,25,25,900,20,8.0,8.0,4.0,0.38,2,36.59,5.38,0.63,4.75,33.09,5.50,14.70,1.72,12.98,90.43,15.03
Mn-CaWO4/SiO2,Mn,25,Ca,20,W,74,SiO2,11,0.185,0.185,50,25,25,900,10,4.0,4.5,1.5,0.75,3,25.44,4.43,0.49,3.94,23.51,3.10,17.41,1.93,15.49,92.41,12.19
Mn-CaWO4/SiO2,Mn,25,Ca,20,W,74,SiO2,11,0.185,0.185,50,25,25,900,15,6.0,6.8,2.3,0.50,3,24.09,5.07,0.53,4.54,23.35,2.83,21.05,2.20,18.85,96.93,11.75
Mn-CaWO4/SiO2,Mn,25,Ca,20,W,74,SiO2,11,0.185,0.185,50,25,25,900,20,8.0,9.0,3.0,0.38,3,26.43,5.34,0.55,4.79,22.69,2.68,20.20,2.08,18.12,85.85,10.14
Mn-CaWO4/SiO2,Mn,25,Ca,20,W,74,SiO2,11,0.185,0.185,50,25,25,900,10,4.0,4.8,1.2,0.75,4,18.78,4.35,0.42,3.93,18.75,1.94,23.16,2.24,20.93,99.84,10.33
Mn-CaWO4/SiO2,Mn,25,Ca,20,W,74,SiO2,11,0.185,0.185,50,25,25,900,15,6.0,7.2,1.8,0.50,4,18.20,4.73,0.46,4.27,18.13,1.78,25.99,2.53,23.46,99.62,9.78
Mn-CaWO4/SiO2,Mn,25,Ca,20,W,74,SiO2,11,0.185,0.185,50,25,25,900,20,8.0,9.6,2.4,0.38,4,19.32,5.02,0.53,4.49,17.76,1.65,25.98,2.74,23.24,91.93,8.54
Mn-CaWO4/SiO2,Mn,25,Ca,20,W,74,SiO2,11,0.185,0.185,50,25,25,900,10,4.0,5.1,0.9,0.75,6,17.56,3.67,0.36,3.31,12.96,0.94,20.90,2.05,18.85,73.80,5.35
Mn-CaWO4/SiO2,Mn,25,Ca,20,W,74,SiO2,11,0.185,0.185,50,25,25,900,15,6.0,7.7,1.3,0.50,6,17.19,3.90,0.41,3.49,12.42,0.87,22.69,2.39,20.30,72.25,5.06
Mn-CaWO4/SiO2,Mn,25,Ca,20,W,74,SiO2,11,0.185,0.185,50,25,25,900,20,8.0,10.3,1.7,0.38,6,16.52,3.91,0.50,3.41,11.82,0.78,23.67,3.03,20.64,71.55,4.72
Mn-CaWO4/SiO2,Mn,25,Ca,20,W,74,SiO2,11,0.185,0.185,50,25,25,900,10,7.0,2.0,1.0,0.75,2,41.26,3.26,0.58,2.68,34.52,4.89,7.90,1.41,6.50,83.66,11.85
Mn-CaWO4/SiO2,Mn,25,Ca,20,W,74,SiO2,11,0.185,0.185,50,25,25,900,15,10.5,3.0,1.5,0.50,2,41.93,3.70,0.63,3.07,32.77,4.30,8.82,1.50,7.32,78.15,10.26
Mn-CaWO4/SiO2,Mn,25,Ca,20,W,74,SiO2,11,0.185,0.185,50,25,25,900,20,14.0,4.0,2.0,0.38,2,40.70,4.17,0.71,3.46,33.44,4.35,10.25,1.74,8.50,82.16,10.69
Mn-CaWO4/SiO2,Mn,25,Ca,20,W,74,SiO2,11,0.185,0.185,50,25,25,900,10,7.0,2.3,0.8,0.75,3,29.03,3.03,0.38,2.65,24.80,2.50,10.44,1.31,9.13,85.43,8.61
Mn-CaWO4/SiO2,Mn,25,Ca,20,W,74,SiO2,11,0.185,0.185,50,25,25,900,15,10.5,3.4,1.1,0.50,3,27.27,3.36,0.47,2.89,23.12,2.18,12.32,1.72,10.60,84.78,7.99
Mn-CaWO4/SiO2,Mn,25,Ca,20,W,74,SiO2,11,0.185,0.185,50,25,25,900,20,14.0,4.5,1.5,0.38,3,26.63,3.65,0.57,3.08,22.49,2.11,13.71,2.14,11.57,84.45,7.92
Mn-CaWO4/SiO2,Mn,25,Ca,20,W,74,SiO2,11,0.185,0.185,50,25,25,900,10,7.0,2.4,0.6,0.75,4,22.28,2.75,0.43,2.32,18.86,1.50,12.34,1.93,10.41,84.65,6.73
Mn-CaWO4/SiO2,Mn,25,Ca,20,W,74,SiO2,11,0.185,0.185,50,25,25,900,15,10.5,3.6,0.9,0.50,4,21.19,2.91,0.53,2.38,17.09,1.32,13.73,2.50,11.23,80.65,6.23
Mn-CaWO4/SiO2,Mn,25,Ca,20,W,74,SiO2,11,0.185,0.185,50,25,25,900,20,14.0,4.8,1.2,0.38,4,19.93,3.16,0.76,2.40,16.23,1.29,15.86,3.81,12.04,81.44,6.47
Mn-CaWO4/SiO2,Mn,25,Ca,20,W,74,SiO2,11,0.185,0.185,50,25,25,900,10,7.0,2.6,0.4,0.75,6,13.61,2.19,0.41,1.78,12.75,0.78,16.09,3.01,13.08,93.68,5.73
Mn-CaWO4/SiO2,Mn,25,Ca,20,W,74,SiO2,11,0.185,0.185,50,25,25,900,15,10.5,3.9,0.6,0.50,6,11.98,2.21,0.60,1.61,10.90,0.71,18.45,5.01,13.44,90.98,5.93
Mn-CaWO4/SiO2,Mn,25,Ca,20,W,74,SiO2,11,0.185,0.185,50,25,25,900,20,14.0,5.1,0.9,0.38,6,12.67,2.20,0.78,1.42,10.27,0.82,17.36,6.16,11.21,81.06,6.47
Mn-CaWO4/SiO2,Mn,25,Ca,20,W,74,SiO2,11,0.185,0.185,40,40,20,850,10,1.5,5.7,2.8,0.75,2,30.77,5.40,0.83,4.57,28.89,6.52,17.55,2.70,14.85,93.89,21.19
Mn-CaWO4/SiO2,Mn,25,Ca,20,W,74,SiO2,11,0.185,0.185,40,40,20,850,15,2.3,8.5,4.3,0.50,2,34.10,6.03,0.84,5.19,29.34,6.04,17.68,2.46,15.22,86.04,17.71
Mn-CaWO4/SiO2,Mn,25,Ca,20,W,74,SiO2,11,0.185,0.185,40,40,20,850,20,3.0,11.3,5.7,0.38,2,34.14,6.96,1.00,5.96,28.78,5.96,20.39,2.93,17.46,84.30,17.46
Mn-CaWO4/SiO2,Mn,25,Ca,20,W,74,SiO2,11,0.185,0.185,40,40,20,850,10,1.5,6.4,2.1,0.75,3,20.83,5.92,0.72,5.20,19.74,3.21,28.42,3.46,24.96,94.77,15.41
Mn-CaWO4/SiO2,Mn,25,Ca,20,W,74,SiO2,11,0.185,0.185,40,40,20,850,15,2.3,9.6,3.2,0.50,3,22.15,6.43,0.89,5.54,19.19,3.07,29.03,4.02,25.01,86.64,13.86
Mn-CaWO4/SiO2,Mn,25,Ca,20,W,74,SiO2,11,0.185,0.185,40,40,20,850,20,3.0,12.8,4.3,0.38,3,21.81,6.65,0.98,5.67,18.39,3.03,30.49,4.49,26.00,84.32,13.89
Mn-CaWO4/SiO2,Mn,25,Ca,20,W,74,SiO2,11,0.185,0.185,40,40,20,850,10,1.5,6.8,1.7,0.75,4,17.21,5.06,0.68,4.38,14.42,1.96,29.40,3.95,25.45,83.79,11.39
Mn-CaWO4/SiO2,Mn,25,Ca,20,W,74,SiO2,11,0.185,0.185,40,40,20,850,15,2.3,10.2,2.6,0.50,4,11.63,5.39,0.91,4.48,13.55,2.07,46.35,7.82,38.52,116.51,17.80
Mn-CaWO4/SiO2,Mn,25,Ca,20,W,74,SiO2,11,0.185,0.185,40,40,20,850,20,3.0,13.6,3.4,0.38,4,14.36,5.31,1.03,4.28,12.76,2.17,36.98,7.17,29.81,88.86,15.11
Mn-CaWO4/SiO2,Mn,25,Ca,20,W,74,SiO2,11,0.185,0.185,40,40,20,850,10,1.5,7.3,1.2,0.75,6,11.21,3.44,0.65,2.79,8.82,1.30,30.69,5.80,24.89,78.68,11.60
Mn-CaWO4/SiO2,Mn,25,Ca,20,W,74,SiO2,11,0.185,0.185,40,40,20,850,15,2.3,10.9,1.8,0.50,6,10.64,3.29,0.82,2.47,8.01,1.52,30.92,7.71,23.21,75.28,14.29
Mn-CaWO4/SiO2,Mn,25,Ca,20,W,74,SiO2,11,0.185,0.185,40,40,20,850,20,3.0,14.6,2.4,0.38,6,10.17,2.89,0.99,1.90,6.87,2.09,28.42,9.73,18.68,67.55,20.55
Mn-CaWO4/SiO2,Mn,25,Ca,20,W,74,SiO2,11,0.185,0.185,40,40,20,850,10,4.0,4.0,2.0,0.75,2,34.50,5.40,0.77,4.63,28.89,5.90,15.65,2.23,13.42,83.74,17.10
Mn-CaWO4/SiO2,Mn,25,Ca,20,W,74,SiO2,11,0.185,0.185,40,40,20,850,15,6.0,6.0,3.0,0.50,2,36.04,5.96,0.93,5.03,27.51,5.48,16.54,2.58,13.96,76.33,15.21
Mn-CaWO4/SiO2,Mn,25,Ca,20,W,74,SiO2,11,0.185,0.185,40,40,20,850,20,8.0,8.0,4.0,0.38,2,34.75,6.34,0.99,5.35,26.76,5.33,18.24,2.85,15.40,77.01,15.34
Mn-CaWO4/SiO2,Mn,25,Ca,20,W,74,SiO2,11,0.185,0.185,40,40,20,850,10,4.0,4.5,1.5,0.75,3,23.28,4.85,0.67,4.18,18.53,2.96,20.83,2.88,17.96,79.60,12.71
Mn-CaWO4/SiO2,Mn,25,Ca,20,W,74,SiO2,11,0.185,0.185,40,40,20,850,15,6.0,6.8,2.3,0.50,3,22.36,4.45,0.95,3.50,16.39,3.04,19.90,4.25,15.65,73.30,13.60
Mn-CaWO4/SiO2,Mn,25,Ca,20,W,74,SiO2,11,0.185,0.185,40,40,20,850,20,8.0,9.0,3.0,0.38,3,21.60,4.19,1.12,3.07,15.68,3.35,19.40,5.19,14.21,72.59,15.51
Mn-CaWO4/SiO2,Mn,25,Ca,20,W,74,SiO2,11,0.185,0.185,40,40,20,850,10,4.0,4.8,1.2,0.75,4,16.34,3.53,0.82,2.71,13.17,2.18,21.60,5.02,16.59,80.60,13.34
Mn-CaWO4/SiO2,Mn,25,Ca,20,W,74,SiO2,11,0.185,0.185,40,40,20,850,15,6.0,7.2,1.8,0.50,4,15.80,3.01,0.93,2.08,11.53,2.75,19.05,5.89,13.16,72.97,17.41
Mn-CaWO4/SiO2,Mn,25,Ca,20,W,74,SiO2,11,0.185,0.185,40,40,20,850,20,8.0,9.6,2.4,0.38,4,15.15,2.77,1.08,1.69,10.39,3.48,18.28,7.13,11.16,68.58,22.97
Mn-CaWO4/SiO2,Mn,25,Ca,20,W,74,SiO2,11,0.185,0.185,40,40,20,850,10,4.0,5.1,0.9,0.75,6,9.00,1.86,0.75,1.11,6.86,2.41,20.67,8.33,12.33,76.22,26.78
Mn-CaWO4/SiO2,Mn,25,Ca,20,W,74,SiO2,11,0.185,0.185,40,40,20,850,15,6.0,7.7,1.3,0.50,6,7.28,2.12,0.98,1.14,5.52,3.32,29.12,13.46,15.66,75.82,45.60
Mn-CaWO4/SiO2,Mn,25,Ca,20,W,74,SiO2,11,0.185,0.185,40,40,20,850,20,8.0,10.3,1.7,0.38,6,9.81,2.48,1.22,1.26,5.57,3.03,25.28,12.44,12.84,56.78,30.89
Mn-CaWO4/SiO2,Mn,25,Ca,20,W,74,SiO2,11,0.185,0.185,40,40,20,850,10,7.0,2.0,1.0,0.75,2,29.86,2.22,1.04,1.18,16.69,10.58,7.43,3.48,3.95,55.89,35.43
Mn-CaWO4/SiO2,Mn,25,Ca,20,W,74,SiO2,11,0.185,0.185,40,40,20,850,15,10.5,3.0,1.5,0.50,2,30.99,2.48,1.15,1.33,13.53,12.21,8.00,3.71,4.29,43.66,39.40
Mn-CaWO4/SiO2,Mn,25,Ca,20,W,74,SiO2,11,0.185,0.185,40,40,20,850,20,14.0,4.0,2.0,0.38,2,30.54,2.80,1.55,1.25,14.12,11.48,9.17,5.08,4.09,46.23,37.59
Mn-CaWO4/SiO2,Mn,25,Ca,20,W,74,SiO2,11,0.185,0.185,40,40,20,850,10,7.0,2.3,0.8,0.75,3,20.77,2.25,1.14,1.11,8.59,8.83,10.83,5.49,5.34,41.36,42.51
Mn-CaWO4/SiO2,Mn,25,Ca,20,W,74,SiO2,11,0.185,0.185,40,40,20,850,15,10.5,3.4,1.1,0.50,3,20.62,2.53,1.33,1.20,8.35,8.27,12.27,6.45,5.82,40.49,40.11
Mn-CaWO4/SiO2,Mn,25,Ca,20,W,74,SiO2,11,0.185,0.185,40,40,20,850,20,14.0,4.5,1.5,0.38,3,19.45,2.60,1.46,1.14,8.54,8.10,13.37,7.51,5.86,43.91,41.65
Mn-CaWO4/SiO2,Mn,25,Ca,20,W,74,SiO2,11,0.185,0.185,40,40,20,850,10,7.0,2.4,0.6,0.75,4,15.89,2.25,1.04,1.21,7.05,6.03,14.16,6.54,7.61,44.37,37.95
Mn-CaWO4/SiO2,Mn,25,Ca,20,W,74,SiO2,11,0.185,0.185,40,40,20,850,15,10.5,3.6,0.9,0.50,4,19.04,4.36,0.98,3.38,9.41,3.83,22.90,5.15,17.75,49.42,20.12
Mn-CaWO4/SiO2,Mn,25,Ca,20,W,74,SiO2,11,0.185,0.185,40,40,20,850,20,14.0,4.8,1.2,0.38,4,21.34,8.51,2.41,6.10,7.66,2.85,39.88,11.29,28.58,35.90,13.36
Mn-CaWO4/SiO2,Mn,25,Ca,20,W,74,SiO2,11,0.185,0.185,40,40,20,850,10,7.0,2.6,0.4,0.75,6,13.19,6.91,1.42,5.49,5.18,2.89,52.39,10.77,41.62,39.27,21.91
Mn-CaWO4/SiO2,Mn,25,Ca,20,W,74,SiO2,11,0.185,0.185,40,40,20,850,15,10.5,3.9,0.6,0.50,6,7.78,2.57,1.03,1.54,4.43,1.61,33.03,13.24,19.79,56.94,20.69
Mn-CaWO4/SiO2,Mn,25,Ca,20,W,74,SiO2,11,0.185,0.185,40,40,20,850,20,14.0,5.1,0.9,0.38,6,13.45,8.04,2.82,5.22,2.08,3.94,59.78,20.97,38.81,15.46,29.29
Mn-CaWO4/SiO2,Mn,25,Ca,20,W,74,SiO2,11,0.185,0.185,40,40,20,800,10,1.5,5.7,2.8,0.75,2,34.29,7.23,1.26,5.97,21.54,6.40,21.08,3.67,17.41,62.82,18.66
Mn-CaWO4/SiO2,Mn,25,Ca,20,W,74,SiO2,11,0.185,0.185,40,40,20,800,15,2.3,8.5,4.3,0.50,2,35.69,7.70,1.46,6.24,21.42,6.31,21.57,4.09,17.48,60.02,17.68
Mn-CaWO4/SiO2,Mn,25,Ca,20,W,74,SiO2,11,0.185,0.185,40,40,20,800,20,3.0,11.3,5.7,0.38,2,36.06,7.83,1.63,6.20,20.90,5.99,21.71,4.52,17.19,57.96,16.61
Mn-CaWO4/SiO2,Mn,25,Ca,20,W,74,SiO2,11,0.185,0.185,40,40,20,800,10,1.5,6.4,2.1,0.75,3,26.31,6.89,1.31,5.58,13.43,3.45,26.19,4.98,21.21,51.05,13.11
Mn-CaWO4/SiO2,Mn,25,Ca,20,W,74,SiO2,11,0.185,0.185,40,40,20,800,15,2.3,9.6,3.2,0.50,3,24.46,6.70,1.62,5.08,12.55,4.15,27.39,6.62,20.77,51.31,16.97
Mn-CaWO4/SiO2,Mn,25,Ca,20,W,74,SiO2,11,0.185,0.185,40,40,20,800,20,3.0,12.8,4.3,0.38,3,23.49,6.29,1.88,4.41,12.02,4.77,26.78,8.00,18.77,51.17,20.31
Mn-CaWO4/SiO2,Mn,25,Ca,20,W,74,SiO2,11,0.185,0.185,40,40,20,800,10,1.5,6.8,1.7,0.75,4,17.98,5.54,1.41,4.13,8.95,3.41,30.81,7.84,22.97,49.78,18.97
Mn-CaWO4/SiO2,Mn,25,Ca,20,W,74,SiO2,11,0.185,0.185,40,40,20,800,15,2.3,10.2,2.6,0.50,4,11.93,4.70,1.79,2.91,7.06,5.50,39.40,15.00,24.39,59.18,46.10
Mn-CaWO4/SiO2,Mn,25,Ca,20,W,74,SiO2,11,0.185,0.185,40,40,20,800,20,3.0,13.6,3.4,0.38,4,13.97,4.54,1.91,2.63,6.03,6.05,32.50,13.67,18.83,43.16,43.31
Mn-CaWO4/SiO2,Mn,25,Ca,20,W,74,SiO2,11,0.185,0.185,40,40,20,800,10,1.5,7.3,1.2,0.75,6,12.94,3.28,1.30,1.98,3.66,4.53,25.35,10.05,15.30,28.28,35.01
Mn-CaWO4/SiO2,Mn,25,Ca,20,W,74,SiO2,11,0.185,0.185,40,40,20,800,15,2.3,10.9,1.8,0.50,6,11.92,3.04,1.51,1.53,3.03,4.95,25.50,12.67,12.84,25.42,41.53
Mn-CaWO4/SiO2,Mn,25,Ca,20,W,74,SiO2,11,0.185,0.185,40,40,20,800,20,3.0,14.6,2.4,0.38,6,11.22,3.06,1.55,1.51,3.11,4.60,27.27,13.81,13.46,27.72,41.00
Mn-CaWO4/SiO2,Mn,25,Ca,20,W,74,SiO2,11,0.185,0.185,40,40,20,800,10,4.0,4.0,2.0,0.75,2,33.10,6.81,1.33,5.48,20.48,6.66,20.57,4.02,16.56,61.87,20.12
Mn-CaWO4/SiO2,Mn,25,Ca,20,W,74,SiO2,11,0.185,0.185,40,40,20,800,15,6.0,6.0,3.0,0.50,2,33.09,6.15,1.61,4.54,17.57,8.00,18.59,4.87,13.72,53.10,24.18
Mn-CaWO4/SiO2,Mn,25,Ca,20,W,74,SiO2,11,0.185,0.185,40,40,20,800,20,8.0,8.0,4.0,0.38,2,30.92,5.85,1.81,4.04,15.57,9.49,18.92,5.85,13.07,50.36,30.69
Mn-CaWO4/SiO2,Mn,25,Ca,20,W,74,SiO2,11,0.185,0.185,40,40,20,800,10,4.0,4.5,1.5,0.75,3,21.15,4.18,1.36,2.82,8.91,7.89,19.76,6.43,13.33,42.13,37.30
Mn-CaWO4/SiO2,Mn,25,Ca,20,W,74,SiO2,11,0.185,0.185,40,40,20,800,15,6.0,6.8,2.3,0.50,3,18.16,3.92,1.68,2.24,5.94,10.26,21.59,9.25,12.33,32.71,56.50
Mn-CaWO4/SiO2,Mn,25,Ca,20,W,74,SiO2,11,0.185,0.185,40,40,20,800,20,8.0,9.0,3.0,0.38,3,18.55,3.88,1.80,2.08,5.73,10.07,20.92,9.70,11.21,30.89,54.29
Mn-CaWO4/SiO2,Mn,25,Ca,20,W,74,SiO2,11,0.185,0.185,40,40,20,800,10,4.0,4.8,1.2,0.75,4,14.14,3.40,1.43,1.97,4.16,8.30,24.05,10.11,13.93,29.42,58.70
Mn-CaWO4/SiO2,Mn,25,Ca,20,W,74,SiO2,11,0.185,0.185,40,40,20,800,15,6.0,7.2,1.8,0.50,4,13.64,3.12,1.56,1.56,3.73,8.35,22.87,11.44,11.44,27.35,61.22
Mn-CaWO4/SiO2,Mn,25,Ca,20,W,74,SiO2,11,0.185,0.185,40,40,20,800,20,8.0,9.6,2.4,0.38,4,13.73,3.31,1.62,1.69,3.91,7.44,24.11,11.80,12.31,28.48,54.19
Mn-CaWO4/SiO2,Mn,25,Ca,20,W,74,SiO2,11,0.185,0.185,40,40,20,800,10,4.0,5.1,0.9,0.75,6,9.00,2.41,1.23,1.18,2.21,5.84,26.78,13.67,13.11,24.56,64.89
Mn-CaWO4/SiO2,Mn,25,Ca,20,W,74,SiO2,11,0.185,0.185,40,40,20,800,15,6.0,7.7,1.3,0.50,6,9.76,2.45,1.36,1.09,2.61,4.97,25.10,13.93,11.17,26.74,50.92
Mn-CaWO4/SiO2,Mn,25,Ca,20,W,74,SiO2,11,0.185,0.185,40,40,20,800,20,8.0,10.3,1.7,0.38,6,9.26,2.52,1.40,1.12,2.69,4.55,27.21,15.12,12.10,29.05,49.14
Mn-CaWO4/SiO2,Mn,25,Ca,20,W,74,SiO2,11,0.185,0.185,40,40,20,800,10,7.0,2.0,1.0,0.75,2,27.05,2.50,1.29,1.21,5.42,18.62,9.24,4.77,4.47,20.04,68.84
Mn-CaWO4/SiO2,Mn,25,Ca,20,W,74,SiO2,11,0.185,0.185,40,40,20,800,15,10.5,3.0,1.5,0.50,2,28.23,3.05,1.43,1.62,5.80,15.86,10.80,5.07,5.74,20.55,56.18
Mn-CaWO4/SiO2,Mn,25,Ca,20,W,74,SiO2,11,0.185,0.185,40,40,20,800,20,14.0,4.0,2.0,0.38,2,25.94,3.57,1.61,1.96,6.39,13.67,13.76,6.21,7.56,24.63,52.70
Mn-CaWO4/SiO2,Mn,25,Ca,20,W,74,SiO2,11,0.185,0.185,40,40,20,800,10,7.0,2.3,0.8,0.75,3,20.03,2.45,1.35,1.10,4.78,11.19,12.23,6.74,5.49,23.86,55.87
Mn-CaWO4/SiO2,Mn,25,Ca,20,W,74,SiO2,11,0.185,0.185,40,40,20,800,15,10.5,3.4,1.1,0.50,3,18.30,2.83,1.49,1.34,4.31,9.18,15.46,8.14,7.32,23.55,50.16
Mn-CaWO4/SiO2,Mn,25,Ca,20,W,74,SiO2,11,0.185,0.185,40,40,20,800,20,14.0,4.5,1.5,0.38,3,18.03,3.13,1.53,1.60,4.46,8.15,17.36,8.49,8.87,24.74,45.20
Mn-CaWO4/SiO2,Mn,25,Ca,20,W,74,SiO2,11,0.185,0.185,40,40,20,800,10,7.0,2.4,0.6,0.75,4,14.75,2.32,1.37,0.95,3.53,7.99,15.73,9.29,6.44,23.93,54.17
Mn-CaWO4/SiO2,Mn,25,Ca,20,W,74,SiO2,11,0.185,0.185,40,40,20,800,15,10.5,3.6,0.9,0.50,4,14.81,2.56,1.43,1.13,3.52,6.52,17.29,9.66,7.63,23.77,44.02
Mn-CaWO4/SiO2,Mn,25,Ca,20,W,74,SiO2,11,0.185,0.185,40,40,20,800,20,14.0,4.8,1.2,0.38,4,12.15,2.61,1.35,1.26,3.30,5.60,21.48,11.11,10.37,27.16,46.09
Mn-CaWO4/SiO2,Mn,25,Ca,20,W,74,SiO2,11,0.185,0.185,40,40,20,800,10,7.0,2.6,0.4,0.75,6,8.89,1.81,1.06,0.75,2.20,4.85,20.36,11.92,8.44,24.75,54.56
Mn-CaWO4/SiO2,Mn,25,Ca,20,W,74,SiO2,11,0.185,0.185,40,40,20,800,15,10.5,3.9,0.6,0.50,6,9.15,1.70,0.99,0.71,2.29,4.00,18.58,10.82,7.76,25.03,43.72
Mn-CaWO4/SiO2,Mn,25,Ca,20,W,74,SiO2,11,0.185,0.185,40,40,20,800,20,14.0,5.1,0.9,0.38,6,10.67,1.95,1.08,0.87,2.07,3.48,18.28,10.12,8.15,19.40,32.61
Mn-CaWO4/SiO2,Mn,25,Ca,20,W,74,SiO2,11,0.185,0.185,40,40,20,775,10,1.5,5.7,2.8,0.75,2,32.88,7.37,1.55,5.82,19.84,6.43,22.41,4.71,17.70,60.34,19.56
Mn-CaWO4/SiO2,Mn,25,Ca,20,W,74,SiO2,11,0.185,0.185,40,40,20,775,15,2.3,8.5,4.3,0.50,2,34.86,7.19,1.82,5.37,18.82,6.81,20.63,5.22,15.40,53.99,19.54
Mn-CaWO4/SiO2,Mn,25,Ca,20,W,74,SiO2,11,0.185,0.185,40,40,20,775,20,3.0,11.3,5.7,0.38,2,34.05,7.16,1.97,5.19,17.40,7.23,21.03,5.79,15.24,51.10,21.23
Mn-CaWO4/SiO2,Mn,25,Ca,20,W,74,SiO2,11,0.185,0.185,40,40,20,775,10,1.5,6.4,2.1,0.75,3,22.54,5.66,1.67,3.99,10.78,5.49,25.11,7.41,17.70,47.83,24.36
Mn-CaWO4/SiO2,Mn,25,Ca,20,W,74,SiO2,11,0.185,0.185,40,40,20,775,15,2.3,9.6,3.2,0.50,3,20.92,5.31,1.92,3.39,7.80,8.31,25.38,9.18,16.20,37.28,39.72
Mn-CaWO4/SiO2,Mn,25,Ca,20,W,74,SiO2,11,0.185,0.185,40,40,20,775,20,3.0,12.8,4.3,0.38,3,20.70,4.97,1.98,2.99,6.94,8.36,24.01,9.57,14.44,33.53,40.39
Mn-CaWO4/SiO2,Mn,25,Ca,20,W,74,SiO2,11,0.185,0.185,40,40,20,775,10,1.5,6.8,1.7,0.75,4,16.13,4.31,1.63,2.68,5.21,6.84,26.72,10.11,16.62,32.30,42.41
Mn-CaWO4/SiO2,Mn,25,Ca,20,W,74,SiO2,11,0.185,0.185,40,40,20,775,15,2.3,10.2,2.6,0.50,4,10.54,3.91,1.91,2.00,4.03,7.77,37.10,18.12,18.98,38.24,73.72
Mn-CaWO4/SiO2,Mn,25,Ca,20,W,74,SiO2,11,0.185,0.185,40,40,20,775,20,3.0,13.6,3.4,0.38,4,8.69,4.23,2.02,2.21,3.76,7.22,48.68,23.25,25.43,43.27,83.08
Mn-CaWO4/SiO2,Mn,25,Ca,20,W,74,SiO2,11,0.185,0.185,40,40,20,775,10,1.5,7.3,1.2,0.75,6,10.25,2.77,1.45,1.32,2.39,5.67,27.02,14.15,12.88,23.32,55.32
Mn-CaWO4/SiO2,Mn,25,Ca,20,W,74,SiO2,11,0.185,0.185,40,40,20,775,15,2.3,10.9,1.8,0.50,6,9.25,2.92,1.61,1.31,2.48,4.78,31.57,17.41,14.16,26.81,51.68
Mn-CaWO4/SiO2,Mn,25,Ca,20,W,74,SiO2,11,0.185,0.185,40,40,20,775,20,3.0,14.6,2.4,0.38,6,8.10,3.11,1.61,1.50,2.50,3.86,38.40,19.88,18.52,30.86,47.65
Mn-CaWO4/SiO2,Mn,25,Ca,20,W,74,SiO2,11,0.185,0.185,40,40,20,775,10,4.0,4.0,2.0,0.75,2,29.81,5.31,1.63,3.68,14.86,10.75,17.81,5.47,12.34,49.85,36.06
Mn-CaWO4/SiO2,Mn,25,Ca,20,W,74,SiO2,11,0.185,0.185,40,40,20,775,15,6.0,6.0,3.0,0.50,2,27.44,4.91,1.91,3.00,9.19,14.99,17.89,6.96,10.93,33.49,54.63
Mn-CaWO4/SiO2,Mn,25,Ca,20,W,74,SiO2,11,0.185,0.185,40,40,20,775,20,8.0,8.0,4.0,0.38,2,26.10,5.47,2.18,3.29,7.43,14.67,20.96,8.35,12.61,28.47,56.21
Mn-CaWO4/SiO2,Mn,25,Ca,20,W,74,SiO2,11,0.185,0.185,40,40,20,775,10,4.0,4.5,1.5,0.75,3,18.77,3.42,1.64,1.78,4.33,11.88,18.22,8.74,9.48,23.07,63.29
Mn-CaWO4/SiO2,Mn,25,Ca,20,W,74,SiO2,11,0.185,0.185,40,40,20,775,15,6.0,6.8,2.3,0.50,3,17.69,3.91,1.84,2.07,3.85,10.17,22.10,10.40,11.70,21.76,57.49
Mn-CaWO4/SiO2,Mn,25,Ca,20,W,74,SiO2,11,0.185,0.185,40,40,20,775,20,8.0,9.0,3.0,0.38,3,16.07,4.25,2.01,2.24,4.22,8.27,26.45,12.51,13.94,26.26,51.46
Mn-CaWO4/SiO2,Mn,25,Ca,20,W,74,SiO2,11,0.185,0.185,40,40,20,775,10,4.0,4.8,1.2,0.75,4,13.41,2.89,1.53,1.36,3.22,8.82,21.55,11.41,10.14,24.01,65.77
Mn-CaWO4/SiO2,Mn,25,Ca,20,W,74,SiO2,11,0.185,0.185,40,40,20,775,15,6.0,7.2,1.8,0.50,4,11.86,3.42,1.67,1.75,3.15,6.94,28.84,14.08,14.76,26.56,58.52
Mn-CaWO4/SiO2,Mn,25,Ca,20,W,74,SiO2,11,0.185,0.185,40,40,20,775,20,8.0,9.6,2.4,0.38,4,11.65,3.50,1.79,1.71,3.21,5.28,30.04,15.36,14.68,27.55,45.32
Mn-CaWO4/SiO2,Mn,25,Ca,20,W,74,SiO2,11,0.185,0.185,40,40,20,775,10,4.0,5.1,0.9,0.75,6,8.13,2.41,1.33,1.08,2.32,4.97,29.64,16.36,13.28,28.54,61.13
Mn-CaWO4/SiO2,Mn,25,Ca,20,W,74,SiO2,11,0.185,0.185,40,40,20,775,15,6.0,7.7,1.3,0.50,6,7.56,2.61,1.39,1.22,2.19,3.80,34.52,18.39,16.14,28.97,50.26
Mn-CaWO4/SiO2,Mn,25,Ca,20,W,74,SiO2,11,0.185,0.185,40,40,20,775,20,8.0,10.3,1.7,0.38,6,6.45,2.65,1.39,1.26,2.05,3.02,41.09,21.55,19.53,31.78,46.82
Mn-CaWO4/SiO2,Mn,25,Ca,20,W,74,SiO2,11,0.185,0.185,40,40,20,775,10,7.0,2.0,1.0,0.75,2,23.48,3.63,1.74,1.89,5.11,14.54,15.46,7.41,8.05,21.76,61.93
Mn-CaWO4/SiO2,Mn,25,Ca,20,W,74,SiO2,11,0.185,0.185,40,40,20,775,15,10.5,3.0,1.5,0.50,2,21.70,3.65,1.83,1.82,4.57,9.92,16.82,8.43,8.39,21.06,45.71
Mn-CaWO4/SiO2,Mn,25,Ca,20,W,74,SiO2,11,0.185,0.185,40,40,20,775,20,14.0,4.0,2.0,0.38,2,16.20,3.50,1.89,1.61,3.74,7.61,21.60,11.67,9.94,23.09,46.98
Mn-CaWO4/SiO2,Mn,25,Ca,20,W,74,SiO2,11,0.185,0.185,40,40,20,775,10,7.0,2.3,0.8,0.75,3,15.80,3.15,1.66,1.49,3.27,8.03,19.94,10.51,9.43,20.70,50.82
Mn-CaWO4/SiO2,Mn,25,Ca,20,W,74,SiO2,11,0.185,0.185,40,40,20,775,15,10.5,3.4,1.1,0.50,3,12.81,2.92,1.48,1.44,2.41,5.38,22.79,11.55,11.24,18.81,42.00
Mn-CaWO4/SiO2,Mn,25,Ca,20,W,74,SiO2,11,0.185,0.185,40,40,20,775,20,14.0,4.5,1.5,0.38,3,10.81,2.59,1.30,1.29,2.24,4.54,23.96,12.03,11.93,20.72,42.00
Mn-CaWO4/SiO2,Mn,25,Ca,20,W,74,SiO2,11,0.185,0.185,40,40,20,775,10,7.0,2.4,0.6,0.75,4,12.57,2.54,1.45,1.09,2.60,5.90,20.21,11.54,8.67,20.68,46.94
Mn-CaWO4/SiO2,Mn,25,Ca,20,W,74,SiO2,11,0.185,0.185,40,40,20,775,15,10.5,3.6,0.9,0.50,4,10.00,2.39,1.41,0.98,2.16,3.95,23.90,14.10,9.80,21.60,39.50
Mn-CaWO4/SiO2,Mn,25,Ca,20,W,74,SiO2,11,0.185,0.185,40,40,20,775,20,14.0,4.8,1.2,0.38,4,8.69,2.24,1.38,0.86,1.30,3.20,25.78,15.88,9.90,14.96,36.82
Mn-CaWO4/SiO2,Mn,25,Ca,20,W,74,SiO2,11,0.185,0.185,40,40,20,775,10,7.0,2.6,0.4,0.75,6,9.48,2.01,1.27,0.74,1.61,3.75,21.20,13.40,7.81,16.98,39.56
Mn-CaWO4/SiO2,Mn,25,Ca,20,W,74,SiO2,11,0.185,0.185,40,40,20,775,15,10.5,3.9,0.6,0.50,6,6.76,1.70,1.12,0.58,1.27,2.62,25.15,16.57,8.58,18.79,38.76
Mn-CaWO4/SiO2,Mn,25,Ca,20,W,74,SiO2,11,0.185,0.185,40,40,20,775,20,14.0,5.1,0.9,0.38,6,7.07,1.51,0.86,0.65,0.95,2.04,21.36,12.16,9.19,13.44,28.85
Mn-CaWO4/SiO2,Mn,25,Ca,20,W,74,SiO2,11,0.185,0.185,40,40,20,750,10,1.5,5.7,2.8,0.75,2,32.31,6.22,1.82,4.40,17.52,7.29,19.25,5.63,13.62,54.22,22.56
Mn-CaWO4/SiO2,Mn,25,Ca,20,W,74,SiO2,11,0.185,0.185,40,40,20,750,15,2.3,8.5,4.3,0.50,2,31.06,5.59,2.09,3.50,12.75,11.17,18.00,6.73,11.27,41.05,35.96
Mn-CaWO4/SiO2,Mn,25,Ca,20,W,74,SiO2,11,0.185,0.185,40,40,20,750,20,3.0,11.3,5.7,0.38,2,27.75,6.26,2.30,3.96,9.69,12.89,22.56,8.29,14.27,34.92,46.45
Mn-CaWO4/SiO2,Mn,25,Ca,20,W,74,SiO2,11,0.185,0.185,40,40,20,750,10,1.5,6.4,2.1,0.75,3,20.80,4.10,1.79,2.31,5.06,10.40,19.71,8.61,11.11,24.33,50.00
Mn-CaWO4/SiO2,Mn,25,Ca,20,W,74,SiO2,11,0.185,0.185,40,40,20,750,15,2.3,9.6,3.2,0.50,3,15.40,4.72,2.10,2.62,3.00,9.96,30.65,13.64,17.01,19.48,64.68
Mn-CaWO4/SiO2,Mn,25,Ca,20,W,74,SiO2,11,0.185,0.185,40,40,20,750,20,3.0,12.8,4.3,0.38,3,14.24,4.64,2.20,2.44,2.62,7.40,32.58,15.45,17.13,18.40,51.97
Mn-CaWO4/SiO2,Mn,25,Ca,20,W,74,SiO2,11,0.185,0.185,40,40,20,750,10,1.5,6.8,1.7,0.75,4,11.75,3.73,1.75,1.98,2.00,7.89,31.74,14.89,16.85,17.02,67.15
Mn-CaWO4/SiO2,Mn,25,Ca,20,W,74,SiO2,11,0.185,0.185,40,40,20,750,15,2.3,10.2,2.6,0.50,4,11.92,3.93,1.95,1.98,1.94,5.73,32.97,16.36,16.61,16.28,48.07
Mn-CaWO4/SiO2,Mn,25,Ca,20,W,74,SiO2,11,0.185,0.185,40,40,20,750,20,3.0,13.6,3.4,0.38,4,4.20,3.73,1.98,1.75,1.65,4.16,88.81,47.14,41.67,39.29,99.05
Mn-CaWO4/SiO2,Mn,25,Ca,20,W,74,SiO2,11,0.185,0.185,40,40,20,750,10,1.5,7.3,1.2,0.75,6,7.89,2.81,1.44,1.37,1.31,4.17,35.61,18.25,17.36,16.60,52.85
Mn-CaWO4/SiO2,Mn,25,Ca,20,W,74,SiO2,11,0.185,0.185,40,40,20,750,15,2.3,10.9,1.8,0.50,6,4.34,2.81,1.51,1.30,1.17,3.04,64.75,34.79,29.95,26.96,70.05
Mn-CaWO4/SiO2,Mn,25,Ca,20,W,74,SiO2,11,0.185,0.185,40,40,20,750,20,3.0,14.6,2.4,0.38,6,3.00,2.46,1.38,1.08,0.85,2.02,82.00,46.00,36.00,28.33,67.33
Mn-CaWO4/SiO2,Mn,25,Ca,20,W,74,SiO2,11,0.185,0.185,40,40,20,750,10,4.0,4.0,2.0,0.75,2,24.12,5.01,1.93,3.08,6.42,15.50,20.77,8.00,12.77,26.62,64.26
Mn-CaWO4/SiO2,Mn,25,Ca,20,W,74,SiO2,11,0.185,0.185,40,40,20,750,15,6.0,6.0,3.0,0.50,2,17.93,4.90,2.18,2.72,3.39,12.83,27.33,12.16,15.17,18.91,71.56
Mn-CaWO4/SiO2,Mn,25,Ca,20,W,74,SiO2,11,0.185,0.185,40,40,20,750,20,8.0,8.0,4.0,0.38,2,14.92,4.86,2.34,2.52,2.99,9.41,32.57,15.68,16.89,20.04,63.07
Mn-CaWO4/SiO2,Mn,25,Ca,20,W,74,SiO2,11,0.185,0.185,40,40,20,750,10,4.0,4.5,1.5,0.75,3,12.97,3.75,1.83,1.92,2.10,8.83,28.91,14.11,14.80,16.19,68.08
Mn-CaWO4/SiO2,Mn,25,Ca,20,W,74,SiO2,11,0.185,0.185,40,40,20,750,15,6.0,6.8,2.3,0.50,3,9.51,3.68,1.92,1.76,1.71,5.72,38.70,20.19,18.51,17.98,60.15
Mn-CaWO4/SiO2,Mn,25,Ca,20,W,74,SiO2,11,0.185,0.185,40,40,20,750,20,8.0,9.0,3.0,0.38,3,7.09,3.26,1.84,1.42,1.37,4.28,45.98,25.95,20.03,19.32,60.37
Mn-CaWO4/SiO2,Mn,25,Ca,20,W,74,SiO2,11,0.185,0.185,40,40,20,750,10,4.0,4.8,1.2,0.75,4,7.49,3.13,1.61,1.52,1.58,5.63,41.79,21.50,20.29,21.09,75.17
Mn-CaWO4/SiO2,Mn,25,Ca,20,W,74,SiO2,11,0.185,0.185,40,40,20,750,15,6.0,7.2,1.8,0.50,4,4.57,2.91,1.59,1.32,1.22,3.81,63.68,34.79,28.88,26.70,83.37
Mn-CaWO4/SiO2,Mn,25,Ca,20,W,74,SiO2,11,0.185,0.185,40,40,20,750,20,8.0,9.6,2.4,0.38,4,3.16,2.65,1.57,1.08,0.81,2.88,83.86,49.68,34.18,25.63,91.14
Mn-CaWO4/SiO2,Mn,25,Ca,20,W,74,SiO2,11,0.185,0.185,40,40,20,750,10,4.0,5.1,0.9,0.75,6,4.03,2.23,1.24,0.99,0.92,3.19,55.33,30.77,24.57,22.83,79.16
Mn-CaWO4/SiO2,Mn,25,Ca,20,W,74,SiO2,11,0.185,0.185,40,40,20,750,15,6.0,7.7,1.3,0.50,6,3.20,1.99,1.29,0.70,0.68,2.14,62.19,40.31,21.88,21.25,66.88
Mn-CaWO4/SiO2,Mn,25,Ca,20,W,74,SiO2,11,0.185,0.185,40,40,20,750,20,8.0,10.3,1.7,0.38,6,1.87,1.72,1.05,0.67,0.48,1.64,91.98,56.15,35.83,25.67,87.70
Mn-CaWO4/SiO2,Mn,25,Ca,20,W,74,SiO2,11,0.185,0.185,40,40,20,750,10,7.0,2.0,1.0,0.75,2,11.73,2.97,1.69,1.28,1.24,8.53,25.32,14.41,10.91,10.57,72.72
Mn-CaWO4/SiO2,Mn,25,Ca,20,W,74,SiO2,11,0.185,0.185,40,40,20,750,15,10.5,3.0,1.5,0.50,2,11.41,2.34,1.50,0.84,0.57,5.57,20.51,13.15,7.36,5.00,48.82
Mn-CaWO4/SiO2,Mn,25,Ca,20,W,74,SiO2,11,0.185,0.185,40,40,20,750,20,14.0,4.0,2.0,0.38,2,8.58,2.13,1.24,0.89,0.23,4.15,24.83,14.45,10.37,2.68,48.37
Mn-CaWO4/SiO2,Mn,25,Ca,20,W,74,SiO2,11,0.185,0.185,40,40,20,750,10,7.0,2.3,0.8,0.75,3,8.91,2.31,1.51,0.80,0.43,5.49,25.93,16.95,8.98,4.83,61.62
Mn-CaWO4/SiO2,Mn,25,Ca,20,W,74,SiO2,11,0.185,0.185,40,40,20,750,15,10.5,3.4,1.1,0.50,3,7.39,1.75,1.23,0.52,0.00,3.28,23.68,16.64,7.04,0.00,44.38
Mn-CaWO4/SiO2,Mn,25,Ca,20,W,74,SiO2,11,0.185,0.185,40,40,20,750,20,14.0,4.5,1.5,0.38,3,4.87,1.38,0.91,0.47,0.05,2.63,28.34,18.69,9.65,1.03,54.00
Mn-CaWO4/SiO2,Mn,25,Ca,20,W,74,SiO2,11,0.185,0.185,40,40,20,750,10,7.0,2.4,0.6,0.75,4,6.73,1.90,1.29,0.61,0.55,4.15,28.23,19.17,9.06,8.17,61.66
Mn-CaWO4/SiO2,Mn,25,Ca,20,W,74,SiO2,11,0.185,0.185,40,40,20,750,15,10.5,3.6,0.9,0.50,4,4.27,1.56,1.08,0.48,0.05,2.53,36.53,25.29,11.24,1.17,59.25
Mn-CaWO4/SiO2,Mn,25,Ca,20,W,74,SiO2,11,0.185,0.185,40,40,20,750,20,14.0,4.8,1.2,0.38,4,4.92,1.08,0.90,0.18,0.19,1.98,21.95,18.29,3.66,3.86,40.24
Mn-CaWO4/SiO2,Mn,25,Ca,20,W,74,SiO2,11,0.185,0.185,40,40,20,750,10,7.0,2.6,0.4,0.75,6,5.63,1.32,0.98,0.34,0.39,2.68,23.45,17.41,6.04,6.93,47.60
Mn-CaWO4/SiO2,Mn,25,Ca,20,W,74,SiO2,11,0.185,0.185,40,40,20,750,15,10.5,3.9,0.6,0.50,6,4.44,1.09,0.81,0.28,0.07,1.67,24.55,18.24,6.31,1.58,37.61
Mn-CaWO4/SiO2,Mn,25,Ca,20,W,74,SiO2,11,0.185,0.185,40,40,20,750,20,14.0,5.1,0.9,0.38,6,1.68,1.02,0.72,0.30,0.44,1.35,60.71,42.86,17.86,26.19,80.36
Mn-CaWO4/SiO2,Mn,25,Ca,20,W,74,SiO2,11,0.185,0.185,40,40,20,700,10,1.5,5.7,2.8,0.75,2,19.99,5.19,2.27,2.92,6.32,11.52,25.96,11.36,14.61,31.62,57.63
Mn-CaWO4/SiO2,Mn,25,Ca,20,W,74,SiO2,11,0.185,0.185,40,40,20,700,15,2.3,8.5,4.3,0.50,2,15.80,4.47,2.33,2.14,2.93,9.29,28.29,14.75,13.54,18.54,58.80
Mn-CaWO4/SiO2,Mn,25,Ca,20,W,74,SiO2,11,0.185,0.185,40,40,20,700,20,3.0,11.3,5.7,0.38,2,9.45,4.03,2.24,1.79,2.25,5.87,42.65,23.70,18.94,23.81,62.12
Mn-CaWO4/SiO2,Mn,25,Ca,20,W,74,SiO2,11,0.185,0.185,40,40,20,700,10,1.5,6.4,2.1,0.75,3,8.32,3.22,1.83,1.39,1.05,5.28,38.70,22.00,16.71,12.62,63.46
Mn-CaWO4/SiO2,Mn,25,Ca,20,W,74,SiO2,11,0.185,0.185,40,40,20,700,15,2.3,9.6,3.2,0.50,3,7.09,2.67,1.64,1.03,0.72,3.12,37.66,23.13,14.53,10.16,44.01
Mn-CaWO4/SiO2,Mn,25,Ca,20,W,74,SiO2,11,0.185,0.185,40,40,20,700,20,3.0,12.8,4.3,0.38,3,4.78,2.24,1.40,0.84,0.41,2.11,46.86,29.29,17.57,8.58,44.14
Mn-CaWO4/SiO2,Mn,25,Ca,20,W,74,SiO2,11,0.185,0.185,40,40,20,700,10,1.5,6.8,1.7,0.75,4,3.77,2.26,1.40,0.86,0.47,2.98,59.95,37.14,22.81,12.47,79.05
Mn-CaWO4/SiO2,Mn,25,Ca,20,W,74,SiO2,11,0.185,0.185,40,40,20,700,15,2.3,10.2,2.6,0.50,4,4.34,1.79,1.21,0.58,0.24,1.75,41.24,27.88,13.36,5.53,40.32
Mn-CaWO4/SiO2,Mn,25,Ca,20,W,74,SiO2,11,0.185,0.185,40,40,20,700,20,3.0,13.6,3.4,0.38,4,3.04,1.38,0.91,0.47,0.11,1.21,45.39,29.93,15.46,3.62,39.80
Mn-CaWO4/SiO2,Mn,25,Ca,20,W,74,SiO2,11,0.185,0.185,40,40,20,700,10,1.5,7.3,1.2,0.75,6,4.20,1.47,0.93,0.54,0.11,1.69,35.00,22.14,12.86,2.62,40.24
Mn-CaWO4/SiO2,Mn,25,Ca,20,W,74,SiO2,11,0.185,0.185,40,40,20,700,15,2.3,10.9,1.8,0.50,6,1.48,1.16,0.74,0.42,0.04,1.03,78.38,50.00,28.38,2.70,69.59
Mn-CaWO4/SiO2,Mn,25,Ca,20,W,74,SiO2,11,0.185,0.185,40,40,20,700,20,3.0,14.6,2.4,0.38,6,2.03,0.93,0.58,0.35,0.13,0.71,45.81,28.57,17.24,6.40,34.98
Mn-CaWO4/SiO2,Mn,25,Ca,20,W,74,SiO2,11,0.185,0.185,40,40,20,700,10,4.0,4.0,2.0,0.75,2,11.67,3.39,2.00,1.39,1.13,7.01,29.05,17.14,11.91,9.68,60.07
Mn-CaWO4/SiO2,Mn,25,Ca,20,W,74,SiO2,11,0.185,0.185,40,40,20,700,15,6.0,6.0,3.0,0.50,2,4.18,2.56,1.63,0.93,0.44,3.61,61.24,39.00,22.25,10.53,86.36
Mn-CaWO4/SiO2,Mn,25,Ca,20,W,74,SiO2,11,0.185,0.185,40,40,20,700,20,8.0,8.0,4.0,0.38,2,5.45,2.02,1.39,0.63,0.12,2.45,37.06,25.50,11.56,2.20,44.95
Mn-CaWO4/SiO2,Mn,25,Ca,20,W,74,SiO2,11,0.185,0.185,40,40,20,700,10,4.0,4.5,1.5,0.75,3,3.97,1.97,1.34,0.63,0.22,3.02,49.62,33.75,15.87,5.54,76.07
Mn-CaWO4/SiO2,Mn,25,Ca,20,W,74,SiO2,11,0.185,0.185,40,40,20,700,15,6.0,6.8,2.3,0.50,3,3.50,1.43,0.97,0.46,0.07,1.75,40.86,27.71,13.14,2.00,50.00
Mn-CaWO4/SiO2,Mn,25,Ca,20,W,74,SiO2,11,0.185,0.185,40,40,20,700,20,8.0,9.0,3.0,0.38,3,1.59,1.13,0.85,0.28,0.22,1.21,71.07,53.46,17.61,13.84,76.10
Mn-CaWO4/SiO2,Mn,25,Ca,20,W,74,SiO2,11,0.185,0.185,40,40,20,700,10,4.0,4.8,1.2,0.75,4,3.87,1.41,0.95,0.46,0.00,2.04,36.43,24.55,11.89,0.00,52.71
Mn-CaWO4/SiO2,Mn,25,Ca,20,W,74,SiO2,11,0.185,0.185,40,40,20,700,15,6.0,7.2,1.8,0.50,4,2.43,0.95,0.68,0.27,0.23,1.16,39.09,27.98,11.11,9.47,47.74
Mn-CaWO4/SiO2,Mn,25,Ca,20,W,74,SiO2,11,0.185,0.185,40,40,20,700,20,8.0,9.6,2.4,0.38,4,1.02,0.80,0.50,0.30,0.34,0.82,78.43,49.02,29.41,33.33,80.39
Mn-CaWO4/SiO2,Mn,25,Ca,20,W,74,SiO2,11,0.185,0.185,40,40,20,700,10,4.0,5.1,0.9,0.75,6,2.70,0.85,0.59,0.26,0.11,1.33,31.48,21.85,9.63,4.07,49.26
Mn-CaWO4/SiO2,Mn,25,Ca,20,W,74,SiO2,11,0.185,0.185,40,40,20,700,15,6.0,7.7,1.3,0.50,6,0.98,0.78,0.52,0.26,0.38,0.85,79.59,53.06,26.53,38.78,86.73
Mn-CaWO4/SiO2,Mn,25,Ca,20,W,74,SiO2,11,0.185,0.185,40,40,20,700,20,8.0,10.3,1.7,0.38,6,1.41,0.58,0.44,0.14,0.42,0.60,41.13,31.21,9.93,29.79,42.55
Mn-CaWO4/SiO2,Mn,25,Ca,20,W,74,SiO2,11,0.185,0.185,40,40,20,700,10,7.0,2.0,1.0,0.75,2,4.78,1.04,0.72,0.32,0.58,2.40,21.76,15.06,6.69,12.13,50.21
Mn-CaWO4/SiO2,Mn,25,Ca,20,W,74,SiO2,11,0.185,0.185,40,40,20,700,15,10.5,3.0,1.5,0.50,2,2.61,0.64,0.50,0.14,1.15,1.36,24.52,19.16,5.36,44.06,52.11
Mn-CaWO4/SiO2,Mn,25,Ca,20,W,74,SiO2,11,0.185,0.185,40,40,20,700,20,14.0,4.0,2.0,0.38,2,2.18,0.69,0.59,0.10,1.25,1.02,31.65,27.06,4.59,57.34,46.79
Mn-CaWO4/SiO2,Mn,25,Ca,20,W,74,SiO2,11,0.185,0.185,40,40,20,700,10,7.0,2.3,0.8,0.75,3,2.55,0.73,0.64,0.09,0.78,1.70,28.63,25.10,3.53,30.59,66.67
Mn-CaWO4/SiO2,Mn,25,Ca,20,W,74,SiO2,11,0.185,0.185,40,40,20,700,15,10.5,3.4,1.1,0.50,3,3.14,0.60,0.60,0.00,1.01,1.03,19.11,19.11,0.00,32.17,32.80
Mn-CaWO4/SiO2,Mn,25,Ca,20,W,74,SiO2,11,0.185,0.185,40,40,20,700,20,14.0,4.5,1.5,0.38,3,1.50,0.43,0.41,0.02,1.12,0.74,28.67,27.33,1.33,74.67,49.33
Mn-CaWO4/SiO2,Mn,25,Ca,20,W,74,SiO2,11,0.185,0.185,40,40,20,700,10,7.0,2.4,0.6,0.75,4,1.61,0.53,0.46,0.07,0.89,1.45,32.92,28.57,4.35,55.28,90.06
Mn-CaWO4/SiO2,Mn,25,Ca,20,W,74,SiO2,11,0.185,0.185,40,40,20,700,15,10.5,3.6,0.9,0.50,4,1.41,0.32,0.30,0.02,0.90,0.97,22.70,21.28,1.42,63.83,68.79
Mn-CaWO4/SiO2,Mn,25,Ca,20,W,74,SiO2,11,0.185,0.185,40,40,20,700,20,14.0,4.8,1.2,0.38,4,1.75,0.38,0.33,0.05,1.09,0.61,21.71,18.86,2.86,62.29,34.86
Mn-CaWO4/SiO2,Mn,25,Ca,20,W,74,SiO2,11,0.185,0.185,40,40,20,700,10,7.0,2.6,0.4,0.75,6,3.31,0.43,0.29,0.14,0.86,1.16,12.99,8.76,4.23,25.98,35.05
Mn-CaWO4/SiO2,Mn,25,Ca,20,W,74,SiO2,11,0.185,0.185,40,40,20,700,15,10.5,3.9,0.6,0.50,6,3.11,0.42,0.39,0.03,1.07,0.70,13.50,12.54,0.96,34.41,22.51
Mn-CaWO4/SiO2,Mn,25,Ca,20,W,74,SiO2,11,0.185,0.185,40,40,20,700,20,14.0,5.1,0.9,0.38,6,2.21,0.39,0.34,0.05,1.14,0.53,17.65,15.38,2.26,51.58,23.98
Mn-SrWO4/SiO2,Mn,25,Sr,38,W,74,SiO2,11,0.185,0.185,50,25,25,900,10,1.5,5.7,2.8,0.75,2,36.16,4.83,0.56,4.27,29.02,6.64,13.36,1.55,11.81,80.25,18.36
Mn-SrWO4/SiO2,Mn,25,Sr,38,W,74,SiO2,11,0.185,0.185,50,25,25,900,15,2.3,8.5,4.3,0.50,2,34.41,5.55,0.60,4.95,30.31,6.30,16.13,1.74,14.39,88.08,18.31
Mn-SrWO4/SiO2,Mn,25,Sr,38,W,74,SiO2,11,0.185,0.185,50,25,25,900,20,3.0,11.3,5.7,0.38,2,34.18,6.09,0.66,5.43,30.78,6.16,17.82,1.93,15.89,90.05,18.02
Mn-SrWO4/SiO2,Mn,25,Sr,38,W,74,SiO2,11,0.185,0.185,50,25,25,900,10,1.5,6.4,2.1,0.75,3,25.31,5.11,0.50,4.61,21.11,3.41,20.19,1.98,18.21,83.41,13.47
Mn-SrWO4/SiO2,Mn,25,Sr,38,W,74,SiO2,11,0.185,0.185,50,25,25,900,15,2.3,9.6,3.2,0.50,3,31.20,6.00,0.54,5.46,22.02,3.18,19.23,1.73,17.50,70.58,10.19
Mn-SrWO4/SiO2,Mn,25,Sr,38,W,74,SiO2,11,0.185,0.185,50,25,25,900,20,3.0,12.8,4.3,0.38,3,23.82,6.29,0.57,5.72,21.69,3.09,26.41,2.39,24.01,91.06,12.97
Mn-SrWO4/SiO2,Mn,25,Sr,38,W,74,SiO2,11,0.185,0.185,50,25,25,900,10,1.5,6.8,1.7,0.75,4,19.44,5.08,0.45,4.63,16.88,2.09,26.13,2.31,23.82,86.83,10.75
Mn-SrWO4/SiO2,Mn,25,Sr,38,W,74,SiO2,11,0.185,0.185,50,25,25,900,15,2.3,10.2,2.6,0.50,4,17.91,5.73,0.49,5.24,16.89,1.98,31.99,2.74,29.26,94.30,11.06
Mn-SrWO4/SiO2,Mn,25,Sr,38,W,74,SiO2,11,0.185,0.185,50,25,25,900,20,3.0,13.6,3.4,0.38,4,18.09,6.13,0.51,5.62,16.80,1.91,33.89,2.82,31.07,92.87,10.56
Mn-SrWO4/SiO2,Mn,25,Sr,38,W,74,SiO2,11,0.185,0.185,50,25,25,900,10,1.5,7.3,1.2,0.75,6,12.26,4.76,0.40,4.36,11.97,1.14,38.83,3.26,35.56,97.63,9.30
Mn-SrWO4/SiO2,Mn,25,Sr,38,W,74,SiO2,11,0.185,0.185,50,25,25,900,15,2.3,10.9,1.8,0.50,6,18.27,5.37,0.44,4.93,11.85,1.05,29.39,2.41,26.98,64.86,5.75
Mn-SrWO4/SiO2,Mn,25,Sr,38,W,74,SiO2,11,0.185,0.185,50,25,25,900,20,3.0,14.6,2.4,0.38,6,12.17,5.66,0.46,5.20,11.32,1.01,46.51,3.78,42.73,93.02,8.30
Mn-SrWO4/SiO2,Mn,25,Sr,38,W,74,SiO2,11,0.185,0.185,50,25,25,900,10,4.0,4.0,2.0,0.75,2,36.11,4.77,0.59,4.18,31.60,6.49,13.21,1.63,11.58,87.51,17.97
Mn-SrWO4/SiO2,Mn,25,Sr,38,W,74,SiO2,11,0.185,0.185,50,25,25,900,15,6.0,6.0,3.0,0.50,2,36.13,5.34,0.56,4.78,31.77,5.91,14.78,1.55,13.23,87.93,16.36
Mn-SrWO4/SiO2,Mn,25,Sr,38,W,74,SiO2,11,0.185,0.185,50,25,25,900,20,8.0,8.0,4.0,0.38,2,37.75,5.63,0.60,5.03,31.44,5.70,14.91,1.59,13.32,83.28,15.10
Mn-SrWO4/SiO2,Mn,25,Sr,38,W,74,SiO2,11,0.185,0.185,50,25,25,900,10,4.0,4.5,1.5,0.75,3,27.31,4.78,0.45,4.33,22.63,3.27,17.50,1.65,15.85,82.86,11.97
Mn-SrWO4/SiO2,Mn,25,Sr,38,W,74,SiO2,11,0.185,0.185,50,25,25,900,15,6.0,6.8,2.3,0.50,3,26.61,5.40,0.50,4.90,22.25,2.96,20.29,1.88,18.41,83.62,11.12
Mn-SrWO4/SiO2,Mn,25,Sr,38,W,74,SiO2,11,0.185,0.185,50,25,25,900,20,8.0,9.0,3.0,0.38,3,25.64,5.98,0.53,5.45,22.50,2.94,23.32,2.07,21.26,87.75,11.47
Mn-SrWO4/SiO2,Mn,25,Sr,38,W,74,SiO2,11,0.185,0.185,50,25,25,900,10,4.0,4.8,1.2,0.75,4,19.23,4.80,0.43,4.37,18.16,2.07,24.96,2.24,22.72,94.44,10.76
Mn-SrWO4/SiO2,Mn,25,Sr,38,W,74,SiO2,11,0.185,0.185,50,25,25,900,15,6.0,7.2,1.8,0.50,4,19.24,5.46,0.51,4.95,17.62,1.88,28.38,2.65,25.73,91.58,9.77
Mn-SrWO4/SiO2,Mn,25,Sr,38,W,74,SiO2,11,0.185,0.185,50,25,25,900,20,8.0,9.6,2.4,0.38,4,19.73,5.73,0.46,5.27,17.15,1.83,29.04,2.33,26.71,86.92,9.28
Mn-SrWO4/SiO2,Mn,25,Sr,38,W,74,SiO2,11,0.185,0.185,50,25,25,900,10,4.0,5.1,0.9,0.75,6,12.74,4.49,0.41,4.08,12.23,1.07,35.24,3.22,32.03,96.00,8.40
Mn-SrWO4/SiO2,Mn,25,Sr,38,W,74,SiO2,11,0.185,0.185,50,25,25,900,15,6.0,7.7,1.3,0.50,6,12.73,4.95,0.40,4.55,11.73,1.03,38.88,3.14,35.74,92.14,8.09
Mn-SrWO4/SiO2,Mn,25,Sr,38,W,74,SiO2,11,0.185,0.185,50,25,25,900,20,8.0,10.3,1.7,0.38,6,13.37,5.43,0.46,4.97,11.45,1.04,40.61,3.44,37.17,85.64,7.78
Mn-SrWO4/SiO2,Mn,25,Sr,38,W,74,SiO2,11,0.185,0.185,50,25,25,900,10,7.0,2.0,1.0,0.75,2,41.20,4.41,0.65,3.76,32.89,5.26,10.70,1.58,9.13,79.83,12.77
Mn-SrWO4/SiO2,Mn,25,Sr,38,W,74,SiO2,11,0.185,0.185,50,25,25,900,15,10.5,3.0,1.5,0.50,2,42.82,4.85,0.63,4.22,31.05,4.64,11.33,1.47,9.86,72.51,10.84
Mn-SrWO4/SiO2,Mn,25,Sr,38,W,74,SiO2,11,0.185,0.185,50,25,25,900,20,14.0,4.0,2.0,0.38,2,42.32,5.53,0.65,4.88,31.95,4.83,13.07,1.54,11.53,75.50,11.41
Mn-SrWO4/SiO2,Mn,25,Sr,38,W,74,SiO2,11,0.185,0.185,50,25,25,900,10,7.0,2.3,0.8,0.75,3,30.12,4.57,0.45,4.12,23.42,2.84,15.17,1.49,13.68,77.76,9.43
Mn-SrWO4/SiO2,Mn,25,Sr,38,W,74,SiO2,11,0.185,0.185,50,25,25,900,15,10.5,3.4,1.1,0.50,3,29.75,5.37,0.52,4.85,21.80,2.54,18.05,1.75,16.30,73.28,8.54
Mn-SrWO4/SiO2,Mn,25,Sr,38,W,74,SiO2,11,0.185,0.185,50,25,25,900,20,14.0,4.5,1.5,0.38,3,29.88,5.84,0.57,5.27,21.80,2.65,19.54,1.91,17.64,72.96,8.87
Mn-SrWO4/SiO2,Mn,25,Sr,38,W,74,SiO2,11,0.185,0.185,50,25,25,900,10,7.0,2.4,0.6,0.75,4,24.04,4.55,0.43,4.12,17.77,1.86,18.93,1.79,17.14,73.92,7.74
Mn-SrWO4/SiO2,Mn,25,Sr,38,W,74,SiO2,11,0.185,0.185,50,25,25,900,15,10.5,3.6,0.9,0.50,4,23.26,5.23,0.47,4.76,16.23,1.74,22.48,2.02,20.46,69.78,7.48
Mn-SrWO4/SiO2,Mn,25,Sr,38,W,74,SiO2,11,0.185,0.185,50,25,25,900,20,14.0,4.8,1.2,0.38,4,23.55,5.87,0.61,5.26,15.90,1.86,24.93,2.59,22.34,67.52,7.90
Mn-SrWO4/SiO2,Mn,25,Sr,38,W,74,SiO2,11,0.185,0.185,50,25,25,900,10,7.0,2.6,0.4,0.75,6,15.94,4.42,0.43,3.99,11.61,1.11,27.73,2.70,25.03,72.84,6.96
Mn-SrWO4/SiO2,Mn,25,Sr,38,W,74,SiO2,11,0.185,0.185,50,25,25,900,15,10.5,3.9,0.6,0.50,6,15.68,4.89,0.56,4.33,10.16,1.16,31.19,3.57,27.61,64.80,7.40
Mn-SrWO4/SiO2,Mn,25,Sr,38,W,74,SiO2,11,0.185,0.185,50,25,25,900,20,14.0,5.1,0.9,0.38,6,15.27,5.35,0.72,4.63,9.67,1.30,35.04,4.72,30.32,63.33,8.51
Mn-SrWO4/SiO2,Mn,25,Sr,38,W,74,SiO2,11,0.185,0.185,40,40,20,850,10,1.5,5.7,2.8,0.75,2,31.37,3.64,0.77,2.87,29.82,7.17,11.60,2.45,9.15,95.06,22.86
Mn-SrWO4/SiO2,Mn,25,Sr,38,W,74,SiO2,11,0.185,0.185,40,40,20,850,15,2.3,8.5,4.3,0.50,2,34.49,4.43,0.82,3.61,29.90,6.74,12.84,2.38,10.47,86.69,19.54
Mn-SrWO4/SiO2,Mn,25,Sr,38,W,74,SiO2,11,0.185,0.185,40,40,20,850,20,3.0,11.3,5.7,0.38,2,33.72,5.40,0.97,4.43,30.67,6.61,16.01,2.88,13.14,90.95,19.60
Mn-SrWO4/SiO2,Mn,25,Sr,38,W,74,SiO2,11,0.185,0.185,40,40,20,850,10,1.5,6.4,2.1,0.75,3,19.56,4.39,0.74,3.65,22.17,3.76,22.44,3.78,18.66,113.34,19.22
Mn-SrWO4/SiO2,Mn,25,Sr,38,W,74,SiO2,11,0.185,0.185,40,40,20,850,15,2.3,9.6,3.2,0.50,3,18.89,5.57,0.85,4.72,22.22,3.56,29.49,4.50,24.99,117.63,18.85
Mn-SrWO4/SiO2,Mn,25,Sr,38,W,74,SiO2,11,0.185,0.185,40,40,20,850,20,3.0,12.8,4.3,0.38,3,21.63,6.15,0.89,5.26,21.21,3.31,28.43,4.11,24.32,98.06,15.30
Mn-SrWO4/SiO2,Mn,25,Sr,38,W,74,SiO2,11,0.185,0.185,40,40,20,850,10,1.5,6.8,1.7,0.75,4,13.89,4.69,0.68,4.01,17.16,2.39,33.77,4.90,28.87,123.54,17.21
Mn-SrWO4/SiO2,Mn,25,Sr,38,W,74,SiO2,11,0.185,0.185,40,40,20,850,15,2.3,10.2,2.6,0.50,4,13.02,5.66,0.81,4.85,16.52,2.23,43.47,6.22,37.25,126.88,17.13
Mn-SrWO4/SiO2,Mn,25,Sr,38,W,74,SiO2,11,0.185,0.185,40,40,20,850,20,3.0,13.6,3.4,0.38,4,16.21,6.03,0.88,5.15,15.96,2.07,37.20,5.43,31.77,98.46,12.77
Mn-SrWO4/SiO2,Mn,25,Sr,38,W,74,SiO2,11,0.185,0.185,40,40,20,850,10,1.5,7.3,1.2,0.75,6,11.49,4.42,0.61,3.81,11.71,1.30,38.47,5.31,33.16,101.91,11.31
Mn-SrWO4/SiO2,Mn,25,Sr,38,W,74,SiO2,11,0.185,0.185,40,40,20,850,15,2.3,10.9,1.8,0.50,6,10.24,4.79,0.76,4.03,10.91,1.13,46.78,7.42,39.36,106.54,11.04
Mn-SrWO4/SiO2,Mn,25,Sr,38,W,74,SiO2,11,0.185,0.185,40,40,20,850,20,3.0,14.6,2.4,0.38,6,10.83,4.89,0.98,3.91,10.52,1.06,45.15,9.05,36.10,97.14,9.79
Mn-SrWO4/SiO2,Mn,25,Sr,38,W,74,SiO2,11,0.185,0.185,40,40,20,850,10,4.0,4.0,2.0,0.75,2,34.16,4.11,0.72,3.39,30.92,6.66,12.03,2.11,9.92,90.52,19.50
Mn-SrWO4/SiO2,Mn,25,Sr,38,W,74,SiO2,11,0.185,0.185,40,40,20,850,15,6.0,6.0,3.0,0.50,2,33.74,5.03,0.84,4.19,30.20,6.15,14.91,2.49,12.42,89.51,18.23
Mn-SrWO4/SiO2,Mn,25,Sr,38,W,74,SiO2,11,0.185,0.185,40,40,20,850,20,8.0,8.0,4.0,0.38,2,35.66,5.60,0.88,4.72,30.26,5.99,15.70,2.47,13.24,84.86,16.80
Mn-SrWO4/SiO2,Mn,25,Sr,38,W,74,SiO2,11,0.185,0.185,40,40,20,850,10,4.0,4.5,1.5,0.75,3,23.65,4.46,0.68,3.78,21.79,3.47,18.86,2.88,15.98,92.14,14.67
Mn-SrWO4/SiO2,Mn,25,Sr,38,W,74,SiO2,11,0.185,0.185,40,40,20,850,15,6.0,6.8,2.3,0.50,3,22.14,5.41,0.86,4.55,20.71,3.08,24.44,3.88,20.55,93.54,13.91
Mn-SrWO4/SiO2,Mn,25,Sr,38,W,74,SiO2,11,0.185,0.185,40,40,20,850,20,8.0,9.0,3.0,0.38,3,24.27,5.76,0.88,4.88,20.62,3.00,23.73,3.63,20.11,84.96,12.36
Mn-SrWO4/SiO2,Mn,25,Sr,38,W,74,SiO2,11,0.185,0.185,40,40,20,850,10,4.0,4.8,1.2,0.75,4,18.13,4.53,0.71,3.82,16.53,2.21,24.99,3.92,21.07,91.17,12.19
Mn-SrWO4/SiO2,Mn,25,Sr,38,W,74,SiO2,11,0.185,0.185,40,40,20,850,15,6.0,7.2,1.8,0.50,4,18.64,4.90,0.84,4.06,16.17,2.07,26.29,4.51,21.78,86.75,11.11
Mn-SrWO4/SiO2,Mn,25,Sr,38,W,74,SiO2,11,0.185,0.185,40,40,20,850,20,8.0,9.6,2.4,0.38,4,17.40,5.28,1.08,4.20,15.72,1.88,30.34,6.21,24.14,90.34,10.80
Mn-SrWO4/SiO2,Mn,25,Sr,38,W,74,SiO2,11,0.185,0.185,40,40,20,850,10,4.0,5.1,0.9,0.75,6,10.58,3.66,0.65,3.01,10.58,1.12,34.59,6.14,28.45,100.00,10.59
Mn-SrWO4/SiO2,Mn,25,Sr,38,W,74,SiO2,11,0.185,0.185,40,40,20,850,15,6.0,7.7,1.3,0.50,6,10.35,3.52,1.02,2.50,10.14,1.03,34.01,9.86,24.15,97.97,9.95
Mn-SrWO4/SiO2,Mn,25,Sr,38,W,74,SiO2,11,0.185,0.185,40,40,20,850,20,8.0,10.3,1.7,0.38,6,11.19,3.17,1.15,2.02,9.64,1.05,28.33,10.28,18.05,86.15,9.38
Mn-SrWO4/SiO2,Mn,25,Sr,38,W,74,SiO2,11,0.185,0.185,40,40,20,850,10,7.0,2.0,1.0,0.75,2,38.85,3.52,0.85,2.67,29.54,5.46,9.06,2.19,6.87,76.04,14.05
Mn-SrWO4/SiO2,Mn,25,Sr,38,W,74,SiO2,11,0.185,0.185,40,40,20,850,15,10.5,3.0,1.5,0.50,2,38.62,3.69,0.91,2.78,27.22,4.82,9.55,2.36,7.20,70.48,12.48
Mn-SrWO4/SiO2,Mn,25,Sr,38,W,74,SiO2,11,0.185,0.185,40,40,20,850,20,14.0,4.0,2.0,0.38,2,36.37,3.75,1.11,2.64,26.84,4.74,10.31,3.05,7.26,73.80,13.03
Mn-SrWO4/SiO2,Mn,25,Sr,38,W,74,SiO2,11,0.185,0.185,40,40,20,850,10,7.0,2.3,0.8,0.75,3,25.91,3.03,0.93,2.10,20.47,3.04,11.69,3.59,8.10,79.00,11.73
