Repository: ur-whitelab/BO-LIFT

# 🤖 BO-LIFT: Bayesian Optimization using in-context learning
BO-LIFT does regression with uncertainties using frozen Large Language Models by using token probabilities.
It uses LangChain to select examples to create in-context learning prompts from training data.
By selecting examples, it can consider more training data than it fits in the model's context window.
Being able to predict uncertainty, allow the employment of interesting techniques such as Bayesian Optimization.

## Usage 💻

You need to set up your OpenAI API key in order to use BO-LIFT.
You can do that using the `os` Python library:

```py
import os
os.environ["OPENAI_API_KEY"] = "<your-key-here>"
```

File: paper/dataset/oxidative_methane_coupling.csv (part 14 of 46)
Name,M1,M1_atom_number,M2,M2_atom_number,M3,M3_atom_number,Support ,Support_ID,M2_mol,M3_mol,M1_mol%,M2_mol%,M3_mol%,Temp,Total_flow,Ar_flow,CH4_flow,O2_flow,CT,CH4/O2,CH4_conv,C2y,C2H6y,C2H4y,COy,CO2y,C2s,C2H6s,C2H4s,COs,CO2s
Mn-SrWO4/SiO2,Mn,25,Sr,38,W,74,SiO2,11,0.185,0.185,40,40,20,850,15,10.5,3.4,1.1,0.50,3,24.22,2.77,1.14,1.63,18.55,2.92,11.44,4.71,6.73,76.59,12.06
Mn-SrWO4/SiO2,Mn,25,Sr,38,W,74,SiO2,11,0.185,0.185,40,40,20,850,20,14.0,4.5,1.5,0.38,3,23.24,2.78,1.47,1.31,17.02,3.32,11.96,6.33,5.64,73.24,14.29
Mn-SrWO4/SiO2,Mn,25,Sr,38,W,74,SiO2,11,0.185,0.185,40,40,20,850,10,7.0,2.4,0.6,0.75,4,19.03,2.42,0.95,1.47,15.75,2.40,12.72,4.99,7.72,82.76,12.61
Mn-SrWO4/SiO2,Mn,25,Sr,38,W,74,SiO2,11,0.185,0.185,40,40,20,850,15,10.5,3.6,0.9,0.50,4,21.23,9.40,2.41,6.99,7.42,3.60,44.28,11.35,32.93,34.95,16.96
Mn-SrWO4/SiO2,Mn,25,Sr,38,W,74,SiO2,11,0.185,0.185,40,40,20,850,20,14.0,4.8,1.2,0.38,4,24.01,10.65,2.91,7.74,7.38,2.92,44.36,12.12,32.24,30.74,12.16
Mn-SrWO4/SiO2,Mn,25,Sr,38,W,74,SiO2,11,0.185,0.185,40,40,20,850,10,7.0,2.6,0.4,0.75,6,13.48,5.38,1.63,3.75,6.05,2.25,39.91,12.09,27.82,44.88,16.69
Mn-SrWO4/SiO2,Mn,25,Sr,38,W,74,SiO2,11,0.185,0.185,40,40,20,850,15,10.5,3.9,0.6,0.50,6,14.17,6.80,1.78,5.02,3.45,2.99,47.99,12.56,35.43,24.35,21.10
Mn-SrWO4/SiO2,Mn,25,Sr,38,W,74,SiO2,11,0.185,0.185,40,40,20,850,20,14.0,5.1,0.9,0.38,6,8.80,2.26,1.13,1.13,2.52,1.82,25.68,12.84,12.84,28.64,20.68
Mn-SrWO4/SiO2,Mn,25,Sr,38,W,74,SiO2,11,0.185,0.185,40,40,20,800,10,1.5,5.7,2.8,0.75,2,34.21,5.05,1.21,3.84,23.63,6.64,14.76,3.54,11.22,69.07,19.41
Mn-SrWO4/SiO2,Mn,25,Sr,38,W,74,SiO2,11,0.185,0.185,40,40,20,800,15,2.3,8.5,4.3,0.50,2,33.88,5.49,1.42,4.07,24.32,6.41,16.20,4.19,12.01,71.78,18.92
Mn-SrWO4/SiO2,Mn,25,Sr,38,W,74,SiO2,11,0.185,0.185,40,40,20,800,20,3.0,11.3,5.7,0.38,2,34.05,5.96,1.58,4.38,24.18,6.25,17.50,4.64,12.86,71.01,18.36
Mn-SrWO4/SiO2,Mn,25,Sr,38,W,74,SiO2,11,0.185,0.185,40,40,20,800,10,1.5,6.4,2.1,0.75,3,22.90,5.34,1.23,4.11,17.11,3.39,23.32,5.37,17.95,74.72,14.80
Mn-SrWO4/SiO2,Mn,25,Sr,38,W,74,SiO2,11,0.185,0.185,40,40,20,800,15,2.3,9.6,3.2,0.50,3,20.71,5.94,1.55,4.39,17.22,3.27,28.68,7.48,21.20,83.15,15.79
Mn-SrWO4/SiO2,Mn,25,Sr,38,W,74,SiO2,11,0.185,0.185,40,40,20,800,20,3.0,12.8,4.3,0.38,3,22.63,5.85,1.74,4.11,16.66,3.02,25.85,7.69,18.16,73.62,13.35
Mn-SrWO4/SiO2,Mn,25,Sr,38,W,74,SiO2,11,0.185,0.185,40,40,20,800,10,1.5,6.8,1.7,0.75,4,17.05,4.97,1.29,3.68,13.20,2.10,29.15,7.57,21.58,77.42,12.32
Mn-SrWO4/SiO2,Mn,25,Sr,38,W,74,SiO2,11,0.185,0.185,40,40,20,800,15,2.3,10.2,2.6,0.50,4,16.69,4.71,1.59,3.12,12.58,1.93,28.22,9.53,18.69,75.37,11.56
Mn-SrWO4/SiO2,Mn,25,Sr,38,W,74,SiO2,11,0.185,0.185,40,40,20,800,20,3.0,13.6,3.4,0.38,4,17.70,4.31,1.86,2.45,12.26,1.95,24.35,10.51,13.84,69.27,11.02
Mn-SrWO4/SiO2,Mn,25,Sr,38,W,74,SiO2,11,0.185,0.185,40,40,20,800,10,1.5,7.3,1.2,0.75,6,12.73,3.19,1.31,1.88,8.64,1.24,25.06,10.29,14.77,67.87,9.74
Mn-SrWO4/SiO2,Mn,25,Sr,38,W,74,SiO2,11,0.185,0.185,40,40,20,800,15,2.3,10.9,1.8,0.50,6,8.82,2.82,1.68,1.14,7.15,1.80,31.97,19.05,12.93,81.07,20.41
Mn-SrWO4/SiO2,Mn,25,Sr,38,W,74,SiO2,11,0.185,0.185,40,40,20,800,20,3.0,14.6,2.4,0.38,6,12.01,2.86,1.83,1.03,5.80,2.60,23.81,15.24,8.58,48.29,21.65
Mn-SrWO4/SiO2,Mn,25,Sr,38,W,74,SiO2,11,0.185,0.185,40,40,20,800,10,4.0,4.0,2.0,0.75,2,33.92,4.61,1.22,3.39,24.61,6.42,13.59,3.60,9.99,72.55,18.93
Mn-SrWO4/SiO2,Mn,25,Sr,38,W,74,SiO2,11,0.185,0.185,40,40,20,800,15,6.0,6.0,3.0,0.50,2,33.92,4.92,1.47,3.45,24.06,5.86,14.50,4.33,10.17,70.93,17.28
Mn-SrWO4/SiO2,Mn,25,Sr,38,W,74,SiO2,11,0.185,0.185,40,40,20,800,20,8.0,8.0,4.0,0.38,2,33.05,5.17,1.68,3.49,23.67,5.70,15.64,5.08,10.56,71.62,17.25
Mn-SrWO4/SiO2,Mn,25,Sr,38,W,74,SiO2,11,0.185,0.185,40,40,20,800,10,4.0,4.5,1.5,0.75,3,22.85,4.31,1.36,2.95,16.63,3.33,18.86,5.95,12.91,72.78,14.57
Mn-SrWO4/SiO2,Mn,25,Sr,38,W,74,SiO2,11,0.185,0.185,40,40,20,800,15,6.0,6.8,2.3,0.50,3,21.58,3.75,1.74,2.01,15.03,3.19,17.38,8.06,9.31,69.65,14.78
Mn-SrWO4/SiO2,Mn,25,Sr,38,W,74,SiO2,11,0.185,0.185,40,40,20,800,20,8.0,9.0,3.0,0.38,3,20.11,3.63,2.01,1.62,14.25,3.69,18.05,10.00,8.06,70.86,18.35
Mn-SrWO4/SiO2,Mn,25,Sr,38,W,74,SiO2,11,0.185,0.185,40,40,20,800,10,4.0,4.8,1.2,0.75,4,15.33,3.22,1.47,1.75,12.04,2.46,21.00,9.59,11.42,78.54,16.05
Mn-SrWO4/SiO2,Mn,25,Sr,38,W,74,SiO2,11,0.185,0.185,40,40,20,800,15,6.0,7.2,1.8,0.50,4,15.58,3.01,1.85,1.16,9.44,3.75,19.32,11.87,7.45,60.59,24.07
Mn-SrWO4/SiO2,Mn,25,Sr,38,W,74,SiO2,11,0.185,0.185,40,40,20,800,20,8.0,9.6,2.4,0.38,4,16.22,3.08,1.98,1.10,8.00,4.78,18.99,12.21,6.78,49.32,29.47
Mn-SrWO4/SiO2,Mn,25,Sr,38,W,74,SiO2,11,0.185,0.185,40,40,20,800,10,4.0,5.1,0.9,0.75,6,9.18,2.36,1.47,0.89,5.59,2.90,25.71,16.01,9.69,60.89,31.59
Mn-SrWO4/SiO2,Mn,25,Sr,38,W,74,SiO2,11,0.185,0.185,40,40,20,800,15,6.0,7.7,1.3,0.50,6,9.30,2.65,1.70,0.95,4.98,3.52,28.49,18.28,10.22,53.55,37.85
Mn-SrWO4/SiO2,Mn,25,Sr,38,W,74,SiO2,11,0.185,0.185,40,40,20,800,20,8.0,10.3,1.7,0.38,6,9.93,2.75,1.82,0.93,4.94,3.50,27.69,18.33,9.37,49.75,35.25
Mn-SrWO4/SiO2,Mn,25,Sr,38,W,74,SiO2,11,0.185,0.185,40,40,20,800,10,7.0,2.0,1.0,0.75,2,30.77,2.81,1.81,1.00,14.85,11.23,9.13,5.88,3.25,48.26,36.50
Mn-SrWO4/SiO2,Mn,25,Sr,38,W,74,SiO2,11,0.185,0.185,40,40,20,800,15,10.5,3.0,1.5,0.50,2,30.89,2.71,1.98,0.73,11.31,13.35,8.77,6.41,2.36,36.61,43.22
Mn-SrWO4/SiO2,Mn,25,Sr,38,W,74,SiO2,11,0.185,0.185,40,40,20,800,20,14.0,4.0,2.0,0.38,2,29.44,2.40,1.99,0.41,10.70,14.31,8.15,6.76,1.39,36.35,48.61
Mn-SrWO4/SiO2,Mn,25,Sr,38,W,74,SiO2,11,0.185,0.185,40,40,20,800,10,7.0,2.3,0.8,0.75,3,21.13,2.71,1.74,0.97,10.34,7.90,12.83,8.23,4.59,48.94,37.39
Mn-SrWO4/SiO2,Mn,25,Sr,38,W,74,SiO2,11,0.185,0.185,40,40,20,800,15,10.5,3.4,1.1,0.50,3,20.70,2.56,1.92,0.64,8.58,8.75,12.37,9.28,3.09,41.45,42.27
Mn-SrWO4/SiO2,Mn,25,Sr,38,W,74,SiO2,11,0.185,0.185,40,40,20,800,20,14.0,4.5,1.5,0.38,3,19.83,2.38,2.02,0.36,6.61,10.19,12.00,10.19,1.82,33.33,51.39
Mn-SrWO4/SiO2,Mn,25,Sr,38,W,74,SiO2,11,0.185,0.185,40,40,20,800,10,7.0,2.4,0.6,0.75,4,16.39,2.54,1.76,0.78,8.26,5.78,15.50,10.74,4.76,50.40,35.27
Mn-SrWO4/SiO2,Mn,25,Sr,38,W,74,SiO2,11,0.185,0.185,40,40,20,800,15,10.5,3.6,0.9,0.50,4,15.71,2.31,1.89,0.42,6.21,6.19,14.70,12.03,2.67,39.53,39.40
Mn-SrWO4/SiO2,Mn,25,Sr,38,W,74,SiO2,11,0.185,0.185,40,40,20,800,20,14.0,4.8,1.2,0.38,4,15.57,2.22,1.87,0.35,4.89,7.26,14.26,12.01,2.25,31.41,46.63
Mn-SrWO4/SiO2,Mn,25,Sr,38,W,74,SiO2,11,0.185,0.185,40,40,20,800,10,7.0,2.6,0.4,0.75,6,10.79,2.18,1.47,0.71,5.09,3.50,20.20,13.62,6.58,47.17,32.44
Mn-SrWO4/SiO2,Mn,25,Sr,38,W,74,SiO2,11,0.185,0.185,40,40,20,800,15,10.5,3.9,0.6,0.50,6,10.97,1.81,1.48,0.33,3.85,3.57,16.50,13.49,3.01,35.10,32.54
Mn-SrWO4/SiO2,Mn,25,Sr,38,W,74,SiO2,11,0.185,0.185,40,40,20,800,20,14.0,5.1,0.9,0.38,6,9.67,1.76,1.42,0.34,3.08,4.35,18.20,14.68,3.52,31.85,44.98
Mn-SrWO4/SiO2,Mn,25,Sr,38,W,74,SiO2,11,0.185,0.185,40,40,20,775,10,1.5,5.7,2.8,0.75,2,31.11,5.12,1.60,3.52,22.88,6.77,16.46,5.14,11.31,73.55,21.76
Mn-SrWO4/SiO2,Mn,25,Sr,38,W,74,SiO2,11,0.185,0.185,40,40,20,775,15,2.3,8.5,4.3,0.50,2,30.92,5.69,1.91,3.78,23.48,6.56,18.40,6.18,12.23,75.94,21.22
Mn-SrWO4/SiO2,Mn,25,Sr,38,W,74,SiO2,11,0.185,0.185,40,40,20,775,20,3.0,11.3,5.7,0.38,2,33.33,5.71,2.02,3.69,22.77,6.19,17.13,6.06,11.07,68.32,18.57
Mn-SrWO4/SiO2,Mn,25,Sr,38,W,74,SiO2,11,0.185,0.185,40,40,20,775,10,1.5,6.4,2.1,0.75,3,22.06,4.82,1.71,3.11,15.52,3.39,21.85,7.75,14.10,70.35,15.37
Mn-SrWO4/SiO2,Mn,25,Sr,38,W,74,SiO2,11,0.185,0.185,40,40,20,775,15,2.3,9.6,3.2,0.50,3,20.35,4.50,2.06,2.44,15.09,3.54,22.11,10.12,11.99,74.15,17.40
Mn-SrWO4/SiO2,Mn,25,Sr,38,W,74,SiO2,11,0.185,0.185,40,40,20,775,20,3.0,12.8,4.3,0.38,3,20.13,4.12,2.27,1.85,14.41,4.06,20.47,11.28,9.19,71.58,20.17
Mn-SrWO4/SiO2,Mn,25,Sr,38,W,74,SiO2,11,0.185,0.185,40,40,20,775,10,1.5,6.8,1.7,0.75,4,17.50,3.49,1.74,1.75,11.24,2.64,19.94,9.94,10.00,64.23,15.09
Mn-SrWO4/SiO2,Mn,25,Sr,38,W,74,SiO2,11,0.185,0.185,40,40,20,775,15,2.3,10.2,2.6,0.50,4,17.24,3.09,1.99,1.10,9.00,4.09,17.92,11.54,6.38,52.20,23.72
Mn-SrWO4/SiO2,Mn,25,Sr,38,W,74,SiO2,11,0.185,0.185,40,40,20,775,20,3.0,13.6,3.4,0.38,4,15.00,3.23,2.18,1.05,7.62,5.49,21.53,14.53,7.00,50.80,36.60
Mn-SrWO4/SiO2,Mn,25,Sr,38,W,74,SiO2,11,0.185,0.185,40,40,20,775,10,1.5,7.3,1.2,0.75,6,11.51,2.48,1.58,0.90,5.51,3.29,21.55,13.73,7.82,47.87,28.58
Mn-SrWO4/SiO2,Mn,25,Sr,38,W,74,SiO2,11,0.185,0.185,40,40,20,775,15,2.3,10.9,1.8,0.50,6,12.23,2.60,1.82,0.78,4.56,3.85,21.26,14.88,6.38,37.29,31.48
Mn-SrWO4/SiO2,Mn,25,Sr,38,W,74,SiO2,11,0.185,0.185,40,40,20,775,20,3.0,14.6,2.4,0.38,6,10.32,2.59,1.98,0.61,4.48,4.06,25.10,19.19,5.91,43.41,39.34
Mn-SrWO4/SiO2,Mn,25,Sr,38,W,74,SiO2,11,0.185,0.185,40,40,20,775,10,4.0,4.0,2.0,0.75,2,31.69,3.93,1.72,2.21,22.47,6.75,12.40,5.43,6.97,70.91,21.30
Mn-SrWO4/SiO2,Mn,25,Sr,38,W,74,SiO2,11,0.185,0.185,40,40,20,775,15,6.0,6.0,3.0,0.50,2,30.75,3.78,1.97,1.81,20.69,7.03,12.29,6.41,5.89,67.28,22.86
Mn-SrWO4/SiO2,Mn,25,Sr,38,W,74,SiO2,11,0.185,0.185,40,40,20,775,20,8.0,8.0,4.0,0.38,2,29.87,3.44,2.21,1.23,18.43,8.99,11.52,7.40,4.12,61.70,30.10
Mn-SrWO4/SiO2,Mn,25,Sr,38,W,74,SiO2,11,0.185,0.185,40,40,20,775,10,4.0,4.5,1.5,0.75,3,22.18,2.87,1.82,1.05,12.14,5.75,12.94,8.21,4.73,54.73,25.92
Mn-SrWO4/SiO2,Mn,25,Sr,38,W,74,SiO2,11,0.185,0.185,40,40,20,775,15,6.0,6.8,2.3,0.50,3,17.91,2.93,2.05,0.88,8.43,8.83,16.36,11.45,4.91,47.07,49.30
Mn-SrWO4/SiO2,Mn,25,Sr,38,W,74,SiO2,11,0.185,0.185,40,40,20,775,20,8.0,9.0,3.0,0.38,3,18.52,2.90,2.22,0.68,7.66,9.25,15.66,11.99,3.67,41.36,49.95
Mn-SrWO4/SiO2,Mn,25,Sr,38,W,74,SiO2,11,0.185,0.185,40,40,20,775,10,4.0,4.8,1.2,0.75,4,16.68,2.57,1.78,0.79,8.07,5.29,15.41,10.67,4.74,48.38,31.71
Mn-SrWO4/SiO2,Mn,25,Sr,38,W,74,SiO2,11,0.185,0.185,40,40,20,775,15,6.0,7.2,1.8,0.50,4,14.17,2.63,2.10,0.53,6.22,6.79,18.56,14.82,3.74,43.90,47.92
Mn-SrWO4/SiO2,Mn,25,Sr,38,W,74,SiO2,11,0.185,0.185,40,40,20,775,20,8.0,9.6,2.4,0.38,4,13.40,2.72,1.99,0.73,4.27,8.27,20.30,14.85,5.45,31.87,61.72
Mn-SrWO4/SiO2,Mn,25,Sr,38,W,74,SiO2,11,0.185,0.185,40,40,20,775,10,4.0,5.1,0.9,0.75,6,9.12,2.18,1.63,0.55,5.04,3.44,23.90,17.87,6.03,55.26,37.72
Mn-SrWO4/SiO2,Mn,25,Sr,38,W,74,SiO2,11,0.185,0.185,40,40,20,775,15,6.0,7.7,1.3,0.50,6,8.98,2.15,1.69,0.46,3.86,4.59,23.94,18.82,5.12,42.98,51.11
Mn-SrWO4/SiO2,Mn,25,Sr,38,W,74,SiO2,11,0.185,0.185,40,40,20,775,20,8.0,10.3,1.7,0.38,6,10.26,2.87,1.62,1.25,2.99,4.37,27.97,15.79,12.18,29.14,42.59
Mn-SrWO4/SiO2,Mn,25,Sr,38,W,74,SiO2,11,0.185,0.185,40,40,20,775,10,7.0,2.0,1.0,0.75,2,26.38,4.24,1.92,2.32,5.88,17.11,16.07,7.28,8.79,22.29,64.86
Mn-SrWO4/SiO2,Mn,25,Sr,38,W,74,SiO2,11,0.185,0.185,40,40,20,775,15,10.5,3.0,1.5,0.50,2,24.40,4.83,1.84,2.99,6.35,8.66,19.80,7.54,12.25,26.02,35.49
Mn-SrWO4/SiO2,Mn,25,Sr,38,W,74,SiO2,11,0.185,0.185,40,40,20,775,20,14.0,4.0,2.0,0.38,2,17.99,4.75,1.98,2.77,6.94,5.42,26.40,11.01,15.40,38.58,30.13
Mn-SrWO4/SiO2,Mn,25,Sr,38,W,74,SiO2,11,0.185,0.185,40,40,20,775,10,7.0,2.3,0.8,0.75,3,18.25,4.47,1.90,2.57,5.21,8.47,24.49,10.41,14.08,28.55,46.41
Mn-SrWO4/SiO2,Mn,25,Sr,38,W,74,SiO2,11,0.185,0.185,40,40,20,775,15,10.5,3.4,1.1,0.50,3,14.82,4.19,1.91,2.28,4.96,5.51,28.27,12.89,15.38,33.47,37.18
Mn-SrWO4/SiO2,Mn,25,Sr,38,W,74,SiO2,11,0.185,0.185,40,40,20,775,20,14.0,4.5,1.5,0.38,3,11.56,3.51,1.74,1.77,4.17,3.41,30.36,15.05,15.31,36.07,29.50
Mn-SrWO4/SiO2,Mn,25,Sr,38,W,74,SiO2,11,0.185,0.185,40,40,20,775,10,7.0,2.4,0.6,0.75,4,13.00,4.03,1.80,2.23,3.58,6.08,31.00,13.85,17.15,27.54,46.77
Mn-SrWO4/SiO2,Mn,25,Sr,38,W,74,SiO2,11,0.185,0.185,40,40,20,775,15,10.5,3.6,0.9,0.50,4,12.29,3.27,1.70,1.57,3.93,3.62,26.61,13.83,12.77,31.98,29.45
Mn-SrWO4/SiO2,Mn,25,Sr,38,W,74,SiO2,11,0.185,0.185,40,40,20,775,20,14.0,4.8,1.2,0.38,4,10.77,2.86,1.61,1.25,3.31,2.54,26.56,14.95,11.61,30.73,23.58
Mn-SrWO4/SiO2,Mn,25,Sr,38,W,74,SiO2,11,0.185,0.185,40,40,20,775,10,7.0,2.6,0.4,0.75,6,8.81,2.67,1.41,1.26,2.50,3.99,30.31,16.00,14.30,28.38,45.29
Mn-SrWO4/SiO2,Mn,25,Sr,38,W,74,SiO2,11,0.185,0.185,40,40,20,775,15,10.5,3.9,0.6,0.50,6,8.40,2.19,1.25,0.94,2.16,2.62,26.07,14.88,11.19,25.71,31.19
Mn-SrWO4/SiO2,Mn,25,Sr,38,W,74,SiO2,11,0.185,0.185,40,40,20,775,20,14.0,5.1,0.9,0.38,6,7.81,2.13,1.40,0.73,1.97,1.91,27.27,17.93,9.35,25.22,24.46
Mn-SrWO4/SiO2,Mn,25,Sr,38,W,74,SiO2,11,0.185,0.185,40,40,20,750,10,1.5,5.7,2.8,0.75,2,30.80,4.09,2.02,2.07,21.98,6.47,13.28,6.56,6.72,71.36,21.01
Mn-SrWO4/SiO2,Mn,25,Sr,38,W,74,SiO2,11,0.185,0.185,40,40,20,750,15,2.3,8.5,4.3,0.50,2,32.23,3.62,2.19,1.43,20.37,7.00,11.23,6.79,4.44,63.20,21.72
Mn-SrWO4/SiO2,Mn,25,Sr,38,W,74,SiO2,11,0.185,0.185,40,40,20,750,20,3.0,11.3,5.7,0.38,2,30.95,3.44,2.38,1.06,18.97,8.26,11.11,7.69,3.42,61.29,26.69
Mn-SrWO4/SiO2,Mn,25,Sr,38,W,74,SiO2,11,0.185,0.185,40,40,20,750,10,1.5,6.4,2.1,0.75,3,21.26,2.91,2.07,0.84,11.69,5.99,13.69,9.74,3.95,54.99,28.17
Mn-SrWO4/SiO2,Mn,25,Sr,38,W,74,SiO2,11,0.185,0.185,40,40,20,750,15,2.3,9.6,3.2,0.50,3,19.95,2.91,2.29,0.62,8.35,9.30,14.59,11.48,3.11,41.85,46.62
Mn-SrWO4/SiO2,Mn,25,Sr,38,W,74,SiO2,11,0.185,0.185,40,40,20,750,20,3.0,12.8,4.3,0.38,3,19.24,3.74,2.15,1.59,5.96,9.87,19.44,11.17,8.26,30.98,51.30
Mn-SrWO4/SiO2,Mn,25,Sr,38,W,74,SiO2,11,0.185,0.185,40,40,20,750,10,1.5,6.8,1.7,0.75,4,14.45,2.56,1.97,0.59,6.85,6.19,17.72,13.63,4.08,47.40,42.84
Mn-SrWO4/SiO2,Mn,25,Sr,38,W,74,SiO2,11,0.185,0.185,40,40,20,750,15,2.3,10.2,2.6,0.50,4,14.72,3.24,1.90,1.34,3.88,7.54,22.01,12.91,9.10,26.36,51.22
Mn-SrWO4/SiO2,Mn,25,Sr,38,W,74,SiO2,11,0.185,0.185,40,40,20,750,20,3.0,13.6,3.4,0.38,4,10.48,4.78,2.03,2.75,3.85,3.50,45.61,19.37,26.24,36.74,33.40
Mn-SrWO4/SiO2,Mn,25,Sr,38,W,74,SiO2,11,0.185,0.185,40,40,20,750,10,1.5,7.3,1.2,0.75,6,13.45,1.98,1.53,0.45,4.12,4.52,14.72,11.38,3.35,30.63,33.61
Mn-SrWO4/SiO2,Mn,25,Sr,38,W,74,SiO2,11,0.185,0.185,40,40,20,750,15,2.3,10.9,1.8,0.50,6,6.82,3.33,1.61,1.72,2.06,2.89,48.83,23.61,25.22,30.21,42.38
Mn-SrWO4/SiO2,Mn,25,Sr,38,W,74,SiO2,11,0.185,0.185,40,40,20,750,20,3.0,14.6,2.4,0.38,6,4.57,2.95,1.50,1.45,2.12,1.49,64.55,32.82,31.73,46.39,32.60
Mn-SrWO4/SiO2,Mn,25,Sr,38,W,74,SiO2,11,0.185,0.185,40,40,20,750,10,4.0,4.0,2.0,0.75,2,27.83,2.57,2.10,0.47,12.68,13.97,9.23,7.55,1.69,45.56,50.20
Mn-SrWO4/SiO2,Mn,25,Sr,38,W,74,SiO2,11,0.185,0.185,40,40,20,750,15,6.0,6.0,3.0,0.50,2,22.87,6.70,2.20,4.50,8.08,10.46,29.30,9.62,19.68,35.33,45.74
Mn-SrWO4/SiO2,Mn,25,Sr,38,W,74,SiO2,11,0.185,0.185,40,40,20,750,20,8.0,8.0,4.0,0.38,2,19.37,6.65,2.29,4.36,8.18,5.48,34.33,11.82,22.51,42.23,28.29
Mn-SrWO4/SiO2,Mn,25,Sr,38,W,74,SiO2,11,0.185,0.185,40,40,20,750,10,4.0,4.5,1.5,0.75,3,15.75,5.29,1.92,3.37,4.59,6.71,33.59,12.19,21.40,29.14,42.60
Mn-SrWO4/SiO2,Mn,25,Sr,38,W,74,SiO2,11,0.185,0.185,40,40,20,750,15,6.0,6.8,2.3,0.50,3,10.85,4.62,1.97,2.65,5.01,3.13,42.58,18.16,24.42,46.18,28.85
Mn-SrWO4/SiO2,Mn,25,Sr,38,W,74,SiO2,11,0.185,0.185,40,40,20,750,20,8.0,9.0,3.0,0.38,3,10.00,4.07,1.93,2.14,4.06,1.90,40.70,19.30,21.40,40.60,19.00
Mn-SrWO4/SiO2,Mn,25,Sr,38,W,74,SiO2,11,0.185,0.185,40,40,20,750,10,4.0,4.8,1.2,0.75,4,10.26,4.10,1.64,2.46,3.83,3.25,39.96,15.98,23.98,37.33,31.68
Mn-SrWO4/SiO2,Mn,25,Sr,38,W,74,SiO2,11,0.185,0.185,40,40,20,750,15,6.0,7.2,1.8,0.50,4,7.32,3.70,1.68,2.02,3.11,2.15,50.55,22.95,27.60,42.49,29.37
Mn-SrWO4/SiO2,Mn,25,Sr,38,W,74,SiO2,11,0.185,0.185,40,40,20,750,20,8.0,9.6,2.4,0.38,4,5.66,3.05,1.50,1.55,2.54,1.32,53.89,26.50,27.39,44.88,23.32
Mn-SrWO4/SiO2,Mn,25,Sr,38,W,74,SiO2,11,0.185,0.185,40,40,20,750,10,4.0,5.1,0.9,0.75,6,5.36,2.72,1.30,1.42,2.41,1.79,50.75,24.25,26.49,44.96,33.40
Mn-SrWO4/SiO2,Mn,25,Sr,38,W,74,SiO2,11,0.185,0.185,40,40,20,750,15,6.0,7.7,1.3,0.50,6,4.90,2.28,1.21,1.07,2.13,1.18,46.53,24.69,21.84,43.47,24.08
Mn-SrWO4/SiO2,Mn,25,Sr,38,W,74,SiO2,11,0.185,0.185,40,40,20,750,20,8.0,10.3,1.7,0.38,6,3.89,2.03,1.17,0.86,1.64,0.91,52.19,30.08,22.11,42.16,23.39
Mn-SrWO4/SiO2,Mn,25,Sr,38,W,74,SiO2,11,0.185,0.185,40,40,20,750,10,7.0,2.0,1.0,0.75,2,12.80,3.52,1.70,1.82,5.28,3.69,27.50,13.28,14.22,41.25,28.83
Mn-SrWO4/SiO2,Mn,25,Sr,38,W,74,SiO2,11,0.185,0.185,40,40,20,750,15,10.5,3.0,1.5,0.50,2,11.49,2.35,1.21,1.14,4.02,2.38,20.45,10.53,9.92,34.99,20.71
Mn-SrWO4/SiO2,Mn,25,Sr,38,W,74,SiO2,11,0.185,0.185,40,40,20,750,20,14.0,4.0,2.0,0.38,2,9.12,2.22,1.23,0.99,3.60,1.91,24.34,13.49,10.86,39.47,20.94
Mn-SrWO4/SiO2,Mn,25,Sr,38,W,74,SiO2,11,0.185,0.185,40,40,20,750,10,7.0,2.3,0.8,0.75,3,7.06,2.48,1.46,1.02,3.14,2.60,35.13,20.68,14.45,44.48,36.83
Mn-SrWO4/SiO2,Mn,25,Sr,38,W,74,SiO2,11,0.185,0.185,40,40,20,750,15,10.5,3.4,1.1,0.50,3,6.39,2.03,1.19,0.84,2.14,1.87,31.77,18.62,13.15,33.49,29.26
Mn-SrWO4/SiO2,Mn,25,Sr,38,W,74,SiO2,11,0.185,0.185,40,40,20,750,20,14.0,4.5,1.5,0.38,3,4.90,1.71,1.20,0.51,1.98,1.47,34.90,24.49,10.41,40.41,30.00
Mn-SrWO4/SiO2,Mn,25,Sr,38,W,74,SiO2,11,0.185,0.185,40,40,20,750,10,7.0,2.4,0.6,0.75,4,5.93,1.90,1.08,0.82,3.25,2.14,32.04,18.21,13.83,54.81,36.09
Mn-SrWO4/SiO2,Mn,25,Sr,38,W,74,SiO2,11,0.185,0.185,40,40,20,750,15,10.5,3.6,0.9,0.50,4,7.03,1.58,1.15,0.43,2.45,1.40,22.48,16.36,6.12,34.85,19.91
Mn-SrWO4/SiO2,Mn,25,Sr,38,W,74,SiO2,11,0.185,0.185,40,40,20,750,20,14.0,4.8,1.2,0.38,4,4.66,1.31,0.92,0.39,1.14,1.17,28.11,19.74,8.37,24.46,25.11
Mn-SrWO4/SiO2,Mn,25,Sr,38,W,74,SiO2,11,0.185,0.185,40,40,20,750,10,7.0,2.6,0.4,0.75,6,5.19,1.57,0.98,0.59,2.01,1.56,30.25,18.88,11.37,38.73,30.06
Mn-SrWO4/SiO2,Mn,25,Sr,38,W,74,SiO2,11,0.185,0.185,40,40,20,750,15,10.5,3.9,0.6,0.50,6,2.05,1.20,0.76,0.44,1.45,1.10,58.54,37.07,21.46,70.73,53.66
Mn-SrWO4/SiO2,Mn,25,Sr,38,W,74,SiO2,11,0.185,0.185,40,40,20,750,20,14.0,5.1,0.9,0.38,6,4.34,1.10,0.83,0.27,1.95,0.86,25.35,19.12,6.22,44.93,19.82
Mn-SrWO4/SiO2,Mn,25,Sr,38,W,74,SiO2,11,0.185,0.185,40,40,20,700,10,1.5,5.7,2.8,0.75,2,15.69,4.80,1.99,2.81,6.71,2.98,30.59,12.68,17.91,42.77,18.99
Mn-SrWO4/SiO2,Mn,25,Sr,38,W,74,SiO2,11,0.185,0.185,40,40,20,700,15,2.3,8.5,4.3,0.50,2,10.07,4.15,2.05,2.10,5.35,1.78,41.21,20.36,20.85,53.13,17.68
Mn-SrWO4/SiO2,Mn,25,Sr,38,W,74,SiO2,11,0.185,0.185,40,40,20,700,20,3.0,11.3,5.7,0.38,2,9.01,3.45,1.82,1.63,4.48,1.24,38.29,20.20,18.09,49.72,13.76
Mn-SrWO4/SiO2,Mn,25,Sr,38,W,74,SiO2,11,0.185,0.185,40,40,20,700,10,1.5,6.4,2.1,0.75,3,6.30,2.68,1.49,1.19,2.98,1.32,42.54,23.65,18.89,47.30,20.95
Mn-SrWO4/SiO2,Mn,25,Sr,38,W,74,SiO2,11,0.185,0.185,40,40,20,700,15,2.3,9.6,3.2,0.50,3,4.79,2.10,1.21,0.89,2.20,0.88,43.84,25.26,18.58,45.93,18.37
Mn-SrWO4/SiO2,Mn,25,Sr,38,W,74,SiO2,11,0.185,0.185,40,40,20,700,20,3.0,12.8,4.3,0.38,3,2.61,1.85,1.14,0.71,1.50,0.67,70.88,43.68,27.20,57.47,25.67
Mn-SrWO4/SiO2,Mn,25,Sr,38,W,74,SiO2,11,0.185,0.185,40,40,20,700,10,1.5,6.8,1.7,0.75,4,3.82,1.85,1.08,0.77,1.67,0.95,48.43,28.27,20.16,43.72,24.87
Mn-SrWO4/SiO2,Mn,25,Sr,38,W,74,SiO2,11,0.185,0.185,40,40,20,700,15,2.3,10.2,2.6,0.50,4,1.64,1.50,0.97,0.53,1.25,0.67,91.46,59.15,32.32,76.22,40.85
Mn-SrWO4/SiO2,Mn,25,Sr,38,W,74,SiO2,11,0.185,0.185,40,40,20,700,20,3.0,13.6,3.4,0.38,4,2.99,1.25,0.77,0.48,1.21,0.51,41.81,25.75,16.05,40.47,17.06
Mn-SrWO4/SiO2,Mn,25,Sr,38,W,74,SiO2,11,0.185,0.185,40,40,20,700,10,1.5,7.3,1.2,0.75,6,3.01,1.13,0.68,0.45,1.17,0.68,37.54,22.59,14.95,38.87,22.59
Mn-SrWO4/SiO2,Mn,25,Sr,38,W,74,SiO2,11,0.185,0.185,40,40,20,700,15,2.3,10.9,1.8,0.50,6,2.09,0.99,0.67,0.32,0.57,0.48,47.37,32.06,15.31,27.27,22.97
Mn-SrWO4/SiO2,Mn,25,Sr,38,W,74,SiO2,11,0.185,0.185,40,40,20,700,20,3.0,14.6,2.4,0.38,6,2.41,0.74,0.45,0.29,0.66,0.35,30.71,18.67,12.03,27.39,14.52
Mn-SrWO4/SiO2,Mn,25,Sr,38,W,74,SiO2,11,0.185,0.185,40,40,20,700,10,4.0,4.0,2.0,0.75,2,5.09,2.15,1.24,0.91,3.16,1.62,42.24,24.36,17.88,62.08,31.83
Mn-SrWO4/SiO2,Mn,25,Sr,38,W,74,SiO2,11,0.185,0.185,40,40,20,700,15,6.0,6.0,3.0,0.50,2,2.37,1.66,0.96,0.70,1.70,1.07,70.04,40.51,29.54,71.73,45.15
Mn-SrWO4/SiO2,Mn,25,Sr,38,W,74,SiO2,11,0.185,0.185,40,40,20,700,20,8.0,8.0,4.0,0.38,2,4.77,1.50,0.95,0.55,1.63,0.83,31.45,19.92,11.53,34.17,17.40
Mn-SrWO4/SiO2,Mn,25,Sr,38,W,74,SiO2,11,0.185,0.185,40,40,20,700,10,4.0,4.5,1.5,0.75,3,2.95,1.34,0.88,0.46,1.63,1.09,45.42,29.83,15.59,55.25,36.95
Mn-SrWO4/SiO2,Mn,25,Sr,38,W,74,SiO2,11,0.185,0.185,40,40,20,700,15,6.0,6.8,2.3,0.50,3,2.25,1.03,0.71,0.32,1.35,0.71,45.78,31.56,14.22,60.00,31.56
Mn-SrWO4/SiO2,Mn,25,Sr,38,W,74,SiO2,11,0.185,0.185,40,40,20,700,20,8.0,9.0,3.0,0.38,3,3.11,0.86,0.62,0.24,0.89,0.56,27.65,19.94,7.72,28.62,18.01
Mn-SrWO4/SiO2,Mn,25,Sr,38,W,74,SiO2,11,0.185,0.185,40,40,20,700,10,4.0,4.8,1.2,0.75,4,1.36,1.00,0.67,0.33,1.12,0.87,73.53,49.26,24.26,82.35,63.97
Mn-SrWO4/SiO2,Mn,25,Sr,38,W,74,SiO2,11,0.185,0.185,40,40,20,700,15,6.0,7.2,1.8,0.50,4,0.89,0.79,0.51,0.28,0.83,0.61,88.76,57.30,31.46,93.26,68.54
Mn-SrWO4/SiO2,Mn,25,Sr,38,W,74,SiO2,11,0.185,0.185,40,40,20,700,20,8.0,9.6,2.4,0.38,4,2.01,0.62,0.41,0.21,1.04,0.45,30.85,20.40,10.45,51.74,22.39
Mn-SrWO4/SiO2,Mn,25,Sr,38,W,74,SiO2,11,0.185,0.185,40,40,20,700,10,4.0,5.1,0.9,0.75,6,3.10,0.64,0.46,0.18,1.17,0.63,20.65,14.84,5.81,37.74,20.32
Mn-SrWO4/SiO2,Mn,25,Sr,38,W,74,SiO2,11,0.185,0.185,40,40,20,700,15,6.0,7.7,1.3,0.50,6,2.11,0.56,0.38,0.18,0.35,0.45,26.54,18.01,8.53,16.59,21.33
Mn-SrWO4/SiO2,Mn,25,Sr,38,W,74,SiO2,11,0.185,0.185,40,40,20,700,20,8.0,10.3,1.7,0.38,6,2.08,0.54,0.37,0.17,0.38,0.35,25.96,17.79,8.17,18.27,16.83
Mn-SrWO4/SiO2,Mn,25,Sr,38,W,74,SiO2,11,0.185,0.185,40,40,20,700,10,7.0,2.0,1.0,0.75,2,2.28,0.53,0.52,0.01,1.50,1.32,23.25,22.81,0.44,65.79,57.89
Mn-SrWO4/SiO2,Mn,25,Sr,38,W,74,SiO2,11,0.185,0.185,40,40,20,700,15,10.5,3.0,1.5,0.50,2,5.20,0.45,0.41,0.04,1.49,0.85,8.65,7.88,0.77,28.65,16.35
Mn-SrWO4/SiO2,Mn,25,Sr,38,W,74,SiO2,11,0.185,0.185,40,40,20,700,20,14.0,4.0,2.0,0.38,2,2.26,0.23,0.18,0.05,0.95,0.71,10.18,7.96,2.21,42.04,31.42
Mn-SrWO4/SiO2,Mn,25,Sr,38,W,74,SiO2,11,0.185,0.185,40,40,20,700,10,7.0,2.3,0.8,0.75,3,2.28,0.37,0.33,0.04,0.90,1.02,16.23,14.47,1.75,39.47,44.74
Mn-SrWO4/SiO2,Mn,25,Sr,38,W,74,SiO2,11,0.185,0.185,40,40,20,700,15,10.5,3.4,1.1,0.50,3,2.13,0.25,0.19,0.06,0.83,0.70,11.74,8.92,2.82,38.97,32.86
Mn-SrWO4/SiO2,Mn,25,Sr,38,W,74,SiO2,11,0.185,0.185,40,40,20,700,20,14.0,4.5,1.5,0.38,3,2.42,0.35,0.17,0.18,1.02,0.54,14.46,7.02,7.44,42.15,22.31
Mn-SrWO4/SiO2,Mn,25,Sr,38,W,74,SiO2,11,0.185,0.185,40,40,20,700,10,7.0,2.4,0.6,0.75,4,2.38,0.50,0.41,0.09,0.28,0.89,21.01,17.23,3.78,11.76,37.39
Mn-SrWO4/SiO2,Mn,25,Sr,38,W,74,SiO2,11,0.185,0.185,40,40,20,700,15,10.5,3.6,0.9,0.50,4,1.51,0.23,0.22,0.01,0.56,0.55,15.23,14.57,0.66,37.09,36.42
Mn-SrWO4/SiO2,Mn,25,Sr,38,W,74,SiO2,11,0.185,0.185,40,40,20,700,20,14.0,4.8,1.2,0.38,4,3.88,0.44,0.38,0.06,0.76,0.48,11.34,9.79,1.55,19.59,12.37
Mn-SrWO4/SiO2,Mn,25,Sr,38,W,74,SiO2,11,0.185,0.185,40,40,20,700,10,7.0,2.6,0.4,0.75,6,1.91,0.34,0.29,0.05,1.31,0.71,17.80,15.18,2.62,68.59,37.17
Mn-SrWO4/SiO2,Mn,25,Sr,38,W,74,SiO2,11,0.185,0.185,40,40,20,700,15,10.5,3.9,0.6,0.50,6,1.51,0.20,0.19,0.01,0.06,0.46,13.25,12.58,0.66,3.97,30.46
Mn-SrWO4/SiO2,Mn,25,Sr,38,W,74,SiO2,11,0.185,0.185,40,40,20,700,20,14.0,5.1,0.9,0.38,6,1.50,0.24,0.22,0.02,0.09,0.34,16.00,14.67,1.33,6.00,22.67
Mn-BaWO4/SiO2,Mn,25,Ba,56,W,74,SiO2,11,0.185,0.185,50,25,25,900,10,1.5,5.7,2.8,0.75,2,34.37,3.82,0.60,3.22,32.30,6.26,11.11,1.75,9.37,93.98,18.21
Mn-BaWO4/SiO2,Mn,25,Ba,56,W,74,SiO2,11,0.185,0.185,50,25,25,900,15,2.3,8.5,4.3,0.50,2,35.65,4.88,0.64,4.24,32.79,5.99,13.69,1.80,11.89,91.98,16.80
Mn-BaWO4/SiO2,Mn,25,Ba,56,W,74,SiO2,11,0.185,0.185,50,25,25,900,20,3.0,11.3,5.7,0.38,2,35.76,5.58,0.67,4.91,32.75,5.78,15.60,1.87,13.73,91.58,16.16
Mn-BaWO4/SiO2,Mn,25,Ba,56,W,74,SiO2,11,0.185,0.185,50,25,25,900,10,1.5,6.4,2.1,0.75,3,24.18,4.73,0.51,4.22,23.23,3.13,19.56,2.11,17.45,96.07,12.94
Mn-BaWO4/SiO2,Mn,25,Ba,56,W,74,SiO2,11,0.185,0.185,50,25,25,900,15,2.3,9.6,3.2,0.50,3,24.34,5.60,0.56,5.04,23.54,2.99,23.01,2.30,20.71,96.71,12.28
Mn-BaWO4/SiO2,Mn,25,Ba,56,W,74,SiO2,11,0.185,0.185,50,25,25,900,20,3.0,12.8,4.3,0.38,3,24.43,6.28,0.60,5.68,22.99,2.90,25.71,2.46,23.25,94.11,11.87
Mn-BaWO4/SiO2,Mn,25,Ba,56,W,74,SiO2,11,0.185,0.185,50,25,25,900,10,1.5,6.8,1.7,0.75,4,18.43,4.98,0.45,4.53,18.05,1.93,27.02,2.44,24.58,97.94,10.47
Mn-BaWO4/SiO2,Mn,25,Ba,56,W,74,SiO2,11,0.185,0.185,50,25,25,900,15,2.3,10.2,2.6,0.50,4,19.30,5.62,0.50,5.12,17.82,1.84,29.12,2.59,26.53,92.33,9.53
Mn-BaWO4/SiO2,Mn,25,Ba,56,W,74,SiO2,11,0.185,0.185,50,25,25,900,20,3.0,13.6,3.4,0.38,4,19.33,6.11,0.56,5.55,17.60,1.78,31.61,2.90,28.71,91.05,9.21
Mn-BaWO4/SiO2,Mn,25,Ba,56,W,74,SiO2,11,0.185,0.185,50,25,25,900,10,1.5,7.3,1.2,0.75,6,13.67,4.71,0.40,4.31,12.92,1.07,34.46,2.93,31.53,94.51,7.83
Mn-BaWO4/SiO2,Mn,25,Ba,56,W,74,SiO2,11,0.185,0.185,50,25,25,900,15,2.3,10.9,1.8,0.50,6,18.56,5.45,0.52,4.93,12.12,0.98,29.36,2.80,26.56,65.30,5.28
Mn-BaWO4/SiO2,Mn,25,Ba,56,W,74,SiO2,11,0.185,0.185,50,25,25,900,20,3.0,14.6,2.4,0.38,6,13.38,5.56,0.51,5.05,11.80,0.89,41.55,3.81,37.74,88.19,6.65
Mn-BaWO4/SiO2,Mn,25,Ba,56,W,74,SiO2,11,0.185,0.185,50,25,25,900,10,4.0,4.0,2.0,0.75,2,35.93,4.61,0.62,3.99,33.88,6.01,12.83,1.73,11.10,94.29,16.73
Mn-BaWO4/SiO2,Mn,25,Ba,56,W,74,SiO2,11,0.185,0.185,50,25,25,900,15,6.0,6.0,3.0,0.50,2,37.65,5.15,0.59,4.56,33.33,5.49,13.68,1.57,12.11,88.53,14.58
Mn-BaWO4/SiO2,Mn,25,Ba,56,W,74,SiO2,11,0.185,0.185,50,25,25,900,20,8.0,8.0,4.0,0.38,2,36.47,5.81,0.65,5.16,33.06,5.19,15.93,1.78,14.15,90.65,14.23
Mn-BaWO4/SiO2,Mn,25,Ba,56,W,74,SiO2,11,0.185,0.185,50,25,25,900,10,4.0,4.5,1.5,0.75,3,25.38,4.89,0.52,4.37,24.08,3.01,19.27,2.05,17.22,94.88,11.86
Mn-BaWO4/SiO2,Mn,25,Ba,56,W,74,SiO2,11,0.185,0.185,50,25,25,900,15,6.0,6.8,2.3,0.50,3,23.96,5.70,0.54,5.16,22.98,2.67,23.79,2.25,21.54,95.91,11.14
Mn-BaWO4/SiO2,Mn,25,Ba,56,W,74,SiO2,11,0.185,0.185,50,25,25,900,20,8.0,9.0,3.0,0.38,3,25.42,6.10,0.62,5.48,22.79,2.59,24.00,2.44,21.56,89.65,10.19
Mn-BaWO4/SiO2,Mn,25,Ba,56,W,74,SiO2,11,0.185,0.185,50,25,25,900,10,4.0,4.8,1.2,0.75,4,19.44,4.83,0.44,4.39,18.90,1.88,24.85,2.26,22.58,97.22,9.67
Mn-BaWO4/SiO2,Mn,25,Ba,56,W,74,SiO2,11,0.185,0.185,50,25,25,900,15,6.0,7.2,1.8,0.50,4,18.92,5.50,0.54,4.96,17.98,1.66,29.07,2.85,26.22,95.03,8.77
Mn-BaWO4/SiO2,Mn,25,Ba,56,W,74,SiO2,11,0.185,0.185,50,25,25,900,20,8.0,9.6,2.4,0.38,4,19.86,5.82,0.60,5.22,17.29,1.61,29.31,3.02,26.28,87.06,8.11
Mn-BaWO4/SiO2,Mn,25,Ba,56,W,74,SiO2,11,0.185,0.185,50,25,25,900,10,4.0,5.1,0.9,0.75,6,18.05,4.43,0.39,4.04,12.68,0.93,24.54,2.16,22.38,70.25,5.15
Mn-BaWO4/SiO2,Mn,25,Ba,56,W,74,SiO2,11,0.185,0.185,50,25,25,900,15,6.0,7.7,1.3,0.50,6,12.40,4.79,0.49,4.30,12.25,0.86,38.63,3.95,34.68,98.79,6.94
Mn-BaWO4/SiO2,Mn,25,Ba,56,W,74,SiO2,11,0.185,0.185,50,25,25,900,20,8.0,10.3,1.7,0.38,6,12.80,4.86,0.61,4.25,11.70,0.82,37.97,4.77,33.20,91.41,6.41
Mn-BaWO4/SiO2,Mn,25,Ba,56,W,74,SiO2,11,0.185,0.185,50,25,25,900,10,7.0,2.0,1.0,0.75,2,41.45,4.14,0.55,3.59,35.18,4.82,9.99,1.33,8.66,84.87,11.63
Mn-BaWO4/SiO2,Mn,25,Ba,56,W,74,SiO2,11,0.185,0.185,50,25,25,900,15,10.5,3.0,1.5,0.50,2,42.70,4.83,0.63,4.20,34.17,4.56,11.31,1.48,9.84,80.02,10.68
Mn-BaWO4/SiO2,Mn,25,Ba,56,W,74,SiO2,11,0.185,0.185,50,25,25,900,20,14.0,4.0,2.0,0.38,2,41.30,5.51,0.76,4.75,33.48,4.35,13.34,1.84,11.50,81.07,10.53
Mn-BaWO4/SiO2,Mn,25,Ba,56,W,74,SiO2,11,0.185,0.185,50,25,25,900,10,7.0,2.3,0.8,0.75,3,28.52,4.39,0.49,3.90,24.65,2.52,15.39,1.72,13.67,86.43,8.84
Mn-BaWO4/SiO2,Mn,25,Ba,56,W,74,SiO2,11,0.185,0.185,50,25,25,900,15,10.5,3.4,1.1,0.50,3,27.95,4.96,0.68,4.28,22.89,2.26,17.75,2.43,15.31,81.90,8.09
Mn-BaWO4/SiO2,Mn,25,Ba,56,W,74,SiO2,11,0.185,0.185,50,25,25,900,20,14.0,4.5,1.5,0.38,3,27.55,4.98,0.75,4.23,21.51,2.07,18.08,2.72,15.35,78.08,7.51
Mn-BaWO4/SiO2,Mn,25,Ba,56,W,74,SiO2,11,0.185,0.185,50,25,25,900,10,7.0,2.4,0.6,0.75,4,24.30,4.06,0.54,3.52,19.82,1.69,16.71,2.22,14.49,81.56,6.95
Mn-BaWO4/SiO2,Mn,25,Ba,56,W,74,SiO2,11,0.185,0.185,50,25,25,900,15,10.5,3.6,0.9,0.50,4,22.27,3.96,0.58,3.38,16.66,1.34,17.78,2.60,15.18,74.81,6.02
Mn-BaWO4/SiO2,Mn,25,Ba,56,W,74,SiO2,11,0.185,0.185,50,25,25,900,20,14.0,4.8,1.2,0.38,4,20.16,3.39,0.90,2.49,16.23,1.34,16.82,4.46,12.35,80.51,6.65
Mn-BaWO4/SiO2,Mn,25,Ba,56,W,74,SiO2,11,0.185,0.185,50,25,25,900,10,7.0,2.6,0.4,0.75,6,15.23,3.23,0.53,2.70,13.10,0.85,21.21,3.48,17.73,86.01,5.58
Mn-BaWO4/SiO2,Mn,25,Ba,56,W,74,SiO2,11,0.185,0.185,50,25,25,900,15,10.5,3.9,0.6,0.50,6,14.03,2.76,0.64,2.12,11.38,0.77,19.67,4.56,15.11,81.11,5.49
Mn-BaWO4/SiO2,Mn,25,Ba,56,W,74,SiO2,11,0.185,0.185,50,25,25,900,20,14.0,5.1,0.9,0.38,6,13.37,2.41,0.94,1.47,10.59,0.90,18.03,7.03,10.99,79.21,6.73
Mn-BaWO4/SiO2,Mn,25,Ba,56,W,74,SiO2,11,0.185,0.185,40,40,20,850,10,1.5,5.7,2.8,0.75,2,30.33,5.82,0.77,5.05,28.78,6.50,19.19,2.54,16.65,94.89,21.43
Mn-BaWO4/SiO2,Mn,25,Ba,56,W,74,SiO2,11,0.185,0.185,40,40,20,850,15,2.3,8.5,4.3,0.50,2,31.69,6.33,0.90,5.43,28.88,6.23,19.97,2.84,17.13,91.13,19.66
Mn-BaWO4/SiO2,Mn,25,Ba,56,W,74,SiO2,11,0.185,0.185,40,40,20,850,20,3.0,11.3,5.7,0.38,2,33.25,6.81,0.94,5.87,28.78,6.14,20.48,2.83,17.65,86.56,18.47
Mn-BaWO4/SiO2,Mn,25,Ba,56,W,74,SiO2,11,0.185,0.185,40,40,20,850,10,1.5,6.4,2.1,0.75,3,22.84,5.71,0.67,5.04,19.95,3.26,25.00,2.93,22.07,87.35,14.27
Mn-BaWO4/SiO2,Mn,25,Ba,56,W,74,SiO2,11,0.185,0.185,40,40,20,850,15,2.3,9.6,3.2,0.50,3,20.87,6.60,0.83,5.77,20.17,3.13,31.62,3.98,27.65,96.65,15.00
Mn-BaWO4/SiO2,Mn,25,Ba,56,W,74,SiO2,11,0.185,0.185,40,40,20,850,20,3.0,12.8,4.3,0.38,3,20.60,7.05,0.88,6.17,19.82,3.04,34.22,4.27,29.95,96.21,14.76
Mn-BaWO4/SiO2,Mn,25,Ba,56,W,74,SiO2,11,0.185,0.185,40,40,20,850,10,1.5,6.8,1.7,0.75,4,12.35,5.68,0.66,5.02,15.50,2.08,45.99,5.34,40.65,125.51,16.84
Mn-BaWO4/SiO2,Mn,25,Ba,56,W,74,SiO2,11,0.185,0.185,40,40,20,850,15,2.3,10.2,2.6,0.50,4,11.52,6.48,0.88,5.60,15.34,1.98,56.25,7.64,48.61,133.16,17.19
Mn-BaWO4/SiO2,Mn,25,Ba,56,W,74,SiO2,11,0.185,0.185,40,40,20,850,20,3.0,13.6,3.4,0.38,4,12.20,6.88,0.94,5.94,15.19,1.95,56.39,7.70,48.69,124.51,15.98
Mn-BaWO4/SiO2,Mn,25,Ba,56,W,74,SiO2,11,0.185,0.185,40,40,20,850,10,1.5,7.3,1.2,0.75,6,5.21,4.89,0.59,4.30,10.69,1.18,93.86,11.32,82.53,205.18,22.65
Mn-BaWO4/SiO2,Mn,25,Ba,56,W,74,SiO2,11,0.185,0.185,40,40,20,850,15,2.3,10.9,1.8,0.50,6,7.92,5.06,0.85,4.21,9.86,1.11,63.89,10.73,53.16,124.49,14.02
Mn-BaWO4/SiO2,Mn,25,Ba,56,W,74,SiO2,11,0.185,0.185,40,40,20,850,20,3.0,14.6,2.4,0.38,6,7.85,4.95,0.84,4.11,9.17,1.10,63.06,10.70,52.36,116.82,14.01
Mn-BaWO4/SiO2,Mn,25,Ba,56,W,74,SiO2,11,0.185,0.185,40,40,20,850,10,4.0,4.0,2.0,0.75,2,34.24,5.34,0.79,4.55,28.85,5.93,15.60,2.31,13.29,84.26,17.32
Mn-BaWO4/SiO2,Mn,25,Ba,56,W,74,SiO2,11,0.185,0.185,40,40,20,850,15,6.0,6.0,3.0,0.50,2,34.29,6.13,0.85,5.28,28.30,5.67,17.88,2.48,15.40,82.53,16.54
Mn-BaWO4/SiO2,Mn,25,Ba,56,W,74,SiO2,11,0.185,0.185,40,40,20,850,20,8.0,8.0,4.0,0.38,2,35.13,6.41,0.85,5.56,28.71,5.49,18.25,2.42,15.83,81.73,15.63
Mn-BaWO4/SiO2,Mn,25,Ba,56,W,74,SiO2,11,0.185,0.185,40,40,20,850,10,4.0,4.5,1.5,0.75,3,23.62,5.31,0.58,4.73,19.53,3.06,22.48,2.46,20.03,82.68,12.96
Mn-BaWO4/SiO2,Mn,25,Ba,56,W,74,SiO2,11,0.185,0.185,40,40,20,850,15,6.0,6.8,2.3,0.50,3,23.83,5.88,0.77,5.11,18.78,2.82,24.67,3.23,21.44,78.81,11.83
Mn-BaWO4/SiO2,Mn,25,Ba,56,W,74,SiO2,11,0.185,0.185,40,40,20,850,20,8.0,9.0,3.0,0.38,3,22.30,6.44,0.94,5.50,18.86,2.83,28.88,4.22,24.66,84.57,12.69
Mn-BaWO4/SiO2,Mn,25,Ba,56,W,74,SiO2,11,0.185,0.185,40,40,20,850,10,4.0,4.8,1.2,0.75,4,14.93,4.97,0.62,4.35,14.98,1.95,33.29,4.15,29.14,100.33,13.06
Mn-BaWO4/SiO2,Mn,25,Ba,56,W,74,SiO2,11,0.185,0.185,40,40,20,850,15,6.0,7.2,1.8,0.50,4,16.02,5.19,0.84,4.35,13.77,1.81,32.40,5.24,27.15,85.96,11.30
Mn-BaWO4/SiO2,Mn,25,Ba,56,W,74,SiO2,11,0.185,0.185,40,40,20,850,20,8.0,9.6,2.4,0.38,4,16.17,5.28,0.95,4.33,13.51,1.83,32.65,5.88,26.78,83.55,11.32
Mn-BaWO4/SiO2,Mn,25,Ba,56,W,74,SiO2,11,0.185,0.185,40,40,20,850,10,4.0,5.1,0.9,0.75,6,7.78,3.23,0.73,2.50,9.08,1.10,41.52,9.38,32.13,116.71,14.14
Mn-BaWO4/SiO2,Mn,25,Ba,56,W,74,SiO2,11,0.185,0.185,40,40,20,850,15,6.0,7.7,1.3,0.50,6,7.63,3.01,0.75,2.26,8.65,1.14,39.45,9.83,29.62,113.37,14.94
Mn-BaWO4/SiO2,Mn,25,Ba,56,W,74,SiO2,11,0.185,0.185,40,40,20,850,20,8.0,10.3,1.7,0.38,6,8.09,3.64,1.10,2.54,7.69,1.30,44.99,13.60,31.40,95.06,16.07
Mn-BaWO4/SiO2,Mn,25,Ba,56,W,74,SiO2,11,0.185,0.185,40,40,20,850,10,7.0,2.0,1.0,0.75,2,35.24,3.41,0.82,2.59,25.66,4.78,9.68,2.33,7.35,72.81,13.56
Mn-BaWO4/SiO2,Mn,25,Ba,56,W,74,SiO2,11,0.185,0.185,40,40,20,850,15,10.5,3.0,1.5,0.50,2,34.18,3.55,1.24,2.31,22.96,4.98,10.39,3.63,6.76,67.17,14.57
Mn-BaWO4/SiO2,Mn,25,Ba,56,W,74,SiO2,11,0.185,0.185,40,40,20,850,20,14.0,4.0,2.0,0.38,2,33.26,4.46,1.49,2.97,23.55,5.19,13.41,4.48,8.93,70.81,15.60
Mn-BaWO4/SiO2,Mn,25,Ba,56,W,74,SiO2,11,0.185,0.185,40,40,20,850,10,7.0,2.3,0.8,0.75,3,21.49,2.47,0.76,1.71,14.29,3.55,11.49,3.54,7.96,66.50,16.52
Mn-BaWO4/SiO2,Mn,25,Ba,56,W,74,SiO2,11,0.185,0.185,40,40,20,850,15,10.5,3.4,1.1,0.50,3,21.18,4.09,1.22,2.87,11.63,3.40,19.31,5.76,13.55,54.91,16.05
Mn-BaWO4/SiO2,Mn,25,Ba,56,W,74,SiO2,11,0.185,0.185,40,40,20,850,20,14.0,4.5,1.5,0.38,3,21.62,5.01,1.66,3.35,11.56,3.33,23.17,7.68,15.49,53.47,15.40
Mn-BaWO4/SiO2,Mn,25,Ba,56,W,74,SiO2,11,0.185,0.185,40,40,20,850,10,7.0,2.4,0.6,0.75,4,17.17,2.64,0.92,1.72,10.42,2.76,15.38,5.36,10.02,60.69,16.07
Mn-BaWO4/SiO2,Mn,25,Ba,56,W,74,SiO2,11,0.185,0.185,40,40,20,850,15,10.5,3.6,0.9,0.50,4,21.25,8.24,2.24,6.00,7.73,3.41,38.78,10.54,28.24,36.38,16.05
Mn-BaWO4/SiO2,Mn,25,Ba,56,W,74,SiO2,11,0.185,0.185,40,40,20,850,20,14.0,4.8,1.2,0.38,4,21.73,9.04,2.32,6.72,7.17,3.96,41.60,10.68,30.92,33.00,18.22
Mn-BaWO4/SiO2,Mn,25,Ba,56,W,74,SiO2,11,0.185,0.185,40,40,20,850,10,7.0,2.6,0.4,0.75,6,11.00,1.31,0.73,0.58,5.26,4.06,11.91,6.64,5.27,47.82,36.91
Mn-BaWO4/SiO2,Mn,25,Ba,56,W,74,SiO2,11,0.185,0.185,40,40,20,850,15,10.5,3.9,0.6,0.50,6,9.22,2.15,1.05,1.10,4.93,3.21,23.32,11.39,11.93,53.47,34.82
Mn-BaWO4/SiO2,Mn,25,Ba,56,W,74,SiO2,11,0.185,0.185,40,40,20,850,20,14.0,5.1,0.9,0.38,6,16.62,10.17,3.42,6.75,1.37,2.84,61.19,20.58,40.61,8.24,17.09
Mn-BaWO4/SiO2,Mn,25,Ba,56,W,74,SiO2,11,0.185,0.185,40,40,20,800,10,1.5,5.7,2.8,0.75,2,33.75,7.15,1.23,5.92,21.91,6.31,21.19,3.64,17.54,64.92,18.70
Mn-BaWO4/SiO2,Mn,25,Ba,56,W,74,SiO2,11,0.185,0.185,40,40,20,800,15,2.3,8.5,4.3,0.50,2,34.04,7.56,1.30,6.26,22.35,6.17,22.21,3.82,18.39,65.66,18.13
Mn-BaWO4/SiO2,Mn,25,Ba,56,W,74,SiO2,11,0.185,0.185,40,40,20,800,20,3.0,11.3,5.7,0.38,2,33.83,7.95,1.58,6.37,22.50,6.00,23.50,4.67,18.83,66.51,17.74
Mn-BaWO4/SiO2,Mn,25,Ba,56,W,74,SiO2,11,0.185,0.185,40,40,20,800,10,1.5,6.4,2.1,0.75,3,25.33,7.10,1.16,5.94,15.06,3.30,28.03,4.58,23.45,59.46,13.03
Mn-BaWO4/SiO2,Mn,25,Ba,56,W,74,SiO2,11,0.185,0.185,40,40,20,800,15,2.3,9.6,3.2,0.50,3,22.21,7.70,1.39,6.31,15.05,3.22,34.67,6.26,28.41,67.76,14.50
Mn-BaWO4/SiO2,Mn,25,Ba,56,W,74,SiO2,11,0.185,0.185,40,40,20,800,20,3.0,12.8,4.3,0.38,3,21.96,7.96,1.65,6.31,14.89,3.15,36.25,7.51,28.73,67.81,14.34
Mn-BaWO4/SiO2,Mn,25,Ba,56,W,74,SiO2,11,0.185,0.185,40,40,20,800,10,1.5,6.8,1.7,0.75,4,14.37,6.61,1.24,5.37,11.48,2.18,46.00,8.63,37.37,79.89,15.17
Mn-BaWO4/SiO2,Mn,25,Ba,56,W,74,SiO2,11,0.185,0.185,40,40,20,800,15,2.3,10.2,2.6,0.50,4,13.79,7.08,1.51,5.57,10.67,2.19,51.34,10.95,40.39,77.37,15.88
Mn-BaWO4/SiO2,Mn,25,Ba,56,W,74,SiO2,11,0.185,0.185,40,40,20,800,20,3.0,13.6,3.4,0.38,4,13.88,7.35,1.71,5.64,10.29,2.17,52.95,12.32,40.63,74.14,15.63
Mn-BaWO4/SiO2,Mn,25,Ba,56,W,74,SiO2,11,0.185,0.185,40,40,20,800,10,1.5,7.3,1.2,0.75,6,7.70,5.37,1.33,4.04,6.96,1.50,69.74,17.27,52.47,90.39,19.48
Mn-BaWO4/SiO2,Mn,25,Ba,56,W,74,SiO2,11,0.185,0.185,40,40,20,800,15,2.3,10.9,1.8,0.50,6,7.67,5.54,1.59,3.95,6.27,1.52,72.23,20.73,51.50,81.75,19.82
Mn-BaWO4/SiO2,Mn,25,Ba,56,W,74,SiO2,11,0.185,0.185,40,40,20,800,20,3.0,14.6,2.4,0.38,6,6.70,5.41,1.69,3.72,5.81,1.57,80.75,25.22,55.52,86.72,23.43
Mn-BaWO4/SiO2,Mn,25,Ba,56,W,74,SiO2,11,0.185,0.185,40,40,20,800,10,4.0,4.0,2.0,0.75,2,32.60,6.55,1.21,5.34,22.57,6.08,20.09,3.71,16.38,69.23,18.65
Mn-BaWO4/SiO2,Mn,25,Ba,56,W,74,SiO2,11,0.185,0.185,40,40,20,800,15,6.0,6.0,3.0,0.50,2,32.93,6.98,1.28,5.70,21.75,5.78,21.20,3.89,17.31,66.05,17.55
Mn-BaWO4/SiO2,Mn,25,Ba,56,W,74,SiO2,11,0.185,0.185,40,40,20,800,20,8.0,8.0,4.0,0.38,2,33.59,7.42,1.44,5.98,20.91,5.63,22.09,4.29,17.80,62.25,16.76
Mn-BaWO4/SiO2,Mn,25,Ba,56,W,74,SiO2,11,0.185,0.185,40,40,20,800,10,4.0,4.5,1.5,0.75,3,21.18,6.18,1.35,4.83,13.80,3.55,29.18,6.37,22.80,65.16,16.76
Mn-BaWO4/SiO2,Mn,25,Ba,56,W,74,SiO2,11,0.185,0.185,40,40,20,800,15,6.0,6.8,2.3,0.50,3,20.88,6.92,1.55,5.37,13.27,3.31,33.14,7.42,25.72,63.55,15.85
Mn-BaWO4/SiO2,Mn,25,Ba,56,W,74,SiO2,11,0.185,0.185,40,40,20,800,20,8.0,9.0,3.0,0.38,3,20.75,7.22,1.77,5.45,12.62,3.14,34.80,8.53,26.27,60.82,15.13
Mn-BaWO4/SiO2,Mn,25,Ba,56,W,74,SiO2,11,0.185,0.185,40,40,20,800,10,4.0,4.8,1.2,0.75,4,15.59,5.73,1.34,4.39,9.83,2.47,36.75,8.60,28.16,63.05,15.84
Mn-BaWO4/SiO2,Mn,25,Ba,56,W,74,SiO2,11,0.185,0.185,40,40,20,800,15,6.0,7.2,1.8,0.50,4,14.41,6.07,1.58,4.49,8.96,2.33,42.12,10.96,31.16,62.18,16.17
Mn-BaWO4/SiO2,Mn,25,Ba,56,W,74,SiO2,11,0.185,0.185,40,40,20,800,20,8.0,9.6,2.4,0.38,4,14.72,6.10,1.83,4.27,8.43,2.44,41.44,12.43,29.01,57.27,16.58
Mn-BaWO4/SiO2,Mn,25,Ba,56,W,74,SiO2,11,0.185,0.185,40,40,20,800,10,4.0,5.1,0.9,0.75,6,7.24,4.58,1.36,3.22,5.90,1.69,63.26,18.78,44.48,81.49,23.34
Mn-BaWO4/SiO2,Mn,25,Ba,56,W,74,SiO2,11,0.185,0.185,40,40,20,800,15,6.0,7.7,1.3,0.50,6,7.80,4.40,1.57,2.83,4.90,1.97,56.41,20.13,36.28,62.82,25.26
Mn-BaWO4/SiO2,Mn,25,Ba,56,W,74,SiO2,11,0.185,0.185,40,40,20,800,20,8.0,10.3,1.7,0.38,6,7.31,4.29,1.65,2.64,4.40,2.09,58.69,22.57,36.11,60.19,28.59
Mn-BaWO4/SiO2,Mn,25,Ba,56,W,74,SiO2,11,0.185,0.185,40,40,20,800,10,7.0,2.0,1.0,0.75,2,32.63,6.10,1.61,4.49,17.66,5.95,18.69,4.93,13.76,54.12,18.23
Mn-BaWO4/SiO2,Mn,25,Ba,56,W,74,SiO2,11,0.185,0.185,40,40,20,800,15,10.5,3.0,1.5,0.50,2,31.70,5.90,1.77,4.13,13.91,7.21,18.61,5.58,13.03,43.88,22.74
Mn-BaWO4/SiO2,Mn,25,Ba,56,W,74,SiO2,11,0.185,0.185,40,40,20,800,20,14.0,4.0,2.0,0.38,2,29.00,6.22,2.06,4.16,12.71,6.92,21.45,7.10,14.34,43.83,23.86
Mn-BaWO4/SiO2,Mn,25,Ba,56,W,74,SiO2,11,0.185,0.185,40,40,20,800,10,7.0,2.3,0.8,0.75,3,20.14,4.88,1.54,3.34,8.70,5.52,24.23,7.65,16.58,43.20,27.41
Mn-BaWO4/SiO2,Mn,25,Ba,56,W,74,SiO2,11,0.185,0.185,40,40,20,800,15,10.5,3.4,1.1,0.50,3,18.99,4.57,1.76,2.81,7.16,4.52,24.07,9.27,14.80,37.70,23.80
Mn-BaWO4/SiO2,Mn,25,Ba,56,W,74,SiO2,11,0.185,0.185,40,40,20,800,20,14.0,4.5,1.5,0.38,3,16.55,4.60,1.92,2.68,7.21,3.96,27.79,11.60,16.19,43.56,23.93
Mn-BaWO4/SiO2,Mn,25,Ba,56,W,74,SiO2,11,0.185,0.185,40,40,20,800,10,7.0,2.4,0.6,0.75,4,15.86,4.16,1.47,2.69,6.46,4.14,26.23,9.27,16.96,40.73,26.10
Mn-BaWO4/SiO2,Mn,25,Ba,56,W,74,SiO2,11,0.185,0.185,40,40,20,800,15,10.5,3.6,0.9,0.50,4,14.16,3.82,1.40,2.42,5.80,3.55,26.98,9.89,17.09,40.96,25.07
Mn-BaWO4/SiO2,Mn,25,Ba,56,W,74,SiO2,11,0.185,0.185,40,40,20,800,20,14.0,4.8,1.2,0.38,4,11.80,4.00,1.91,2.09,4.81,3.03,33.90,16.19,17.71,40.76,25.68
Mn-BaWO4/SiO2,Mn,25,Ba,56,W,74,SiO2,11,0.185,0.185,40,40,20,800,10,7.0,2.6,0.4,0.75,6,9.67,3.26,1.36,1.90,4.04,2.86,33.71,14.06,19.65,41.78,29.58
Mn-BaWO4/SiO2,Mn,25,Ba,56,W,74,SiO2,11,0.185,0.185,40,40,20,800,15,10.5,3.9,0.6,0.50,6,9.28,2.83,1.19,1.64,3.77,2.10,30.50,12.82,17.67,40.63,22.63
Mn-BaWO4/SiO2,Mn,25,Ba,56,W,74,SiO2,11,0.185,0.185,40,40,20,800,20,14.0,5.1,0.9,0.38,6,8.70,2.48,1.10,1.38,3.09,1.83,28.51,12.64,15.86,35.52,21.03
Mn-BaWO4/SiO2,Mn,25,Ba,56,W,74,SiO2,11,0.185,0.185,40,40,20,775,10,1.5,5.7,2.8,0.75,2,30.33,7.20,1.51,5.69,21.21,6.21,23.74,4.98,18.76,69.93,20.47
Mn-BaWO4/SiO2,Mn,25,Ba,56,W,74,SiO2,11,0.185,0.185,40,40,20,775,15,2.3,8.5,4.3,0.50,2,30.22,7.47,1.64,5.83,21.69,6.04,24.72,5.43,19.29,71.77,19.99
Mn-BaWO4/SiO2,Mn,25,Ba,56,W,74,SiO2,11,0.185,0.185,40,40,20,775,20,3.0,11.3,5.7,0.38,2,32.36,7.99,1.93,6.06,20.80,5.78,24.69,5.96,18.73,64.28,17.86
Mn-BaWO4/SiO2,Mn,25,Ba,56,W,74,SiO2,11,0.185,0.185,40,40,20,775,10,1.5,6.4,2.1,0.75,3,22.15,6.28,1.46,4.82,13.74,3.35,28.35,6.59,21.76,62.03,15.12
Mn-BaWO4/SiO2,Mn,25,Ba,56,W,74,SiO2,11,0.185,0.185,40,40,20,775,15,2.3,9.6,3.2,0.50,3,18.61,7.37,1.78,5.59,13.75,3.30,39.60,9.56,30.04,73.89,17.73
Mn-BaWO4/SiO2,Mn,25,Ba,56,W,74,SiO2,11,0.185,0.185,40,40,20,775,20,3.0,12.8,4.3,0.38,3,19.22,7.81,2.02,5.79,13.08,3.05,40.63,10.51,30.12,68.05,15.87
Mn-BaWO4/SiO2,Mn,25,Ba,56,W,74,SiO2,11,0.185,0.185,40,40,20,775,10,1.5,6.8,1.7,0.75,4,12.35,6.20,1.54,4.66,9.93,2.32,50.20,12.47,37.73,80.40,18.79
Mn-BaWO4/SiO2,Mn,25,Ba,56,W,74,SiO2,11,0.185,0.185,40,40,20,775,15,2.3,10.2,2.6,0.50,4,11.12,6.62,1.82,4.80,9.37,2.19,59.53,16.37,43.17,84.26,19.69
Mn-BaWO4/SiO2,Mn,25,Ba,56,W,74,SiO2,11,0.185,0.185,40,40,20,775,20,3.0,13.6,3.4,0.38,4,11.21,6.45,2.07,4.38,8.51,2.30,57.54,18.47,39.07,75.91,20.52
Mn-BaWO4/SiO2,Mn,25,Ba,56,W,74,SiO2,11,0.185,0.185,40,40,20,775,10,1.5,7.3,1.2,0.75,6,7.30,4.93,1.62,3.31,5.87,1.58,67.53,22.19,45.34,80.41,21.64
Mn-BaWO4/SiO2,Mn,25,Ba,56,W,74,SiO2,11,0.185,0.185,40,40,20,775,15,2.3,10.9,1.8,0.50,6,5.34,4.62,1.72,2.90,4.77,2.11,86.52,32.21,54.31,89.33,39.51
Mn-BaWO4/SiO2,Mn,25,Ba,56,W,74,SiO2,11,0.185,0.185,40,40,20,775,20,3.0,14.6,2.4,0.38,6,5.00,4.54,1.85,2.69,3.99,1.94,90.80,37.00,53.80,79.80,38.80
