Repository: ur-whitelab/BO-LIFT

# 🤖 BO-LIFT: Bayesian Optimization using in-context learning
BO-LIFT does regression with uncertainties using frozen Large Language Models by using token probabilities.
It uses LangChain to select examples to create in-context learning prompts from training data.
By selecting examples, it can consider more training data than it fits in the model's context window.
Being able to predict uncertainty, allow the employment of interesting techniques such as Bayesian Optimization.

## Usage 💻

You need to set up your OpenAI API key in order to use BO-LIFT.
You can do that using the `os` Python library:

```py
import os
os.environ["OPENAI_API_KEY"] = "<your-key-here>"
```

File: paper/dataset/oxidative_methane_coupling.csv (part 15 of 46)
Name,M1,M1_atom_number,M2,M2_atom_number,M3,M3_atom_number,Support ,Support_ID,M2_mol,M3_mol,M1_mol%,M2_mol%,M3_mol%,Temp,Total_flow,Ar_flow,CH4_flow,O2_flow,CT,CH4/O2,CH4_conv,C2y,C2H6y,C2H4y,COy,CO2y,C2s,C2H6s,C2H4s,COs,CO2s
Mn-BaWO4/SiO2,Mn,25,Ba,56,W,74,SiO2,11,0.185,0.185,40,40,20,775,10,4.0,4.0,2.0,0.75,2,30.98,6.53,1.43,5.10,20.46,6.04,21.08,4.62,16.46,66.04,19.50
Mn-BaWO4/SiO2,Mn,25,Ba,56,W,74,SiO2,11,0.185,0.185,40,40,20,775,15,6.0,6.0,3.0,0.50,2,30.30,7.35,1.71,5.64,19.27,5.57,24.26,5.64,18.61,63.60,18.38
Mn-BaWO4/SiO2,Mn,25,Ba,56,W,74,SiO2,11,0.185,0.185,40,40,20,775,20,8.0,8.0,4.0,0.38,2,30.15,7.59,1.82,5.77,18.69,5.09,25.17,6.04,19.14,61.99,16.88
Mn-BaWO4/SiO2,Mn,25,Ba,56,W,74,SiO2,11,0.185,0.185,40,40,20,775,10,4.0,4.5,1.5,0.75,3,20.28,6.26,1.54,4.72,12.50,3.33,30.87,7.59,23.27,61.64,16.42
Mn-BaWO4/SiO2,Mn,25,Ba,56,W,74,SiO2,11,0.185,0.185,40,40,20,775,15,6.0,6.8,2.3,0.50,3,19.90,6.17,1.89,4.28,10.53,3.61,31.01,9.50,21.51,52.91,18.14
Mn-BaWO4/SiO2,Mn,25,Ba,56,W,74,SiO2,11,0.185,0.185,40,40,20,775,20,8.0,9.0,3.0,0.38,3,17.96,6.28,2.14,4.14,9.02,3.84,34.97,11.92,23.05,50.22,21.38
Mn-BaWO4/SiO2,Mn,25,Ba,56,W,74,SiO2,11,0.185,0.185,40,40,20,775,10,4.0,4.8,1.2,0.75,4,13.67,5.30,1.64,3.66,8.28,2.97,38.77,12.00,26.77,60.57,21.73
Mn-BaWO4/SiO2,Mn,25,Ba,56,W,74,SiO2,11,0.185,0.185,40,40,20,775,15,6.0,7.2,1.8,0.50,4,10.15,5.10,1.87,3.23,5.99,3.03,50.25,18.42,31.82,59.01,29.85
Mn-BaWO4/SiO2,Mn,25,Ba,56,W,74,SiO2,11,0.185,0.185,40,40,20,775,20,8.0,9.6,2.4,0.38,4,7.53,5.12,2.04,3.08,5.48,2.58,67.99,27.09,40.90,72.78,34.26
Mn-BaWO4/SiO2,Mn,25,Ba,56,W,74,SiO2,11,0.185,0.185,40,40,20,775,10,4.0,5.1,0.9,0.75,6,6.38,3.82,1.42,2.40,4.10,2.34,59.87,22.26,37.62,64.26,36.68
Mn-BaWO4/SiO2,Mn,25,Ba,56,W,74,SiO2,11,0.185,0.185,40,40,20,775,15,6.0,7.7,1.3,0.50,6,4.50,3.70,1.62,2.08,3.67,1.85,82.22,36.00,46.22,81.56,41.11
Mn-BaWO4/SiO2,Mn,25,Ba,56,W,74,SiO2,11,0.185,0.185,40,40,20,775,20,8.0,10.3,1.7,0.38,6,8.62,3.49,1.65,1.84,2.84,1.47,40.49,19.14,21.35,32.95,17.05
Mn-BaWO4/SiO2,Mn,25,Ba,56,W,74,SiO2,11,0.185,0.185,40,40,20,775,10,7.0,2.0,1.0,0.75,2,24.73,5.25,1.69,3.56,10.18,7.73,21.23,6.83,14.40,41.16,31.26
Mn-BaWO4/SiO2,Mn,25,Ba,56,W,74,SiO2,11,0.185,0.185,40,40,20,775,15,10.5,3.0,1.5,0.50,2,21.34,5.05,1.89,3.16,8.65,4.93,23.66,8.86,14.81,40.53,23.10
Mn-BaWO4/SiO2,Mn,25,Ba,56,W,74,SiO2,11,0.185,0.185,40,40,20,775,20,14.0,4.0,2.0,0.38,2,15.28,4.77,1.96,2.81,6.37,3.33,31.22,12.83,18.39,41.69,21.79
Mn-BaWO4/SiO2,Mn,25,Ba,56,W,74,SiO2,11,0.185,0.185,40,40,20,775,10,7.0,2.3,0.8,0.75,3,15.67,4.48,1.74,2.74,5.12,4.00,28.59,11.10,17.49,32.67,25.53
Mn-BaWO4/SiO2,Mn,25,Ba,56,W,74,SiO2,11,0.185,0.185,40,40,20,775,15,10.5,3.4,1.1,0.50,3,11.75,3.56,1.78,1.78,3.31,2.42,30.30,15.15,15.15,28.17,20.60
Mn-BaWO4/SiO2,Mn,25,Ba,56,W,74,SiO2,11,0.185,0.185,40,40,20,775,20,14.0,4.5,1.5,0.38,3,7.30,3.04,1.59,1.45,2.73,1.82,41.64,21.78,19.86,37.40,24.93
Mn-BaWO4/SiO2,Mn,25,Ba,56,W,74,SiO2,11,0.185,0.185,40,40,20,775,10,7.0,2.4,0.6,0.75,4,10.64,3.74,1.72,2.02,3.40,2.84,35.15,16.17,18.98,31.95,26.69
Mn-BaWO4/SiO2,Mn,25,Ba,56,W,74,SiO2,11,0.185,0.185,40,40,20,775,15,10.5,3.6,0.9,0.50,4,8.64,2.87,1.44,1.43,3.36,1.96,33.22,16.67,16.55,38.89,22.69
Mn-BaWO4/SiO2,Mn,25,Ba,56,W,74,SiO2,11,0.185,0.185,40,40,20,775,20,14.0,4.8,1.2,0.38,4,6.56,2.59,1.47,1.12,1.27,1.40,39.48,22.41,17.07,19.36,21.34
Mn-BaWO4/SiO2,Mn,25,Ba,56,W,74,SiO2,11,0.185,0.185,40,40,20,775,10,7.0,2.6,0.4,0.75,6,6.05,2.81,1.44,1.37,1.92,2.06,46.45,23.80,22.64,31.74,34.05
Mn-BaWO4/SiO2,Mn,25,Ba,56,W,74,SiO2,11,0.185,0.185,40,40,20,775,15,10.5,3.9,0.6,0.50,6,4.93,2.17,1.22,0.95,1.53,1.33,44.02,24.75,19.27,31.03,26.98
Mn-BaWO4/SiO2,Mn,25,Ba,56,W,74,SiO2,11,0.185,0.185,40,40,20,775,20,14.0,5.1,0.9,0.38,6,4.24,1.51,1.00,0.51,0.83,1.04,35.61,23.58,12.03,19.58,24.53
Mn-BaWO4/SiO2,Mn,25,Ba,56,W,74,SiO2,11,0.185,0.185,40,40,20,750,10,1.5,5.7,2.8,0.75,2,29.44,7.21,1.78,5.43,20.58,6.03,24.49,6.05,18.44,69.90,20.48
Mn-BaWO4/SiO2,Mn,25,Ba,56,W,74,SiO2,11,0.185,0.185,40,40,20,750,15,2.3,8.5,4.3,0.50,2,29.17,7.54,1.94,5.60,20.11,5.78,25.85,6.65,19.20,68.94,19.81
Mn-BaWO4/SiO2,Mn,25,Ba,56,W,74,SiO2,11,0.185,0.185,40,40,20,750,20,3.0,11.3,5.7,0.38,2,30.24,7.87,2.11,5.76,19.00,5.33,26.03,6.98,19.05,62.83,17.63
Mn-BaWO4/SiO2,Mn,25,Ba,56,W,74,SiO2,11,0.185,0.185,40,40,20,750,10,1.5,6.4,2.1,0.75,3,21.10,6.41,1.78,4.63,12.22,3.26,30.38,8.44,21.94,57.91,15.45
Mn-BaWO4/SiO2,Mn,25,Ba,56,W,74,SiO2,11,0.185,0.185,40,40,20,750,15,2.3,9.6,3.2,0.50,3,16.30,6.67,2.14,4.53,10.88,3.79,40.92,13.13,27.79,66.75,23.25
Mn-BaWO4/SiO2,Mn,25,Ba,56,W,74,SiO2,11,0.185,0.185,40,40,20,750,20,3.0,12.8,4.3,0.38,3,15.28,6.80,2.29,4.51,8.21,4.05,44.50,14.99,29.52,53.73,26.51
Mn-BaWO4/SiO2,Mn,25,Ba,56,W,74,SiO2,11,0.185,0.185,40,40,20,750,10,1.5,6.8,1.7,0.75,4,9.71,5.48,1.90,3.58,6.96,3.51,56.44,19.57,36.87,71.68,36.15
Mn-BaWO4/SiO2,Mn,25,Ba,56,W,74,SiO2,11,0.185,0.185,40,40,20,750,15,2.3,10.2,2.6,0.50,4,7.13,5.67,2.08,3.59,4.88,2.73,79.52,29.17,50.35,68.44,38.29
Mn-BaWO4/SiO2,Mn,25,Ba,56,W,74,SiO2,11,0.185,0.185,40,40,20,750,20,3.0,13.6,3.4,0.38,4,11.08,5.45,2.16,3.29,3.98,1.77,49.19,19.49,29.69,35.92,15.97
Mn-BaWO4/SiO2,Mn,25,Ba,56,W,74,SiO2,11,0.185,0.185,40,40,20,750,10,1.5,7.3,1.2,0.75,6,8.97,4.05,1.56,2.49,2.92,1.98,45.15,17.39,27.76,32.55,22.07
Mn-BaWO4/SiO2,Mn,25,Ba,56,W,74,SiO2,11,0.185,0.185,40,40,20,750,15,2.3,10.9,1.8,0.50,6,7.69,3.60,1.63,1.97,2.19,1.22,46.81,21.20,25.62,28.48,15.86
Mn-BaWO4/SiO2,Mn,25,Ba,56,W,74,SiO2,11,0.185,0.185,40,40,20,750,20,3.0,14.6,2.4,0.38,6,5.38,3.13,1.58,1.55,1.67,0.80,58.18,29.37,28.81,31.04,14.87
Mn-BaWO4/SiO2,Mn,25,Ba,56,W,74,SiO2,11,0.185,0.185,40,40,20,750,10,4.0,4.0,2.0,0.75,2,27.04,6.67,1.89,4.78,17.29,6.11,24.67,6.99,17.68,63.94,22.60
Mn-BaWO4/SiO2,Mn,25,Ba,56,W,74,SiO2,11,0.185,0.185,40,40,20,750,15,6.0,6.0,3.0,0.50,2,22.76,7.08,2.16,4.92,12.89,7.19,31.11,9.49,21.62,56.63,31.59
Mn-BaWO4/SiO2,Mn,25,Ba,56,W,74,SiO2,11,0.185,0.185,40,40,20,750,20,8.0,8.0,4.0,0.38,2,19.78,7.44,2.42,5.02,10.53,5.08,37.61,12.23,25.38,53.24,25.68
Mn-BaWO4/SiO2,Mn,25,Ba,56,W,74,SiO2,11,0.185,0.185,40,40,20,750,10,4.0,4.5,1.5,0.75,3,14.67,5.67,1.97,3.70,6.55,4.67,38.65,13.43,25.22,44.65,31.83
Mn-BaWO4/SiO2,Mn,25,Ba,56,W,74,SiO2,11,0.185,0.185,40,40,20,750,15,6.0,6.8,2.3,0.50,3,8.48,5.20,1.92,3.28,4.70,2.56,61.32,22.64,38.68,55.42,30.19
Mn-BaWO4/SiO2,Mn,25,Ba,56,W,74,SiO2,11,0.185,0.185,40,40,20,750,20,8.0,9.0,3.0,0.38,3,7.03,4.80,2.06,2.74,3.72,1.67,68.28,29.30,38.98,52.92,23.76
Mn-BaWO4/SiO2,Mn,25,Ba,56,W,74,SiO2,11,0.185,0.185,40,40,20,750,10,4.0,4.8,1.2,0.75,4,5.61,4.55,1.67,2.88,3.61,2.43,81.11,29.77,51.34,64.35,43.32
Mn-BaWO4/SiO2,Mn,25,Ba,56,W,74,SiO2,11,0.185,0.185,40,40,20,750,15,6.0,7.2,1.8,0.50,4,7.59,3.61,1.74,1.87,2.32,1.37,47.56,22.92,24.64,30.57,18.05
Mn-BaWO4/SiO2,Mn,25,Ba,56,W,74,SiO2,11,0.185,0.185,40,40,20,750,20,8.0,9.6,2.4,0.38,4,6.92,3.28,1.63,1.65,1.80,0.98,47.40,23.55,23.84,26.01,14.16
Mn-BaWO4/SiO2,Mn,25,Ba,56,W,74,SiO2,11,0.185,0.185,40,40,20,750,10,4.0,5.1,0.9,0.75,6,6.11,2.90,1.37,1.53,1.62,1.26,47.46,22.42,25.04,26.51,20.62
Mn-BaWO4/SiO2,Mn,25,Ba,56,W,74,SiO2,11,0.185,0.185,40,40,20,750,15,6.0,7.7,1.3,0.50,6,4.03,2.30,1.17,1.13,1.06,0.81,57.07,29.03,28.04,26.30,20.10
Mn-BaWO4/SiO2,Mn,25,Ba,56,W,74,SiO2,11,0.185,0.185,40,40,20,750,20,8.0,10.3,1.7,0.38,6,3.51,1.88,1.01,0.87,0.82,0.59,53.56,28.77,24.79,23.36,16.81
Mn-BaWO4/SiO2,Mn,25,Ba,56,W,74,SiO2,11,0.185,0.185,40,40,20,750,10,7.0,2.0,1.0,0.75,2,10.40,3.95,1.80,2.15,4.03,3.20,37.98,17.31,20.67,38.75,30.77
Mn-BaWO4/SiO2,Mn,25,Ba,56,W,74,SiO2,11,0.185,0.185,40,40,20,750,15,10.5,3.0,1.5,0.50,2,8.53,3.20,1.81,1.39,2.33,1.95,37.51,21.22,16.30,27.32,22.86
Mn-BaWO4/SiO2,Mn,25,Ba,56,W,74,SiO2,11,0.185,0.185,40,40,20,750,20,14.0,4.0,2.0,0.38,2,5.40,2.67,1.43,1.24,2.50,1.41,49.44,26.48,22.96,46.30,26.11
Mn-BaWO4/SiO2,Mn,25,Ba,56,W,74,SiO2,11,0.185,0.185,40,40,20,750,10,7.0,2.3,0.8,0.75,3,5.57,2.60,1.36,1.24,1.51,2.09,46.68,24.42,22.26,27.11,37.52
Mn-BaWO4/SiO2,Mn,25,Ba,56,W,74,SiO2,11,0.185,0.185,40,40,20,750,15,10.5,3.4,1.1,0.50,3,3.98,1.81,1.02,0.79,0.77,1.25,45.48,25.63,19.85,19.35,31.41
Mn-BaWO4/SiO2,Mn,25,Ba,56,W,74,SiO2,11,0.185,0.185,40,40,20,750,20,14.0,4.5,1.5,0.38,3,2.95,1.43,0.84,0.59,0.49,0.92,48.47,28.47,20.00,16.61,31.19
Mn-BaWO4/SiO2,Mn,25,Ba,56,W,74,SiO2,11,0.185,0.185,40,40,20,750,10,7.0,2.4,0.6,0.75,4,5.02,2.04,1.23,0.81,1.13,1.63,40.64,24.50,16.14,22.51,32.47
Mn-BaWO4/SiO2,Mn,25,Ba,56,W,74,SiO2,11,0.185,0.185,40,40,20,750,15,10.5,3.6,0.9,0.50,4,3.38,1.72,0.93,0.79,0.27,1.11,50.89,27.51,23.37,7.99,32.84
Mn-BaWO4/SiO2,Mn,25,Ba,56,W,74,SiO2,11,0.185,0.185,40,40,20,750,20,14.0,4.8,1.2,0.38,4,2.63,1.12,0.78,0.34,0.02,0.78,42.59,29.66,12.93,0.76,29.66
Mn-BaWO4/SiO2,Mn,25,Ba,56,W,74,SiO2,11,0.185,0.185,40,40,20,750,10,7.0,2.6,0.4,0.75,6,2.48,1.38,0.92,0.46,0.69,1.29,55.65,37.10,18.55,27.82,52.02
Mn-BaWO4/SiO2,Mn,25,Ba,56,W,74,SiO2,11,0.185,0.185,40,40,20,750,15,10.5,3.9,0.6,0.50,6,1.72,0.71,0.31,0.40,1.01,0.80,41.28,18.02,23.26,58.72,46.51
Mn-BaWO4/SiO2,Mn,25,Ba,56,W,74,SiO2,11,0.185,0.185,40,40,20,750,20,14.0,5.1,0.9,0.38,6,1.06,0.92,0.56,0.36,0.17,0.57,86.79,52.83,33.96,16.04,53.77
Mn-BaWO4/SiO2,Mn,25,Ba,56,W,74,SiO2,11,0.185,0.185,40,40,20,700,10,1.5,5.7,2.8,0.75,2,20.99,6.76,2.37,4.39,10.77,6.40,32.21,11.29,20.91,51.31,30.49
Mn-BaWO4/SiO2,Mn,25,Ba,56,W,74,SiO2,11,0.185,0.185,40,40,20,700,15,2.3,8.5,4.3,0.50,2,12.58,6.53,2.55,3.98,8.82,3.71,51.91,20.27,31.64,70.11,29.49
Mn-BaWO4/SiO2,Mn,25,Ba,56,W,74,SiO2,11,0.185,0.185,40,40,20,700,20,3.0,11.3,5.7,0.38,2,10.53,5.91,2.51,3.40,7.25,2.36,56.13,23.84,32.29,68.85,22.41
Mn-BaWO4/SiO2,Mn,25,Ba,56,W,74,SiO2,11,0.185,0.185,40,40,20,700,10,1.5,6.4,2.1,0.75,3,4.45,4.36,1.95,2.41,3.64,1.74,97.98,43.82,54.16,81.80,39.10
Mn-BaWO4/SiO2,Mn,25,Ba,56,W,74,SiO2,11,0.185,0.185,40,40,20,700,15,2.3,9.6,3.2,0.50,3,7.71,3.33,1.73,1.60,2.59,0.94,43.19,22.44,20.75,33.59,12.19
Mn-BaWO4/SiO2,Mn,25,Ba,56,W,74,SiO2,11,0.185,0.185,40,40,20,700,20,3.0,12.8,4.3,0.38,3,5.96,2.78,1.63,1.15,1.57,0.65,46.64,27.35,19.30,26.34,10.91
Mn-BaWO4/SiO2,Mn,25,Ba,56,W,74,SiO2,11,0.185,0.185,40,40,20,700,10,1.5,6.8,1.7,0.75,4,5.34,2.72,1.45,1.27,1.58,0.88,50.94,27.15,23.78,29.59,16.48
Mn-BaWO4/SiO2,Mn,25,Ba,56,W,74,SiO2,11,0.185,0.185,40,40,20,700,15,2.3,10.2,2.6,0.50,4,3.30,2.08,1.32,0.76,0.77,0.53,63.03,40.00,23.03,23.33,16.06
Mn-BaWO4/SiO2,Mn,25,Ba,56,W,74,SiO2,11,0.185,0.185,40,40,20,700,20,3.0,13.6,3.4,0.38,4,6.29,1.71,1.15,0.56,0.44,0.39,27.19,18.28,8.90,7.00,6.20
Mn-BaWO4/SiO2,Mn,25,Ba,56,W,74,SiO2,11,0.185,0.185,40,40,20,700,10,1.5,7.3,1.2,0.75,6,2.78,1.46,0.84,0.62,0.62,0.51,52.52,30.22,22.30,22.30,18.35
Mn-BaWO4/SiO2,Mn,25,Ba,56,W,74,SiO2,11,0.185,0.185,40,40,20,700,15,2.3,10.9,1.8,0.50,6,12.10,1.15,0.78,0.37,0.10,0.32,9.50,6.45,3.06,0.83,2.64
Mn-BaWO4/SiO2,Mn,25,Ba,56,W,74,SiO2,11,0.185,0.185,40,40,20,700,20,3.0,14.6,2.4,0.38,6,9.14,0.91,0.61,0.30,0.13,0.22,9.96,6.67,3.28,1.42,2.41
Mn-BaWO4/SiO2,Mn,25,Ba,56,W,74,SiO2,11,0.185,0.185,40,40,20,700,10,4.0,4.0,2.0,0.75,2,10.39,4.02,1.97,2.05,3.78,2.00,38.69,18.96,19.73,36.38,19.25
Mn-BaWO4/SiO2,Mn,25,Ba,56,W,74,SiO2,11,0.185,0.185,40,40,20,700,15,6.0,6.0,3.0,0.50,2,3.07,2.86,1.57,1.29,2.16,1.11,93.16,51.14,42.02,70.36,36.16
Mn-BaWO4/SiO2,Mn,25,Ba,56,W,74,SiO2,11,0.185,0.185,40,40,20,700,20,8.0,8.0,4.0,0.38,2,5.75,2.51,1.58,0.93,1.79,0.76,43.65,27.48,16.17,31.13,13.22
Mn-BaWO4/SiO2,Mn,25,Ba,56,W,74,SiO2,11,0.185,0.185,40,40,20,700,10,4.0,4.5,1.5,0.75,3,5.15,2.06,1.28,0.78,1.28,0.96,40.00,24.85,15.15,24.85,18.64
Mn-BaWO4/SiO2,Mn,25,Ba,56,W,74,SiO2,11,0.185,0.185,40,40,20,700,15,6.0,6.8,2.3,0.50,3,2.61,1.55,1.08,0.47,0.28,0.57,59.39,41.38,18.01,10.73,21.84
Mn-BaWO4/SiO2,Mn,25,Ba,56,W,74,SiO2,11,0.185,0.185,40,40,20,700,20,8.0,9.0,3.0,0.38,3,2.22,1.22,0.83,0.39,0.27,0.44,54.95,37.39,17.57,12.16,19.82
Mn-BaWO4/SiO2,Mn,25,Ba,56,W,74,SiO2,11,0.185,0.185,40,40,20,700,10,4.0,4.8,1.2,0.75,4,2.37,1.36,0.84,0.52,0.31,0.68,57.38,35.44,21.94,13.08,28.69
Mn-BaWO4/SiO2,Mn,25,Ba,56,W,74,SiO2,11,0.185,0.185,40,40,20,700,15,6.0,7.2,1.8,0.50,4,4.12,0.97,0.70,0.27,0.11,0.42,23.54,16.99,6.55,2.67,10.19
Mn-BaWO4/SiO2,Mn,25,Ba,56,W,74,SiO2,11,0.185,0.185,40,40,20,700,20,8.0,9.6,2.4,0.38,4,1.68,0.86,0.59,0.27,0.30,0.32,51.19,35.12,16.07,17.86,19.05
Mn-BaWO4/SiO2,Mn,25,Ba,56,W,74,SiO2,11,0.185,0.185,40,40,20,700,10,4.0,5.1,0.9,0.75,6,3.49,0.86,0.56,0.30,0.03,0.49,24.64,16.05,8.60,0.86,14.04
Mn-BaWO4/SiO2,Mn,25,Ba,56,W,74,SiO2,11,0.185,0.185,40,40,20,700,15,6.0,7.7,1.3,0.50,6,4.09,0.67,0.41,0.26,0.30,0.33,16.38,10.02,6.36,7.33,8.07
Mn-BaWO4/SiO2,Mn,25,Ba,56,W,74,SiO2,11,0.185,0.185,40,40,20,700,20,8.0,10.3,1.7,0.38,6,5.09,0.52,0.35,0.17,0.43,0.24,10.22,6.88,3.34,8.45,4.72
Mn-BaWO4/SiO2,Mn,25,Ba,56,W,74,SiO2,11,0.185,0.185,40,40,20,700,10,7.0,2.0,1.0,0.75,2,2.12,0.65,0.64,0.01,0.18,1.08,30.66,30.19,0.47,8.49,50.94
Mn-BaWO4/SiO2,Mn,25,Ba,56,W,74,SiO2,11,0.185,0.185,40,40,20,700,15,10.5,3.0,1.5,0.50,2,2.91,0.51,0.46,0.05,0.89,0.68,17.53,15.81,1.72,30.58,23.37
Mn-BaWO4/SiO2,Mn,25,Ba,56,W,74,SiO2,11,0.185,0.185,40,40,20,700,20,14.0,4.0,2.0,0.38,2,3.27,0.58,0.27,0.31,1.42,0.52,17.74,8.26,9.48,43.43,15.90
Mn-BaWO4/SiO2,Mn,25,Ba,56,W,74,SiO2,11,0.185,0.185,40,40,20,700,10,7.0,2.3,0.8,0.75,3,2.25,0.65,0.64,0.01,0.61,0.81,28.89,28.44,0.44,27.11,36.00
Mn-BaWO4/SiO2,Mn,25,Ba,56,W,74,SiO2,11,0.185,0.185,40,40,20,700,15,10.5,3.4,1.1,0.50,3,1.48,0.23,0.07,0.16,0.74,0.48,15.54,4.73,10.81,50.00,32.43
Mn-BaWO4/SiO2,Mn,25,Ba,56,W,74,SiO2,11,0.185,0.185,40,40,20,700,20,14.0,4.5,1.5,0.38,3,2.34,0.32,0.15,0.17,1.17,0.40,13.68,6.41,7.26,50.00,17.09
Mn-BaWO4/SiO2,Mn,25,Ba,56,W,74,SiO2,11,0.185,0.185,40,40,20,700,10,7.0,2.4,0.6,0.75,4,2.31,0.48,0.35,0.13,0.82,0.69,20.78,15.15,5.63,35.50,29.87
Mn-BaWO4/SiO2,Mn,25,Ba,56,W,74,SiO2,11,0.185,0.185,40,40,20,700,15,10.5,3.6,0.9,0.50,4,2.43,0.53,0.49,0.04,1.05,0.46,21.81,20.16,1.65,43.21,18.93
Mn-BaWO4/SiO2,Mn,25,Ba,56,W,74,SiO2,11,0.185,0.185,40,40,20,700,20,14.0,4.8,1.2,0.38,4,2.44,0.28,0.24,0.04,1.04,0.34,11.48,9.84,1.64,42.62,13.93
Mn-BaWO4/SiO2,Mn,25,Ba,56,W,74,SiO2,11,0.185,0.185,40,40,20,700,10,7.0,2.6,0.4,0.75,6,2.72,0.42,0.39,0.03,0.96,0.56,15.44,14.34,1.10,35.29,20.59
Mn-BaWO4/SiO2,Mn,25,Ba,56,W,74,SiO2,11,0.185,0.185,40,40,20,700,15,10.5,3.9,0.6,0.50,6,2.36,0.51,0.38,0.13,1.11,0.31,21.61,16.10,5.51,47.03,13.14
Mn-BaWO4/SiO2,Mn,25,Ba,56,W,74,SiO2,11,0.185,0.185,40,40,20,700,20,14.0,5.1,0.9,0.38,6,2.40,0.23,0.13,0.10,1.10,0.22,9.58,5.42,4.17,45.83,9.17
Mn-Li2MoO4/SiO2,Mn,25,Li,3,Mo,42,SiO2,11,0.370,0.185,40,40,20,900,10,1.5,5.7,2.8,0.75,2,36.77,4.95,0.56,4.39,28.88,6.40,13.46,1.52,11.94,78.54,17.41
Mn-Li2MoO4/SiO2,Mn,25,Li,3,Mo,42,SiO2,11,0.370,0.185,40,40,20,900,15,2.3,8.5,4.3,0.50,2,33.95,5.75,0.62,5.13,30.55,6.32,16.94,1.83,15.11,89.99,18.62
Mn-Li2MoO4/SiO2,Mn,25,Li,3,Mo,42,SiO2,11,0.370,0.185,40,40,20,900,20,3.0,11.3,5.7,0.38,2,35.16,6.19,0.65,5.54,30.58,6.03,17.61,1.85,15.76,86.97,17.15
Mn-Li2MoO4/SiO2,Mn,25,Li,3,Mo,42,SiO2,11,0.370,0.185,40,40,20,900,10,1.5,6.4,2.1,0.75,3,25.57,5.18,0.50,4.68,20.98,3.30,20.26,1.96,18.30,82.05,12.91
Mn-Li2MoO4/SiO2,Mn,25,Li,3,Mo,42,SiO2,11,0.370,0.185,40,40,20,900,15,2.3,9.6,3.2,0.50,3,23.61,6.02,0.55,5.47,21.67,3.17,25.50,2.33,23.17,91.78,13.43
Mn-Li2MoO4/SiO2,Mn,25,Li,3,Mo,42,SiO2,11,0.370,0.185,40,40,20,900,20,3.0,12.8,4.3,0.38,3,24.51,6.40,0.58,5.82,21.53,3.06,26.11,2.37,23.75,87.84,12.48
Mn-Li2MoO4/SiO2,Mn,25,Li,3,Mo,42,SiO2,11,0.370,0.185,40,40,20,900,10,1.5,6.8,1.7,0.75,4,18.69,5.19,0.46,4.73,16.62,2.07,27.77,2.46,25.31,88.92,11.08
Mn-Li2MoO4/SiO2,Mn,25,Li,3,Mo,42,SiO2,11,0.370,0.185,40,40,20,900,15,2.3,10.2,2.6,0.50,4,19.02,5.77,0.48,5.29,16.66,1.95,30.34,2.52,27.81,87.59,10.25
Mn-Li2MoO4/SiO2,Mn,25,Li,3,Mo,42,SiO2,11,0.370,0.185,40,40,20,900,20,3.0,13.6,3.4,0.38,4,17.88,6.29,0.51,5.78,16.83,1.90,35.18,2.85,32.33,94.13,10.63
Mn-Li2MoO4/SiO2,Mn,25,Li,3,Mo,42,SiO2,11,0.370,0.185,40,40,20,900,10,1.5,7.3,1.2,0.75,6,12.51,4.79,0.38,4.41,11.79,1.12,38.29,3.04,35.25,94.24,8.95
Mn-Li2MoO4/SiO2,Mn,25,Li,3,Mo,42,SiO2,11,0.370,0.185,40,40,20,900,15,2.3,10.9,1.8,0.50,6,12.77,5.31,0.44,4.87,11.46,1.04,41.58,3.45,38.14,89.74,8.14
Mn-Li2MoO4/SiO2,Mn,25,Li,3,Mo,42,SiO2,11,0.370,0.185,40,40,20,900,20,3.0,14.6,2.4,0.38,6,11.99,5.76,0.51,5.25,11.12,1.00,48.04,4.25,43.79,92.74,8.34
Mn-Li2MoO4/SiO2,Mn,25,Li,3,Mo,42,SiO2,11,0.370,0.185,40,40,20,900,10,4.0,4.0,2.0,0.75,2,36.30,4.77,0.58,4.19,31.42,6.45,13.14,1.60,11.54,86.56,17.77
Mn-Li2MoO4/SiO2,Mn,25,Li,3,Mo,42,SiO2,11,0.370,0.185,40,40,20,900,15,6.0,6.0,3.0,0.50,2,37.87,5.35,0.62,4.73,31.44,5.81,14.13,1.64,12.49,83.02,15.34
Mn-Li2MoO4/SiO2,Mn,25,Li,3,Mo,42,SiO2,11,0.370,0.185,40,40,20,900,20,8.0,8.0,4.0,0.38,2,37.50,5.86,0.67,5.19,31.71,5.67,15.63,1.79,13.84,84.56,15.12
Mn-Li2MoO4/SiO2,Mn,25,Li,3,Mo,42,SiO2,11,0.370,0.185,40,40,20,900,10,4.0,4.5,1.5,0.75,3,27.52,4.87,0.46,4.41,22.30,3.21,17.70,1.67,16.02,81.03,11.66
Mn-Li2MoO4/SiO2,Mn,25,Li,3,Mo,42,SiO2,11,0.370,0.185,40,40,20,900,15,6.0,6.8,2.3,0.50,3,25.45,5.55,0.52,5.03,22.24,3.00,21.81,2.04,19.76,87.39,11.79
Mn-Li2MoO4/SiO2,Mn,25,Li,3,Mo,42,SiO2,11,0.370,0.185,40,40,20,900,20,8.0,9.0,3.0,0.38,3,26.08,6.02,0.56,5.46,21.99,2.89,23.08,2.15,20.94,84.32,11.08
Mn-Li2MoO4/SiO2,Mn,25,Li,3,Mo,42,SiO2,11,0.370,0.185,40,40,20,900,10,4.0,4.8,1.2,0.75,4,19.58,4.90,0.41,4.49,17.95,2.04,25.03,2.09,22.93,91.68,10.42
Mn-Li2MoO4/SiO2,Mn,25,Li,3,Mo,42,SiO2,11,0.370,0.185,40,40,20,900,15,6.0,7.2,1.8,0.50,4,19.60,5.58,0.51,5.07,17.39,1.90,28.47,2.60,25.87,88.72,9.69
Mn-Li2MoO4/SiO2,Mn,25,Li,3,Mo,42,SiO2,11,0.370,0.185,40,40,20,900,20,8.0,9.6,2.4,0.38,4,19.03,6.00,0.54,5.46,16.67,1.80,31.53,2.84,28.69,87.60,9.46
Mn-Li2MoO4/SiO2,Mn,25,Li,3,Mo,42,SiO2,11,0.370,0.185,40,40,20,900,10,4.0,5.1,0.9,0.75,6,12.46,4.62,0.41,4.21,11.64,1.06,37.08,3.29,33.79,93.42,8.51
Mn-Li2MoO4/SiO2,Mn,25,Li,3,Mo,42,SiO2,11,0.370,0.185,40,40,20,900,15,6.0,7.7,1.3,0.50,6,11.84,5.03,0.44,4.59,10.64,0.95,42.48,3.72,38.77,89.86,8.02
Mn-Li2MoO4/SiO2,Mn,25,Li,3,Mo,42,SiO2,11,0.370,0.185,40,40,20,900,20,8.0,10.3,1.7,0.38,6,11.97,5.51,0.54,4.97,10.25,0.97,46.03,4.51,41.52,85.63,8.10
Mn-Li2MoO4/SiO2,Mn,25,Li,3,Mo,42,SiO2,11,0.370,0.185,40,40,20,900,10,7.0,2.0,1.0,0.75,2,41.46,4.59,0.62,3.97,32.56,5.24,11.07,1.50,9.58,78.53,12.64
Mn-Li2MoO4/SiO2,Mn,25,Li,3,Mo,42,SiO2,11,0.370,0.185,40,40,20,900,15,10.5,3.0,1.5,0.50,2,43.12,5.08,0.58,4.50,31.44,4.71,11.78,1.35,10.44,72.91,10.92
Mn-Li2MoO4/SiO2,Mn,25,Li,3,Mo,42,SiO2,11,0.370,0.185,40,40,20,900,20,14.0,4.0,2.0,0.38,2,42.22,5.68,0.56,5.12,31.74,4.81,13.45,1.33,12.13,75.18,11.39
Mn-Li2MoO4/SiO2,Mn,25,Li,3,Mo,42,SiO2,11,0.370,0.185,40,40,20,900,10,7.0,2.3,0.8,0.75,3,30.03,4.85,0.53,4.32,22.74,2.84,16.15,1.76,14.39,75.72,9.46
Mn-Li2MoO4/SiO2,Mn,25,Li,3,Mo,42,SiO2,11,0.370,0.185,40,40,20,900,15,10.5,3.4,1.1,0.50,3,29.09,5.77,0.63,5.14,21.19,2.67,19.83,2.17,17.67,72.84,9.18
Mn-Li2MoO4/SiO2,Mn,25,Li,3,Mo,42,SiO2,11,0.370,0.185,40,40,20,900,20,14.0,4.5,1.5,0.38,3,29.46,6.44,0.64,5.80,20.43,2.67,21.86,2.17,19.69,69.35,9.06
Mn-Li2MoO4/SiO2,Mn,25,Li,3,Mo,42,SiO2,11,0.370,0.185,40,40,20,900,10,7.0,2.4,0.6,0.75,4,23.67,4.83,0.50,4.33,16.88,1.90,20.41,2.11,18.29,71.31,8.03
Mn-Li2MoO4/SiO2,Mn,25,Li,3,Mo,42,SiO2,11,0.370,0.185,40,40,20,900,15,10.5,3.6,0.9,0.50,4,23.61,5.57,0.61,4.96,15.30,1.85,23.59,2.58,21.01,64.80,7.84
Mn-Li2MoO4/SiO2,Mn,25,Li,3,Mo,42,SiO2,11,0.370,0.185,40,40,20,900,20,14.0,4.8,1.2,0.38,4,22.84,6.15,0.76,5.39,13.97,1.99,26.93,3.33,23.60,61.16,8.71
Mn-Li2MoO4/SiO2,Mn,25,Li,3,Mo,42,SiO2,11,0.370,0.185,40,40,20,900,10,7.0,2.6,0.4,0.75,6,16.31,4.41,0.44,3.97,10.59,1.25,27.04,2.70,24.34,64.93,7.66
Mn-Li2MoO4/SiO2,Mn,25,Li,3,Mo,42,SiO2,11,0.370,0.185,40,40,20,900,15,10.5,3.9,0.6,0.50,6,14.49,5.05,0.71,4.34,8.54,1.49,34.85,4.90,29.95,58.94,10.28
Mn-Li2MoO4/SiO2,Mn,25,Li,3,Mo,42,SiO2,11,0.370,0.185,40,40,20,900,20,14.0,5.1,0.9,0.38,6,14.73,5.53,0.91,4.62,7.81,1.81,37.54,6.18,31.36,53.02,12.29
Mn-Li2MoO4/SiO2,Mn,25,Li,3,Mo,42,SiO2,11,0.370,0.185,40,40,20,850,10,1.5,5.7,2.8,0.75,2,29.77,1.38,0.65,0.73,28.70,6.62,4.64,2.18,2.45,96.41,22.24
Mn-Li2MoO4/SiO2,Mn,25,Li,3,Mo,42,SiO2,11,0.370,0.185,40,40,20,850,15,2.3,8.5,4.3,0.50,2,29.76,1.37,0.68,0.69,26.71,6.80,4.60,2.28,2.32,89.75,22.85
Mn-Li2MoO4/SiO2,Mn,25,Li,3,Mo,42,SiO2,11,0.370,0.185,40,40,20,850,20,3.0,11.3,5.7,0.38,2,30.75,1.51,0.76,0.75,25.28,6.53,4.91,2.47,2.44,82.21,21.24
Mn-Li2MoO4/SiO2,Mn,25,Li,3,Mo,42,SiO2,11,0.370,0.185,40,40,20,850,10,1.5,6.4,2.1,0.75,3,19.45,1.39,0.62,0.77,13.21,7.15,7.15,3.19,3.96,67.92,36.76
Mn-Li2MoO4/SiO2,Mn,25,Li,3,Mo,42,SiO2,11,0.370,0.185,40,40,20,850,15,2.3,9.6,3.2,0.50,3,20.63,1.49,0.67,0.82,13.68,6.24,7.22,3.25,3.97,66.31,30.25
Mn-Li2MoO4/SiO2,Mn,25,Li,3,Mo,42,SiO2,11,0.370,0.185,40,40,20,850,20,3.0,12.8,4.3,0.38,3,20.21,1.64,0.75,0.89,15.03,5.47,8.11,3.71,4.40,74.37,27.07
Mn-Li2MoO4/SiO2,Mn,25,Li,3,Mo,42,SiO2,11,0.370,0.185,40,40,20,850,10,1.5,6.8,1.7,0.75,4,14.81,1.29,0.51,0.78,10.36,4.87,8.71,3.44,5.27,69.95,32.88
Mn-Li2MoO4/SiO2,Mn,25,Li,3,Mo,42,SiO2,11,0.370,0.185,40,40,20,850,15,2.3,10.2,2.6,0.50,4,13.82,1.54,0.63,0.91,11.15,4.13,11.14,4.56,6.58,80.68,29.88
Mn-Li2MoO4/SiO2,Mn,25,Li,3,Mo,42,SiO2,11,0.370,0.185,40,40,20,850,20,3.0,13.6,3.4,0.38,4,13.71,1.68,0.75,0.93,11.47,3.77,12.25,5.47,6.78,83.66,27.50
Mn-Li2MoO4/SiO2,Mn,25,Li,3,Mo,42,SiO2,11,0.370,0.185,40,40,20,850,10,1.5,7.3,1.2,0.75,6,8.75,1.29,0.45,0.84,7.65,2.68,14.74,5.14,9.60,87.43,30.63
Mn-Li2MoO4/SiO2,Mn,25,Li,3,Mo,42,SiO2,11,0.370,0.185,40,40,20,850,15,2.3,10.9,1.8,0.50,6,7.65,1.51,0.67,0.84,7.67,2.54,19.74,8.76,10.98,100.26,33.20
Mn-Li2MoO4/SiO2,Mn,25,Li,3,Mo,42,SiO2,11,0.370,0.185,40,40,20,850,20,3.0,14.6,2.4,0.38,6,7.99,1.50,0.73,0.77,8.44,2.08,18.77,9.14,9.64,105.63,26.03
Mn-Li2MoO4/SiO2,Mn,25,Li,3,Mo,42,SiO2,11,0.370,0.185,40,40,20,850,10,4.0,4.0,2.0,0.75,2,29.07,1.25,0.67,0.58,18.80,11.44,4.30,2.30,2.00,64.67,39.35
Mn-Li2MoO4/SiO2,Mn,25,Li,3,Mo,42,SiO2,11,0.370,0.185,40,40,20,850,15,6.0,6.0,3.0,0.50,2,26.79,1.47,0.83,0.64,18.15,11.02,5.49,3.10,2.39,67.75,41.13
Mn-Li2MoO4/SiO2,Mn,25,Li,3,Mo,42,SiO2,11,0.370,0.185,40,40,20,850,20,8.0,8.0,4.0,0.38,2,28.84,1.57,0.96,0.61,19.49,9.71,5.44,3.33,2.12,67.58,33.67
Mn-Li2MoO4/SiO2,Mn,25,Li,3,Mo,42,SiO2,11,0.370,0.185,40,40,20,850,10,4.0,4.5,1.5,0.75,3,19.79,1.33,0.67,0.66,12.05,7.52,6.72,3.39,3.34,60.89,38.00
Mn-Li2MoO4/SiO2,Mn,25,Li,3,Mo,42,SiO2,11,0.370,0.185,40,40,20,850,15,6.0,6.8,2.3,0.50,3,19.32,1.45,0.74,0.71,11.79,7.34,7.51,3.83,3.67,61.02,37.99
Mn-Li2MoO4/SiO2,Mn,25,Li,3,Mo,42,SiO2,11,0.370,0.185,40,40,20,850,20,8.0,9.0,3.0,0.38,3,19.46,1.47,0.83,0.64,13.33,6.23,7.55,4.27,3.29,68.50,32.01
Mn-Li2MoO4/SiO2,Mn,25,Li,3,Mo,42,SiO2,11,0.370,0.185,40,40,20,850,10,4.0,4.8,1.2,0.75,4,15.09,1.16,0.53,0.63,9.89,5.32,7.69,3.51,4.17,65.54,35.26
Mn-Li2MoO4/SiO2,Mn,25,Li,3,Mo,42,SiO2,11,0.370,0.185,40,40,20,850,15,6.0,7.2,1.8,0.50,4,14.69,1.36,0.71,0.65,10.15,4.52,9.26,4.83,4.42,69.09,30.77
Mn-Li2MoO4/SiO2,Mn,25,Li,3,Mo,42,SiO2,11,0.370,0.185,40,40,20,850,20,8.0,9.6,2.4,0.38,4,13.75,1.38,0.78,0.60,11.46,3.64,10.04,5.67,4.36,83.35,26.47
Mn-Li2MoO4/SiO2,Mn,25,Li,3,Mo,42,SiO2,11,0.370,0.185,40,40,20,850,10,4.0,5.1,0.9,0.75,6,8.83,1.04,0.52,0.52,6.97,2.66,11.78,5.89,5.89,78.94,30.12
Mn-Li2MoO4/SiO2,Mn,25,Li,3,Mo,42,SiO2,11,0.370,0.185,40,40,20,850,15,6.0,7.7,1.3,0.50,6,7.11,1.23,0.68,0.55,8.19,1.84,17.30,9.56,7.74,115.19,25.88
Mn-Li2MoO4/SiO2,Mn,25,Li,3,Mo,42,SiO2,11,0.370,0.185,40,40,20,850,20,8.0,10.3,1.7,0.38,6,8.25,1.32,0.80,0.52,8.25,1.61,16.00,9.70,6.30,100.00,19.52
Mn-Li2MoO4/SiO2,Mn,25,Li,3,Mo,42,SiO2,11,0.370,0.185,40,40,20,850,10,7.0,2.0,1.0,0.75,2,32.11,1.07,0.76,0.31,17.90,10.54,3.33,2.37,0.97,55.75,32.82
Mn-Li2MoO4/SiO2,Mn,25,Li,3,Mo,42,SiO2,11,0.370,0.185,40,40,20,850,15,10.5,3.0,1.5,0.50,2,31.55,1.33,1.17,0.16,18.25,9.42,4.22,3.71,0.51,57.84,29.86
Mn-Li2MoO4/SiO2,Mn,25,Li,3,Mo,42,SiO2,11,0.370,0.185,40,40,20,850,20,14.0,4.0,2.0,0.38,2,31.46,1.45,1.00,0.45,19.08,9.12,4.61,3.18,1.43,60.65,28.99
Mn-Li2MoO4/SiO2,Mn,25,Li,3,Mo,42,SiO2,11,0.370,0.185,40,40,20,850,10,7.0,2.3,0.8,0.75,3,21.63,1.08,0.85,0.23,13.73,6.13,4.99,3.93,1.06,63.48,28.34
Mn-Li2MoO4/SiO2,Mn,25,Li,3,Mo,42,SiO2,11,0.370,0.185,40,40,20,850,15,10.5,3.4,1.1,0.50,3,19.84,1.40,0.99,0.41,12.38,5.62,7.06,4.99,2.07,62.40,28.33
Mn-Li2MoO4/SiO2,Mn,25,Li,3,Mo,42,SiO2,11,0.370,0.185,40,40,20,850,20,14.0,4.5,1.5,0.38,3,21.76,1.82,1.18,0.64,12.82,5.23,8.36,5.42,2.94,58.92,24.03
Mn-Li2MoO4/SiO2,Mn,25,Li,3,Mo,42,SiO2,11,0.370,0.185,40,40,20,850,10,7.0,2.4,0.6,0.75,4,16.24,1.45,0.78,0.67,9.04,4.52,8.93,4.80,4.13,55.67,27.83
Mn-Li2MoO4/SiO2,Mn,25,Li,3,Mo,42,SiO2,11,0.370,0.185,40,40,20,850,15,10.5,3.6,0.9,0.50,4,23.19,11.55,2.93,8.62,5.72,4.16,49.81,12.63,37.17,24.67,17.94
Mn-Li2MoO4/SiO2,Mn,25,Li,3,Mo,42,SiO2,11,0.370,0.185,40,40,20,850,20,14.0,4.8,1.2,0.38,4,18.19,5.45,1.97,3.48,7.72,4.66,29.96,10.83,19.13,42.44,25.62
Mn-Li2MoO4/SiO2,Mn,25,Li,3,Mo,42,SiO2,11,0.370,0.185,40,40,20,850,10,7.0,2.6,0.4,0.75,6,13.07,4.69,1.34,3.35,4.10,3.23,35.88,10.25,25.63,31.37,24.71
Mn-Li2MoO4/SiO2,Mn,25,Li,3,Mo,42,SiO2,11,0.370,0.185,40,40,20,850,15,10.5,3.9,0.6,0.50,6,14.94,6.67,2.10,4.57,3.40,3.00,44.65,14.06,30.59,22.76,20.08
Mn-Li2MoO4/SiO2,Mn,25,Li,3,Mo,42,SiO2,11,0.370,0.185,40,40,20,850,20,14.0,5.1,0.9,0.38,6,16.21,9.37,2.68,6.69,3.10,2.00,57.80,16.53,41.27,19.12,12.34
Mn-Li2MoO4/SiO2,Mn,25,Li,3,Mo,42,SiO2,11,0.370,0.185,40,40,20,800,10,1.5,5.7,2.8,0.75,2,36.05,7.04,1.22,5.82,20.82,7.17,19.53,3.38,16.14,57.75,19.89
Mn-Li2MoO4/SiO2,Mn,25,Li,3,Mo,42,SiO2,11,0.370,0.185,40,40,20,800,15,2.3,8.5,4.3,0.50,2,36.53,7.51,1.40,6.11,21.38,6.65,20.56,3.83,16.73,58.53,18.20
Mn-Li2MoO4/SiO2,Mn,25,Li,3,Mo,42,SiO2,11,0.370,0.185,40,40,20,800,20,3.0,11.3,5.7,0.38,2,35.02,7.93,1.50,6.43,21.86,6.58,22.64,4.28,18.36,62.42,18.79
Mn-Li2MoO4/SiO2,Mn,25,Li,3,Mo,42,SiO2,11,0.370,0.185,40,40,20,800,10,1.5,6.4,2.1,0.75,3,24.40,6.33,1.23,5.10,14.37,3.81,25.94,5.04,20.90,58.89,15.61
Mn-Li2MoO4/SiO2,Mn,25,Li,3,Mo,42,SiO2,11,0.370,0.185,40,40,20,800,15,2.3,9.6,3.2,0.50,3,22.22,7.00,1.53,5.47,13.98,3.87,31.50,6.89,24.62,62.92,17.42
Mn-Li2MoO4/SiO2,Mn,25,Li,3,Mo,42,SiO2,11,0.370,0.185,40,40,20,800,20,3.0,12.8,4.3,0.38,3,25.65,7.04,1.62,5.42,13.77,3.75,27.45,6.32,21.13,53.68,14.62
Mn-Li2MoO4/SiO2,Mn,25,Li,3,Mo,42,SiO2,11,0.370,0.185,40,40,20,800,10,1.5,6.8,1.7,0.75,4,20.10,3.78,1.23,2.55,9.74,3.20,18.81,6.12,12.69,48.46,15.92
Mn-Li2MoO4/SiO2,Mn,25,Li,3,Mo,42,SiO2,11,0.370,0.185,40,40,20,800,15,2.3,10.2,2.6,0.50,4,17.87,5.26,1.59,3.67,10.15,2.97,29.43,8.90,20.54,56.80,16.62
Mn-Li2MoO4/SiO2,Mn,25,Li,3,Mo,42,SiO2,11,0.370,0.185,40,40,20,800,20,3.0,13.6,3.4,0.38,4,17.64,5.82,1.94,3.88,9.85,2.83,32.99,11.00,22.00,55.84,16.04
Mn-Li2MoO4/SiO2,Mn,25,Li,3,Mo,42,SiO2,11,0.370,0.185,40,40,20,800,10,1.5,7.3,1.2,0.75,6,11.98,2.95,1.32,1.63,6.14,2.33,24.62,11.02,13.61,51.25,19.45
Mn-Li2MoO4/SiO2,Mn,25,Li,3,Mo,42,SiO2,11,0.370,0.185,40,40,20,800,15,2.3,10.9,1.8,0.50,6,12.47,4.35,2.09,2.26,5.25,2.61,34.88,16.76,18.12,42.10,20.93
Mn-Li2MoO4/SiO2,Mn,25,Li,3,Mo,42,SiO2,11,0.370,0.185,40,40,20,800,20,3.0,14.6,2.4,0.38,6,13.76,5.97,2.86,3.11,4.58,2.67,43.39,20.78,22.60,33.28,19.40
Mn-Li2MoO4/SiO2,Mn,25,Li,3,Mo,42,SiO2,11,0.370,0.185,40,40,20,800,10,4.0,4.0,2.0,0.75,2,29.28,2.85,1.36,1.49,16.69,10.67,9.73,4.64,5.09,57.00,36.44
Mn-Li2MoO4/SiO2,Mn,25,Li,3,Mo,42,SiO2,11,0.370,0.185,40,40,20,800,15,6.0,6.0,3.0,0.50,2,30.63,4.34,1.70,2.64,17.43,8.81,14.17,5.55,8.62,56.90,28.76
Mn-Li2MoO4/SiO2,Mn,25,Li,3,Mo,42,SiO2,11,0.370,0.185,40,40,20,800,20,8.0,8.0,4.0,0.38,2,32.65,5.26,1.81,3.45,18.08,7.86,16.11,5.54,10.57,55.38,24.07
Mn-Li2MoO4/SiO2,Mn,25,Li,3,Mo,42,SiO2,11,0.370,0.185,40,40,20,800,10,4.0,4.5,1.5,0.75,3,22.78,3.21,1.42,1.79,11.45,5.90,14.09,6.23,7.86,50.26,25.90
Mn-Li2MoO4/SiO2,Mn,25,Li,3,Mo,42,SiO2,11,0.370,0.185,40,40,20,800,15,6.0,6.8,2.3,0.50,3,22.94,4.94,2.16,2.78,11.16,5.50,21.53,9.42,12.12,48.65,23.98
Mn-Li2MoO4/SiO2,Mn,25,Li,3,Mo,42,SiO2,11,0.370,0.185,40,40,20,800,20,8.0,9.0,3.0,0.38,3,25.72,5.90,2.44,3.46,10.83,5.07,22.94,9.49,13.45,42.11,19.71
Mn-Li2MoO4/SiO2,Mn,25,Li,3,Mo,42,SiO2,11,0.370,0.185,40,40,20,800,10,4.0,4.8,1.2,0.75,4,15.88,3.56,1.79,1.77,7.99,4.68,22.42,11.27,11.15,50.31,29.47
Mn-Li2MoO4/SiO2,Mn,25,Li,3,Mo,42,SiO2,11,0.370,0.185,40,40,20,800,15,6.0,7.2,1.8,0.50,4,17.59,5.67,2.61,3.06,7.35,4.38,32.23,14.84,17.40,41.79,24.90
Mn-Li2MoO4/SiO2,Mn,25,Li,3,Mo,42,SiO2,11,0.370,0.185,40,40,20,800,20,8.0,9.6,2.4,0.38,4,20.37,7.84,3.42,4.42,6.51,4.54,38.49,16.79,21.70,31.96,22.29
Mn-Li2MoO4/SiO2,Mn,25,Li,3,Mo,42,SiO2,11,0.370,0.185,40,40,20,800,10,4.0,5.1,0.9,0.75,6,12.20,4.25,2.09,2.16,4.15,3.51,34.84,17.13,17.70,34.02,28.77
Mn-Li2MoO4/SiO2,Mn,25,Li,3,Mo,42,SiO2,11,0.370,0.185,40,40,20,800,15,6.0,7.7,1.3,0.50,6,14.44,10.01,3.90,6.11,2.47,3.32,69.32,27.01,42.31,17.11,22.99
Mn-Li2MoO4/SiO2,Mn,25,Li,3,Mo,42,SiO2,11,0.370,0.185,40,40,20,800,20,8.0,10.3,1.7,0.38,6,15.35,11.01,4.43,6.58,2.74,2.92,71.73,28.86,42.87,17.85,19.02
Mn-Li2MoO4/SiO2,Mn,25,Li,3,Mo,42,SiO2,11,0.370,0.185,40,40,20,800,10,7.0,2.0,1.0,0.75,2,33.96,7.78,3.23,4.55,12.47,11.48,22.91,9.51,13.40,36.72,33.80
Mn-Li2MoO4/SiO2,Mn,25,Li,3,Mo,42,SiO2,11,0.370,0.185,40,40,20,800,15,10.5,3.0,1.5,0.50,2,38.12,12.85,4.35,8.50,10.22,12.20,33.71,11.41,22.30,26.81,32.00
Mn-Li2MoO4/SiO2,Mn,25,Li,3,Mo,42,SiO2,11,0.370,0.185,40,40,20,800,20,14.0,4.0,2.0,0.38,2,38.91,14.00,4.94,9.06,11.33,10.57,35.98,12.70,23.28,29.12,27.17
Mn-Li2MoO4/SiO2,Mn,25,Li,3,Mo,42,SiO2,11,0.370,0.185,40,40,20,800,10,7.0,2.3,0.8,0.75,3,28.69,13.04,4.14,8.90,5.56,8.45,45.45,14.43,31.02,19.38,29.45
Mn-Li2MoO4/SiO2,Mn,25,Li,3,Mo,42,SiO2,11,0.370,0.185,40,40,20,800,15,10.5,3.4,1.1,0.50,3,28.79,13.67,5.03,8.64,7.05,6.68,47.48,17.47,30.01,24.49,23.20
Mn-Li2MoO4/SiO2,Mn,25,Li,3,Mo,42,SiO2,11,0.370,0.185,40,40,20,800,20,14.0,4.5,1.5,0.38,3,27.22,12.08,5.37,6.71,7.65,5.58,44.38,19.73,24.65,28.10,20.50
Mn-Li2MoO4/SiO2,Mn,25,Li,3,Mo,42,SiO2,11,0.370,0.185,40,40,20,800,10,7.0,2.4,0.6,0.75,4,24.57,13.14,4.31,8.83,3.98,5.27,53.48,17.54,35.94,16.20,21.45
Mn-Li2MoO4/SiO2,Mn,25,Li,3,Mo,42,SiO2,11,0.370,0.185,40,40,20,800,15,10.5,3.6,0.9,0.50,4,23.12,11.82,4.92,6.90,4.47,4.26,51.12,21.28,29.84,19.33,18.43
Mn-Li2MoO4/SiO2,Mn,25,Li,3,Mo,42,SiO2,11,0.370,0.185,40,40,20,800,20,14.0,4.8,1.2,0.38,4,21.56,9.82,5.15,4.67,4.90,3.68,45.55,23.89,21.66,22.73,17.07
Mn-Li2MoO4/SiO2,Mn,25,Li,3,Mo,42,SiO2,11,0.370,0.185,40,40,20,800,10,7.0,2.6,0.4,0.75,6,17.77,11.34,4.31,7.03,2.32,3.43,63.82,24.25,39.56,13.06,19.30
Mn-Li2MoO4/SiO2,Mn,25,Li,3,Mo,42,SiO2,11,0.370,0.185,40,40,20,800,15,10.5,3.9,0.6,0.50,6,15.44,10.08,4.77,5.31,2.35,2.86,65.28,30.89,34.39,15.22,18.52
Mn-Li2MoO4/SiO2,Mn,25,Li,3,Mo,42,SiO2,11,0.370,0.185,40,40,20,800,20,14.0,5.1,0.9,0.38,6,15.16,8.77,4.75,4.02,1.95,2.47,57.85,31.33,26.52,12.86,16.29
Mn-Li2MoO4/SiO2,Mn,25,Li,3,Mo,42,SiO2,11,0.370,0.185,40,40,20,775,10,1.5,5.7,2.8,0.75,2,31.07,3.00,1.48,1.52,17.64,8.93,9.66,4.76,4.89,56.78,28.74
Mn-Li2MoO4/SiO2,Mn,25,Li,3,Mo,42,SiO2,11,0.370,0.185,40,40,20,775,15,2.3,8.5,4.3,0.50,2,30.87,4.24,1.73,2.51,18.38,8.87,13.74,5.60,8.13,59.54,28.73
Mn-Li2MoO4/SiO2,Mn,25,Li,3,Mo,42,SiO2,11,0.370,0.185,40,40,20,775,20,3.0,11.3,5.7,0.38,2,34.00,5.57,2.03,3.54,17.94,8.13,16.38,5.97,10.41,52.76,23.91
Mn-Li2MoO4/SiO2,Mn,25,Li,3,Mo,42,SiO2,11,0.370,0.185,40,40,20,775,10,1.5,6.4,2.1,0.75,3,23.02,3.28,1.61,1.67,11.42,5.66,14.25,6.99,7.25,49.61,24.59
Mn-Li2MoO4/SiO2,Mn,25,Li,3,Mo,42,SiO2,11,0.370,0.185,40,40,20,775,15,2.3,9.6,3.2,0.50,3,21.30,5.10,2.31,2.79,11.58,5.51,23.94,10.85,13.10,54.37,25.87
Mn-Li2MoO4/SiO2,Mn,25,Li,3,Mo,42,SiO2,11,0.370,0.185,40,40,20,775,20,3.0,12.8,4.3,0.38,3,24.54,6.07,2.62,3.45,11.61,5.10,24.74,10.68,14.06,47.31,20.78
Mn-Li2MoO4/SiO2,Mn,25,Li,3,Mo,42,SiO2,11,0.370,0.185,40,40,20,775,10,1.5,6.8,1.7,0.75,4,18.52,3.58,1.86,1.72,8.16,4.34,19.33,10.04,9.29,44.06,23.43
Mn-Li2MoO4/SiO2,Mn,25,Li,3,Mo,42,SiO2,11,0.370,0.185,40,40,20,775,15,2.3,10.2,2.6,0.50,4,17.07,5.71,2.67,3.04,8.31,4.09,33.45,15.64,17.81,48.68,23.96
Mn-Li2MoO4/SiO2,Mn,25,Li,3,Mo,42,SiO2,11,0.370,0.185,40,40,20,775,20,3.0,13.6,3.4,0.38,4,19.16,7.46,3.51,3.95,7.62,4.10,38.94,18.32,20.62,39.77,21.40
Mn-Li2MoO4/SiO2,Mn,25,Li,3,Mo,42,SiO2,11,0.370,0.185,40,40,20,775,10,1.5,7.3,1.2,0.75,6,11.06,4.97,2.52,2.45,4.35,3.52,44.94,22.78,22.15,39.33,31.83
Mn-Li2MoO4/SiO2,Mn,25,Li,3,Mo,42,SiO2,11,0.370,0.185,40,40,20,775,15,2.3,10.9,1.8,0.50,6,15.72,9.71,4.13,5.58,3.62,3.00,61.77,26.27,35.50,23.03,19.08
Mn-Li2MoO4/SiO2,Mn,25,Li,3,Mo,42,SiO2,11,0.370,0.185,40,40,20,775,20,3.0,14.6,2.4,0.38,6,15.10,9.35,4.55,4.80,4.03,2.26,61.92,30.13,31.79,26.69,14.97
Mn-Li2MoO4/SiO2,Mn,25,Li,3,Mo,42,SiO2,11,0.370,0.185,40,40,20,775,10,4.0,4.0,2.0,0.75,2,30.03,3.67,2.01,1.66,16.39,10.30,12.22,6.69,5.53,54.58,34.30
Mn-Li2MoO4/SiO2,Mn,25,Li,3,Mo,42,SiO2,11,0.370,0.185,40,40,20,775,15,6.0,6.0,3.0,0.50,2,30.94,5.60,2.62,2.98,15.93,9.74,18.10,8.47,9.63,51.49,31.48
Mn-Li2MoO4/SiO2,Mn,25,Li,3,Mo,42,SiO2,11,0.370,0.185,40,40,20,775,20,8.0,8.0,4.0,0.38,2,32.74,6.48,2.90,3.58,16.67,8.67,19.79,8.86,10.93,50.92,26.48
Mn-Li2MoO4/SiO2,Mn,25,Li,3,Mo,42,SiO2,11,0.370,0.185,40,40,20,775,10,4.0,4.5,1.5,0.75,3,21.26,4.66,2.39,2.27,10.01,6.82,21.92,11.24,10.68,47.08,32.08
Mn-Li2MoO4/SiO2,Mn,25,Li,3,Mo,42,SiO2,11,0.370,0.185,40,40,20,775,15,6.0,6.8,2.3,0.50,3,23.56,7.52,3.47,4.05,8.68,7.04,31.92,14.73,17.19,36.84,29.88
Mn-Li2MoO4/SiO2,Mn,25,Li,3,Mo,42,SiO2,11,0.370,0.185,40,40,20,775,20,8.0,9.0,3.0,0.38,3,27.81,10.78,4.53,6.25,7.67,6.46,38.76,16.29,22.47,27.58,23.23
Mn-Li2MoO4/SiO2,Mn,25,Li,3,Mo,42,SiO2,11,0.370,0.185,40,40,20,775,10,4.0,4.8,1.2,0.75,4,17.25,6.85,3.13,3.72,6.22,5.74,39.71,18.14,21.57,36.06,33.28
Mn-Li2MoO4/SiO2,Mn,25,Li,3,Mo,42,SiO2,11,0.370,0.185,40,40,20,775,15,6.0,7.2,1.8,0.50,4,20.93,11.18,4.63,6.55,6.05,4.23,53.42,22.12,31.29,28.91,20.21
Mn-Li2MoO4/SiO2,Mn,25,Li,3,Mo,42,SiO2,11,0.370,0.185,40,40,20,775,20,8.0,9.6,2.4,0.38,4,19.74,9.55,4.84,4.71,6.72,3.40,48.38,24.52,23.86,34.04,17.22
Mn-Li2MoO4/SiO2,Mn,25,Li,3,Mo,42,SiO2,11,0.370,0.185,40,40,20,775,10,4.0,5.1,0.9,0.75,6,14.92,10.09,4.17,5.92,3.34,2.70,67.63,27.95,39.68,22.39,18.10
Mn-Li2MoO4/SiO2,Mn,25,Li,3,Mo,42,SiO2,11,0.370,0.185,40,40,20,775,15,6.0,7.7,1.3,0.50,6,12.96,8.34,4.67,3.67,3.71,2.23,64.35,36.03,28.32,28.63,17.21
Mn-Li2MoO4/SiO2,Mn,25,Li,3,Mo,42,SiO2,11,0.370,0.185,40,40,20,775,20,8.0,10.3,1.7,0.38,6,11.65,9.30,4.09,5.21,1.72,1.77,79.83,35.11,44.72,14.76,15.19
Mn-Li2MoO4/SiO2,Mn,25,Li,3,Mo,42,SiO2,11,0.370,0.185,40,40,20,775,10,7.0,2.0,1.0,0.75,2,35.01,11.40,4.70,6.70,12.90,8.97,32.56,13.42,19.14,36.85,25.62
Mn-Li2MoO4/SiO2,Mn,25,Li,3,Mo,42,SiO2,11,0.370,0.185,40,40,20,775,15,10.5,3.0,1.5,0.50,2,32.23,13.52,4.30,9.22,7.17,8.02,41.95,13.34,28.61,22.25,24.88
Mn-Li2MoO4/SiO2,Mn,25,Li,3,Mo,42,SiO2,11,0.370,0.185,40,40,20,775,20,14.0,4.0,2.0,0.38,2,26.54,13.00,4.23,8.77,6.24,4.59,48.98,15.94,33.04,23.51,17.29
Mn-Li2MoO4/SiO2,Mn,25,Li,3,Mo,42,SiO2,11,0.370,0.185,40,40,20,775,10,7.0,2.3,0.8,0.75,3,24.29,9.80,4.93,4.87,8.10,5.79,40.35,20.30,20.05,33.35,23.84
Mn-Li2MoO4/SiO2,Mn,25,Li,3,Mo,42,SiO2,11,0.370,0.185,40,40,20,775,15,10.5,3.4,1.1,0.50,3,20.30,11.24,4.15,7.09,3.37,3.20,55.37,20.44,34.93,16.60,15.76
Mn-Li2MoO4/SiO2,Mn,25,Li,3,Mo,42,SiO2,11,0.370,0.185,40,40,20,775,20,14.0,4.5,1.5,0.38,3,16.64,9.26,4.12,5.14,2.85,2.32,55.65,24.76,30.89,17.13,13.94
Mn-Li2MoO4/SiO2,Mn,25,Li,3,Mo,42,SiO2,11,0.370,0.185,40,40,20,775,10,7.0,2.4,0.6,0.75,4,18.91,10.39,4.46,5.93,3.14,3.94,54.94,23.59,31.36,16.60,20.84
Mn-Li2MoO4/SiO2,Mn,25,Li,3,Mo,42,SiO2,11,0.370,0.185,40,40,20,775,15,10.5,3.6,0.9,0.50,4,15.35,8.91,4.09,4.82,1.40,2.14,58.05,26.64,31.40,9.12,13.94
Mn-Li2MoO4/SiO2,Mn,25,Li,3,Mo,42,SiO2,11,0.370,0.185,40,40,20,775,20,14.0,4.8,1.2,0.38,4,12.01,7.26,3.61,3.65,1.08,1.61,60.45,30.06,30.39,8.99,13.41
Mn-Li2MoO4/SiO2,Mn,25,Li,3,Mo,42,SiO2,11,0.370,0.185,40,40,20,775,10,7.0,2.6,0.4,0.75,6,14.82,8.71,3.91,4.80,1.66,2.35,58.77,26.38,32.39,11.20,15.86
Mn-Li2MoO4/SiO2,Mn,25,Li,3,Mo,42,SiO2,11,0.370,0.185,40,40,20,775,15,10.5,3.9,0.6,0.50,6,11.28,7.28,3.69,3.59,1.21,1.55,64.54,32.71,31.83,10.73,13.74
Mn-Li2MoO4/SiO2,Mn,25,Li,3,Mo,42,SiO2,11,0.370,0.185,40,40,20,775,20,14.0,5.1,0.9,0.38,6,8.23,5.88,3.39,2.49,0.07,1.17,71.45,41.19,30.26,0.85,14.22
Mn-Li2MoO4/SiO2,Mn,25,Li,3,Mo,42,SiO2,11,0.370,0.185,40,40,20,750,10,1.5,5.7,2.8,0.75,2,31.35,4.30,2.06,2.24,16.95,9.04,13.72,6.57,7.15,54.07,28.84
Mn-Li2MoO4/SiO2,Mn,25,Li,3,Mo,42,SiO2,11,0.370,0.185,40,40,20,750,15,2.3,8.5,4.3,0.50,2,33.17,5.44,2.46,2.98,17.35,8.56,16.40,7.42,8.98,52.31,25.81
Mn-Li2MoO4/SiO2,Mn,25,Li,3,Mo,42,SiO2,11,0.370,0.185,40,40,20,750,20,3.0,11.3,5.7,0.38,2,34.56,6.14,2.63,3.51,17.67,8.07,17.77,7.61,10.16,51.13,23.35
Mn-Li2MoO4/SiO2,Mn,25,Li,3,Mo,42,SiO2,11,0.370,0.185,40,40,20,750,10,1.5,6.4,2.1,0.75,3,21.61,4.83,2.51,2.32,10.41,5.90,22.35,11.61,10.74,48.17,27.30
Mn-Li2MoO4/SiO2,Mn,25,Li,3,Mo,42,SiO2,11,0.370,0.185,40,40,20,750,15,2.3,9.6,3.2,0.50,3,19.77,7.00,3.53,3.47,10.44,6.26,35.41,17.86,17.55,52.81,31.66
Mn-Li2MoO4/SiO2,Mn,25,Li,3,Mo,42,SiO2,11,0.370,0.185,40,40,20,750,20,3.0,12.8,4.3,0.38,3,25.09,8.20,3.99,4.21,9.72,6.16,32.68,15.90,16.78,38.74,24.55
Mn-Li2MoO4/SiO2,Mn,25,Li,3,Mo,42,SiO2,11,0.370,0.185,40,40,20,750,10,1.5,6.8,1.7,0.75,4,19.81,6.42,3.25,3.17,6.46,5.10,32.41,16.41,16.00,32.61,25.74
Mn-Li2MoO4/SiO2,Mn,25,Li,3,Mo,42,SiO2,11,0.370,0.185,40,40,20,750,15,2.3,10.2,2.6,0.50,4,19.73,8.21,4.32,3.89,7.31,4.16,41.61,21.90,19.72,37.05,21.08
Mn-Li2MoO4/SiO2,Mn,25,Li,3,Mo,42,SiO2,11,0.370,0.185,40,40,20,750,20,3.0,13.6,3.4,0.38,4,16.86,9.33,3.79,5.54,4.49,3.33,55.34,22.48,32.86,26.63,19.75
Mn-Li2MoO4/SiO2,Mn,25,Li,3,Mo,42,SiO2,11,0.370,0.185,40,40,20,750,10,1.5,7.3,1.2,0.75,6,13.32,6.40,3.75,2.65,5.17,2.28,48.05,28.15,19.89,38.81,17.12
Mn-Li2MoO4/SiO2,Mn,25,Li,3,Mo,42,SiO2,11,0.370,0.185,40,40,20,750,15,2.3,10.9,1.8,0.50,6,9.15,7.58,3.23,4.35,2.46,1.59,82.84,35.30,47.54,26.89,17.38
Mn-Li2MoO4/SiO2,Mn,25,Li,3,Mo,42,SiO2,11,0.370,0.185,40,40,20,750,20,3.0,14.6,2.4,0.38,6,9.02,6.26,2.98,3.28,2.03,1.04,69.40,33.04,36.36,22.51,11.53
Mn-Li2MoO4/SiO2,Mn,25,Li,3,Mo,42,SiO2,11,0.370,0.185,40,40,20,750,10,4.0,4.0,2.0,0.75,2,31.63,7.44,3.55,3.89,14.74,10.38,23.52,11.22,12.30,46.60,32.82
Mn-Li2MoO4/SiO2,Mn,25,Li,3,Mo,42,SiO2,11,0.370,0.185,40,40,20,750,15,6.0,6.0,3.0,0.50,2,31.90,8.45,4.08,4.37,13.92,9.75,26.49,12.79,13.70,43.64,30.56
Mn-Li2MoO4/SiO2,Mn,25,Li,3,Mo,42,SiO2,11,0.370,0.185,40,40,20,750,20,8.0,8.0,4.0,0.38,2,29.12,8.73,4.08,4.65,12.56,9.17,29.98,14.01,15.97,43.13,31.49
Mn-Li2MoO4/SiO2,Mn,25,Li,3,Mo,42,SiO2,11,0.370,0.185,40,40,20,750,10,4.0,4.5,1.5,0.75,3,23.00,8.41,4.04,4.37,8.96,6.48,36.57,17.57,19.00,38.96,28.17
Mn-Li2MoO4/SiO2,Mn,25,Li,3,Mo,42,SiO2,11,0.370,0.185,40,40,20,750,15,6.0,6.8,2.3,0.50,3,20.11,9.34,3.89,5.45,6.11,5.53,46.44,19.34,27.10,30.38,27.50
Mn-Li2MoO4/SiO2,Mn,25,Li,3,Mo,42,SiO2,11,0.370,0.185,40,40,20,750,20,8.0,9.0,3.0,0.38,3,17.45,9.28,3.48,5.80,4.95,2.48,53.18,19.94,33.24,28.37,14.21
Mn-Li2MoO4/SiO2,Mn,25,Li,3,Mo,42,SiO2,11,0.370,0.185,40,40,20,750,10,4.0,4.8,1.2,0.75,4,18.30,8.49,3.64,4.85,5.66,3.77,46.39,19.89,26.50,30.93,20.60
Mn-Li2MoO4/SiO2,Mn,25,Li,3,Mo,42,SiO2,11,0.370,0.185,40,40,20,750,15,6.0,7.2,1.8,0.50,4,13.20,8.47,3.46,5.01,3.69,1.94,64.17,26.21,37.95,27.95,14.70
Mn-Li2MoO4/SiO2,Mn,25,Li,3,Mo,42,SiO2,11,0.370,0.185,40,40,20,750,20,8.0,9.6,2.4,0.38,4,10.68,7.21,3.39,3.82,2.35,1.44,67.51,31.74,35.77,22.00,13.48
Mn-Li2MoO4/SiO2,Mn,25,Li,3,Mo,42,SiO2,11,0.370,0.185,40,40,20,750,10,4.0,5.1,0.9,0.75,6,9.31,7.78,3.27,4.51,1.74,1.67,83.57,35.12,48.44,18.69,17.94
Mn-Li2MoO4/SiO2,Mn,25,Li,3,Mo,42,SiO2,11,0.370,0.185,40,40,20,750,15,6.0,7.7,1.3,0.50,6,6.49,6.03,3.06,2.97,0.92,1.13,92.91,47.15,45.76,14.18,17.41
Mn-Li2MoO4/SiO2,Mn,25,Li,3,Mo,42,SiO2,11,0.370,0.185,40,40,20,750,20,8.0,10.3,1.7,0.38,6,5.01,4.70,2.61,2.09,0.76,0.83,93.81,52.10,41.72,15.17,16.57
Mn-Li2MoO4/SiO2,Mn,25,Li,3,Mo,42,SiO2,11,0.370,0.185,40,40,20,750,10,7.0,2.0,1.0,0.75,2,23.56,10.62,3.71,6.91,6.47,4.44,45.08,15.75,29.33,27.46,18.85
Mn-Li2MoO4/SiO2,Mn,25,Li,3,Mo,42,SiO2,11,0.370,0.185,40,40,20,750,15,10.5,3.0,1.5,0.50,2,15.81,8.81,3.98,4.83,3.20,2.98,55.72,25.17,30.55,20.24,18.85
Mn-Li2MoO4/SiO2,Mn,25,Li,3,Mo,42,SiO2,11,0.370,0.185,40,40,20,750,20,14.0,4.0,2.0,0.38,2,12.86,6.88,3.33,3.55,2.45,2.17,53.50,25.89,27.60,19.05,16.87
Mn-Li2MoO4/SiO2,Mn,25,Li,3,Mo,42,SiO2,11,0.370,0.185,40,40,20,750,10,7.0,2.3,0.8,0.75,3,14.62,8.38,3.52,4.86,2.78,2.77,57.32,24.08,33.24,19.02,18.95
Mn-Li2MoO4/SiO2,Mn,25,Li,3,Mo,42,SiO2,11,0.370,0.185,40,40,20,750,15,10.5,3.4,1.1,0.50,3,9.65,5.82,3.26,2.56,1.51,1.78,60.31,33.78,26.53,15.65,18.45
Mn-Li2MoO4/SiO2,Mn,25,Li,3,Mo,42,SiO2,11,0.370,0.185,40,40,20,750,20,14.0,4.5,1.5,0.38,3,5.92,4.65,2.58,2.07,0.35,1.34,78.55,43.58,34.97,5.91,22.64
