Repository: ur-whitelab/BO-LIFT

# 🤖 BO-LIFT: Bayesian Optimization using in-context learning
BO-LIFT does regression with uncertainties using frozen Large Language Models by using token probabilities.
It uses LangChain to select examples to create in-context learning prompts from training data.
By selecting examples, it can consider more training data than it fits in the model's context window.
Being able to predict uncertainty, allow the employment of interesting techniques such as Bayesian Optimization.

## Usage 💻

You need to set up your OpenAI API key in order to use BO-LIFT.
You can do that using the `os` Python library:

```py
import os
os.environ["OPENAI_API_KEY"] = "<your-key-here>"
```

File: paper/dataset/oxidative_methane_coupling.csv (part 16 of 46)
Name,M1,M1_atom_number,M2,M2_atom_number,M3,M3_atom_number,Support ,Support_ID,M2_mol,M3_mol,M1_mol%,M2_mol%,M3_mol%,Temp,Total_flow,Ar_flow,CH4_flow,O2_flow,CT,CH4/O2,CH4_conv,C2y,C2H6y,C2H4y,COy,CO2y,C2s,C2H6s,C2H4s,COs,CO2s
Mn-Li2MoO4/SiO2,Mn,25,Li,3,Mo,42,SiO2,11,0.370,0.185,40,40,20,750,10,7.0,2.4,0.6,0.75,4,11.09,6.69,3.28,3.41,1.25,2.01,60.32,29.58,30.75,11.27,18.12
Mn-Li2MoO4/SiO2,Mn,25,Li,3,Mo,42,SiO2,11,0.370,0.185,40,40,20,750,15,10.5,3.6,0.9,0.50,4,8.56,4.39,2.57,1.82,0.57,1.25,51.29,30.02,21.26,6.66,14.60
Mn-Li2MoO4/SiO2,Mn,25,Li,3,Mo,42,SiO2,11,0.370,0.185,40,40,20,750,20,14.0,4.8,1.2,0.38,4,7.79,3.47,2.26,1.21,0.36,0.97,44.54,29.01,15.53,4.62,12.45
Mn-Li2MoO4/SiO2,Mn,25,Li,3,Mo,42,SiO2,11,0.370,0.185,40,40,20,750,10,7.0,2.6,0.4,0.75,6,6.53,5.14,2.74,2.40,0.44,1.43,78.71,41.96,36.75,6.74,21.90
Mn-Li2MoO4/SiO2,Mn,25,Li,3,Mo,42,SiO2,11,0.370,0.185,40,40,20,750,15,10.5,3.9,0.6,0.50,6,3.56,3.42,2.31,1.11,0.39,0.91,96.07,64.89,31.18,10.96,25.56
Mn-Li2MoO4/SiO2,Mn,25,Li,3,Mo,42,SiO2,11,0.370,0.185,40,40,20,750,20,14.0,5.1,0.9,0.38,6,6.67,2.74,2.00,0.74,0.26,0.68,41.08,29.99,11.09,3.90,10.19
Mn-Li2MoO4/SiO2,Mn,25,Li,3,Mo,42,SiO2,11,0.370,0.185,40,40,20,700,10,1.5,5.7,2.8,0.75,2,30.29,6.12,2.86,3.26,13.52,8.80,20.20,9.44,10.76,44.64,29.05
Mn-Li2MoO4/SiO2,Mn,25,Li,3,Mo,42,SiO2,11,0.370,0.185,40,40,20,700,15,2.3,8.5,4.3,0.50,2,26.09,7.98,2.81,5.17,11.57,7.14,30.59,10.77,19.82,44.35,27.37
Mn-Li2MoO4/SiO2,Mn,25,Li,3,Mo,42,SiO2,11,0.370,0.185,40,40,20,700,20,3.0,11.3,5.7,0.38,2,23.41,7.69,2.87,4.82,10.54,4.98,32.85,12.26,20.59,45.02,21.27
Mn-Li2MoO4/SiO2,Mn,25,Li,3,Mo,42,SiO2,11,0.370,0.185,40,40,20,700,10,1.5,6.4,2.1,0.75,3,13.80,6.76,2.72,4.04,6.17,2.77,48.99,19.71,29.28,44.71,20.07
Mn-Li2MoO4/SiO2,Mn,25,Li,3,Mo,42,SiO2,11,0.370,0.185,40,40,20,700,15,2.3,9.6,3.2,0.50,3,7.92,5.48,2.54,2.94,4.32,1.60,69.19,32.07,37.12,54.55,20.20
Mn-Li2MoO4/SiO2,Mn,25,Li,3,Mo,42,SiO2,11,0.370,0.185,40,40,20,700,20,3.0,12.8,4.3,0.38,3,5.94,4.56,2.35,2.21,3.39,1.14,76.77,39.56,37.21,57.07,19.19
Mn-Li2MoO4/SiO2,Mn,25,Li,3,Mo,42,SiO2,11,0.370,0.185,40,40,20,700,10,1.5,6.8,1.7,0.75,4,8.23,4.61,2.20,2.41,3.20,1.34,56.01,26.73,29.28,38.88,16.28
Mn-Li2MoO4/SiO2,Mn,25,Li,3,Mo,42,SiO2,11,0.370,0.185,40,40,20,700,15,2.3,10.2,2.6,0.50,4,4.40,3.47,1.94,1.53,1.62,0.86,78.86,44.09,34.77,36.82,19.55
Mn-Li2MoO4/SiO2,Mn,25,Li,3,Mo,42,SiO2,11,0.370,0.185,40,40,20,700,20,3.0,13.6,3.4,0.38,4,3.22,2.71,1.66,1.05,1.25,0.64,84.16,51.55,32.61,38.82,19.88
Mn-Li2MoO4/SiO2,Mn,25,Li,3,Mo,42,SiO2,11,0.370,0.185,40,40,20,700,10,1.5,7.3,1.2,0.75,6,3.63,2.83,1.64,1.19,1.19,0.76,77.96,45.18,32.78,32.78,20.94
Mn-Li2MoO4/SiO2,Mn,25,Li,3,Mo,42,SiO2,11,0.370,0.185,40,40,20,700,15,2.3,10.9,1.8,0.50,6,3.80,1.90,1.25,0.65,0.85,0.48,50.00,32.89,17.11,22.37,12.63
Mn-Li2MoO4/SiO2,Mn,25,Li,3,Mo,42,SiO2,11,0.370,0.185,40,40,20,700,20,3.0,14.6,2.4,0.38,6,1.62,1.49,0.96,0.53,0.55,0.34,91.98,59.26,32.72,33.95,20.99
Mn-Li2MoO4/SiO2,Mn,25,Li,3,Mo,42,SiO2,11,0.370,0.185,40,40,20,700,10,4.0,4.0,2.0,0.75,2,17.48,6.99,2.83,4.16,7.57,3.43,39.99,16.19,23.80,43.31,19.62
Mn-Li2MoO4/SiO2,Mn,25,Li,3,Mo,42,SiO2,11,0.370,0.185,40,40,20,700,15,6.0,6.0,3.0,0.50,2,10.84,5.26,2.60,2.66,4.81,1.93,48.52,23.99,24.54,44.37,17.80
Mn-Li2MoO4/SiO2,Mn,25,Li,3,Mo,42,SiO2,11,0.370,0.185,40,40,20,700,20,8.0,8.0,4.0,0.38,2,7.65,4.41,2.38,2.03,3.50,1.40,57.65,31.11,26.54,45.75,18.30
Mn-Li2MoO4/SiO2,Mn,25,Li,3,Mo,42,SiO2,11,0.370,0.185,40,40,20,700,10,4.0,4.5,1.5,0.75,3,6.79,4.18,2.21,1.97,2.37,1.49,61.56,32.55,29.01,34.90,21.94
Mn-Li2MoO4/SiO2,Mn,25,Li,3,Mo,42,SiO2,11,0.370,0.185,40,40,20,700,15,6.0,6.8,2.3,0.50,3,5.04,2.95,1.83,1.12,1.35,0.95,58.53,36.31,22.22,26.79,18.85
Mn-Li2MoO4/SiO2,Mn,25,Li,3,Mo,42,SiO2,11,0.370,0.185,40,40,20,700,20,8.0,9.0,3.0,0.38,3,4.42,2.22,1.41,0.81,1.00,0.71,50.23,31.90,18.33,22.62,16.06
Mn-Li2MoO4/SiO2,Mn,25,Li,3,Mo,42,SiO2,11,0.370,0.185,40,40,20,700,10,4.0,4.8,1.2,0.75,4,4.51,2.97,1.75,1.22,0.99,1.02,65.85,38.80,27.05,21.95,22.62
Mn-Li2MoO4/SiO2,Mn,25,Li,3,Mo,42,SiO2,11,0.370,0.185,40,40,20,700,15,6.0,7.2,1.8,0.50,4,2.58,2.07,1.33,0.74,0.31,0.63,80.23,51.55,28.68,12.02,24.42
Mn-Li2MoO4/SiO2,Mn,25,Li,3,Mo,42,SiO2,11,0.370,0.185,40,40,20,700,20,8.0,9.6,2.4,0.38,4,3.42,1.50,1.01,0.49,0.23,0.46,43.86,29.53,14.33,6.73,13.45
Mn-Li2MoO4/SiO2,Mn,25,Li,3,Mo,42,SiO2,11,0.370,0.185,40,40,20,700,10,4.0,5.1,0.9,0.75,6,3.57,1.78,1.12,0.66,0.46,0.58,49.86,31.37,18.49,12.89,16.25
Mn-Li2MoO4/SiO2,Mn,25,Li,3,Mo,42,SiO2,11,0.370,0.185,40,40,20,700,15,6.0,7.7,1.3,0.50,6,2.25,1.23,0.85,0.38,0.27,0.39,54.67,37.78,16.89,12.00,17.33
Mn-Li2MoO4/SiO2,Mn,25,Li,3,Mo,42,SiO2,11,0.370,0.185,40,40,20,700,20,8.0,10.3,1.7,0.38,6,1.42,0.99,0.69,0.30,0.28,0.31,69.72,48.59,21.13,19.72,21.83
Mn-Li2MoO4/SiO2,Mn,25,Li,3,Mo,42,SiO2,11,0.370,0.185,40,40,20,700,10,7.0,2.0,1.0,0.75,2,4.72,2.03,1.43,0.60,0.44,1.33,43.01,30.30,12.71,9.32,28.18
Mn-Li2MoO4/SiO2,Mn,25,Li,3,Mo,42,SiO2,11,0.370,0.185,40,40,20,700,15,10.5,3.0,1.5,0.50,2,7.80,1.21,0.90,0.31,0.34,0.74,15.51,11.54,3.97,4.36,9.49
Mn-Li2MoO4/SiO2,Mn,25,Li,3,Mo,42,SiO2,11,0.370,0.185,40,40,20,700,20,14.0,4.0,2.0,0.38,2,4.45,0.93,0.72,0.21,0.39,0.55,20.90,16.18,4.72,8.76,12.36
Mn-Li2MoO4/SiO2,Mn,25,Li,3,Mo,42,SiO2,11,0.370,0.185,40,40,20,700,10,7.0,2.3,0.8,0.75,3,4.47,1.54,1.21,0.33,0.60,0.94,34.45,27.07,7.38,13.42,21.03
Mn-Li2MoO4/SiO2,Mn,25,Li,3,Mo,42,SiO2,11,0.370,0.185,40,40,20,700,15,10.5,3.4,1.1,0.50,3,2.12,0.71,0.61,0.10,0.50,0.61,33.49,28.77,4.72,23.58,28.77
Mn-Li2MoO4/SiO2,Mn,25,Li,3,Mo,42,SiO2,11,0.370,0.185,40,40,20,700,20,14.0,4.5,1.5,0.38,3,0.75,0.71,0.55,0.16,0.60,0.43,94.67,73.33,21.33,80.00,57.33
Mn-Li2MoO4/SiO2,Mn,25,Li,3,Mo,42,SiO2,11,0.370,0.185,40,40,20,700,10,7.0,2.4,0.6,0.75,4,3.90,1.12,0.95,0.17,0.28,0.71,28.72,24.36,4.36,7.18,18.21
Mn-Li2MoO4/SiO2,Mn,25,Li,3,Mo,42,SiO2,11,0.370,0.185,40,40,20,700,15,10.5,3.6,0.9,0.50,4,1.82,0.65,0.40,0.25,0.22,0.42,35.71,21.98,13.74,12.09,23.08
Mn-Li2MoO4/SiO2,Mn,25,Li,3,Mo,42,SiO2,11,0.370,0.185,40,40,20,700,20,14.0,4.8,1.2,0.38,4,2.13,0.57,0.43,0.14,0.82,0.32,26.76,20.19,6.57,38.50,15.02
Mn-Li2MoO4/SiO2,Mn,25,Li,3,Mo,42,SiO2,11,0.370,0.185,40,40,20,700,10,7.0,2.6,0.4,0.75,6,3.43,0.93,0.73,0.20,0.30,0.50,27.11,21.28,5.83,8.75,14.58
Mn-Li2MoO4/SiO2,Mn,25,Li,3,Mo,42,SiO2,11,0.370,0.185,40,40,20,700,15,10.5,3.9,0.6,0.50,6,2.76,0.49,0.39,0.10,0.15,0.27,17.75,14.13,3.62,5.43,9.78
Mn-Li2MoO4/SiO2,Mn,25,Li,3,Mo,42,SiO2,11,0.370,0.185,40,40,20,700,20,14.0,5.1,0.9,0.38,6,3.94,0.45,0.40,0.05,0.26,0.21,11.42,10.15,1.27,6.60,5.33
Mn-Na2MoO4/SiO2,Mn,25,Na,11,Mo,42,SiO2,11,0.370,0.185,40,40,20,900,10,1.5,5.7,2.8,0.75,2,34.73,4.84,0.53,4.31,25.87,11.88,13.94,1.53,12.41,74.49,34.21
Mn-Na2MoO4/SiO2,Mn,25,Na,11,Mo,42,SiO2,11,0.370,0.185,40,40,20,900,15,2.3,8.5,4.3,0.50,2,35.80,5.42,0.59,4.83,26.96,10.42,15.14,1.65,13.49,75.31,29.11
Mn-Na2MoO4/SiO2,Mn,25,Na,11,Mo,42,SiO2,11,0.370,0.185,40,40,20,900,20,3.0,11.3,5.7,0.38,2,36.64,6.00,0.61,5.39,28.33,9.10,16.38,1.66,14.71,77.32,24.84
Mn-Na2MoO4/SiO2,Mn,25,Na,11,Mo,42,SiO2,11,0.370,0.185,40,40,20,900,10,1.5,6.4,2.1,0.75,3,25.44,5.11,0.48,4.63,19.21,6.45,20.09,1.89,18.20,75.51,25.35
Mn-Na2MoO4/SiO2,Mn,25,Na,11,Mo,42,SiO2,11,0.370,0.185,40,40,20,900,15,2.3,9.6,3.2,0.50,3,24.35,5.80,0.52,5.28,19.89,5.62,23.82,2.14,21.68,81.68,23.08
Mn-Na2MoO4/SiO2,Mn,25,Na,11,Mo,42,SiO2,11,0.370,0.185,40,40,20,900,20,3.0,12.8,4.3,0.38,3,21.66,6.55,0.59,5.96,20.62,5.11,30.24,2.72,27.52,95.20,23.59
Mn-Na2MoO4/SiO2,Mn,25,Na,11,Mo,42,SiO2,11,0.370,0.185,40,40,20,900,10,1.5,6.8,1.7,0.75,4,20.07,4.95,0.44,4.51,15.39,4.27,24.66,2.19,22.47,76.68,21.28
Mn-Na2MoO4/SiO2,Mn,25,Na,11,Mo,42,SiO2,11,0.370,0.185,40,40,20,900,15,2.3,10.2,2.6,0.50,4,25.96,6.11,0.52,5.59,16.02,3.82,23.54,2.00,21.53,61.71,14.71
Mn-Na2MoO4/SiO2,Mn,25,Na,11,Mo,42,SiO2,11,0.370,0.185,40,40,20,900,20,3.0,13.6,3.4,0.38,4,26.01,6.42,0.53,5.89,16.23,3.36,24.68,2.04,22.65,62.40,12.92
Mn-Na2MoO4/SiO2,Mn,25,Na,11,Mo,42,SiO2,11,0.370,0.185,40,40,20,900,10,1.5,7.3,1.2,0.75,6,12.67,4.81,0.41,4.40,11.09,2.56,37.96,3.24,34.73,87.53,20.21
Mn-Na2MoO4/SiO2,Mn,25,Na,11,Mo,42,SiO2,11,0.370,0.185,40,40,20,900,15,2.3,10.9,1.8,0.50,6,18.62,5.47,0.44,5.03,11.02,2.13,29.38,2.36,27.01,59.18,11.44
Mn-Na2MoO4/SiO2,Mn,25,Na,11,Mo,42,SiO2,11,0.370,0.185,40,40,20,900,20,3.0,14.6,2.4,0.38,6,12.17,5.81,0.51,5.30,10.66,1.89,47.74,4.19,43.55,87.59,15.53
Mn-Na2MoO4/SiO2,Mn,25,Na,11,Mo,42,SiO2,11,0.370,0.185,40,40,20,900,10,4.0,4.0,2.0,0.75,2,35.62,4.72,0.58,4.14,28.58,10.76,13.25,1.63,11.62,80.24,30.21
Mn-Na2MoO4/SiO2,Mn,25,Na,11,Mo,42,SiO2,11,0.370,0.185,40,40,20,900,15,6.0,6.0,3.0,0.50,2,36.21,5.39,0.60,4.79,29.51,9.24,14.89,1.66,13.23,81.50,25.52
Mn-Na2MoO4/SiO2,Mn,25,Na,11,Mo,42,SiO2,11,0.370,0.185,40,40,20,900,20,8.0,8.0,4.0,0.38,2,37.46,5.80,0.60,5.20,29.87,8.28,15.48,1.60,13.88,79.74,22.10
Mn-Na2MoO4/SiO2,Mn,25,Na,11,Mo,42,SiO2,11,0.370,0.185,40,40,20,900,10,4.0,4.5,1.5,0.75,3,25.48,4.95,0.51,4.44,20.52,6.03,19.43,2.00,17.43,80.53,23.67
Mn-Na2MoO4/SiO2,Mn,25,Na,11,Mo,42,SiO2,11,0.370,0.185,40,40,20,900,15,6.0,6.8,2.3,0.50,3,25.80,5.65,0.52,5.13,20.99,4.93,21.90,2.02,19.88,81.36,19.11
Mn-Na2MoO4/SiO2,Mn,25,Na,11,Mo,42,SiO2,11,0.370,0.185,40,40,20,900,20,8.0,9.0,3.0,0.38,3,25.92,6.18,0.56,5.62,21.12,4.51,23.84,2.16,21.68,81.48,17.40
Mn-Na2MoO4/SiO2,Mn,25,Na,11,Mo,42,SiO2,11,0.370,0.185,40,40,20,900,10,4.0,4.8,1.2,0.75,4,20.39,4.81,0.44,4.37,16.35,4.01,23.59,2.16,21.43,80.19,19.67
Mn-Na2MoO4/SiO2,Mn,25,Na,11,Mo,42,SiO2,11,0.370,0.185,40,40,20,900,15,6.0,7.2,1.8,0.50,4,20.58,5.55,0.48,5.07,16.18,3.29,26.97,2.33,24.64,78.62,15.99
Mn-Na2MoO4/SiO2,Mn,25,Na,11,Mo,42,SiO2,11,0.370,0.185,40,40,20,900,20,8.0,9.6,2.4,0.38,4,19.23,6.19,0.56,5.63,16.13,3.01,32.19,2.91,29.28,83.88,15.65
Mn-Na2MoO4/SiO2,Mn,25,Na,11,Mo,42,SiO2,11,0.370,0.185,40,40,20,900,10,4.0,5.1,0.9,0.75,6,13.35,4.63,0.41,4.22,11.19,2.43,34.68,3.07,31.61,83.82,18.20
Mn-Na2MoO4/SiO2,Mn,25,Na,11,Mo,42,SiO2,11,0.370,0.185,40,40,20,900,15,6.0,7.7,1.3,0.50,6,13.52,5.22,0.43,4.79,10.75,1.95,38.61,3.18,35.43,79.51,14.42
Mn-Na2MoO4/SiO2,Mn,25,Na,11,Mo,42,SiO2,11,0.370,0.185,40,40,20,900,20,8.0,10.3,1.7,0.38,6,14.04,5.67,0.51,5.16,10.35,1.81,40.38,3.63,36.75,73.72,12.89
Mn-Na2MoO4/SiO2,Mn,25,Na,11,Mo,42,SiO2,11,0.370,0.185,40,40,20,900,10,7.0,2.0,1.0,0.75,2,40.81,4.56,0.55,4.01,29.98,9.02,11.17,1.35,9.83,73.46,22.10
Mn-Na2MoO4/SiO2,Mn,25,Na,11,Mo,42,SiO2,11,0.370,0.185,40,40,20,900,15,10.5,3.0,1.5,0.50,2,41.90,5.19,0.59,4.60,30.14,7.85,12.39,1.41,10.98,71.93,18.74
Mn-Na2MoO4/SiO2,Mn,25,Na,11,Mo,42,SiO2,11,0.370,0.185,40,40,20,900,20,14.0,4.0,2.0,0.38,2,41.70,5.92,0.69,5.23,29.41,7.00,14.20,1.65,12.54,70.53,16.79
Mn-Na2MoO4/SiO2,Mn,25,Na,11,Mo,42,SiO2,11,0.370,0.185,40,40,20,900,10,7.0,2.3,0.8,0.75,3,30.46,4.83,0.56,4.27,20.99,5.54,15.86,1.84,14.02,68.91,18.19
Mn-Na2MoO4/SiO2,Mn,25,Na,11,Mo,42,SiO2,11,0.370,0.185,40,40,20,900,15,10.5,3.4,1.1,0.50,3,28.74,5.72,0.54,5.18,18.65,4.25,19.90,1.88,18.02,64.89,14.79
Mn-Na2MoO4/SiO2,Mn,25,Na,11,Mo,42,SiO2,11,0.370,0.185,40,40,20,900,20,14.0,4.5,1.5,0.38,3,28.36,6.47,0.74,5.73,17.93,4.10,22.81,2.61,20.20,63.22,14.46
Mn-Na2MoO4/SiO2,Mn,25,Na,11,Mo,42,SiO2,11,0.370,0.185,40,40,20,900,10,7.0,2.4,0.6,0.75,4,23.30,4.87,0.37,4.50,15.63,4.00,20.90,1.59,19.31,67.08,17.17
Mn-Na2MoO4/SiO2,Mn,25,Na,11,Mo,42,SiO2,11,0.370,0.185,40,40,20,900,15,10.5,3.6,0.9,0.50,4,22.89,5.49,0.59,4.90,12.73,3.13,23.98,2.58,21.41,55.61,13.67
Mn-Na2MoO4/SiO2,Mn,25,Na,11,Mo,42,SiO2,11,0.370,0.185,40,40,20,900,20,14.0,4.8,1.2,0.38,4,23.08,6.12,0.75,5.37,12.34,3.19,26.52,3.25,23.27,53.47,13.82
Mn-Na2MoO4/SiO2,Mn,25,Na,11,Mo,42,SiO2,11,0.370,0.185,40,40,20,900,10,7.0,2.6,0.4,0.75,6,16.65,4.47,0.44,4.03,10.08,2.66,26.85,2.64,24.20,60.54,15.98
Mn-Na2MoO4/SiO2,Mn,25,Na,11,Mo,42,SiO2,11,0.370,0.185,40,40,20,900,15,10.5,3.9,0.6,0.50,6,15.40,4.82,0.69,4.13,7.41,2.36,31.30,4.48,26.82,48.12,15.32
Mn-Na2MoO4/SiO2,Mn,25,Na,11,Mo,42,SiO2,11,0.370,0.185,40,40,20,900,20,14.0,5.1,0.9,0.38,6,14.54,5.56,0.94,4.62,6.66,2.61,38.24,6.46,31.77,45.80,17.95
Mn-Na2MoO4/SiO2,Mn,25,Na,11,Mo,42,SiO2,11,0.370,0.185,40,40,20,850,10,1.5,5.7,2.8,0.75,2,26.53,1.54,0.49,1.05,14.99,16.11,5.80,1.85,3.96,56.50,60.72
Mn-Na2MoO4/SiO2,Mn,25,Na,11,Mo,42,SiO2,11,0.370,0.185,40,40,20,850,15,2.3,8.5,4.3,0.50,2,28.13,2.36,0.60,1.76,18.78,13.27,8.39,2.13,6.26,66.76,47.17
Mn-Na2MoO4/SiO2,Mn,25,Na,11,Mo,42,SiO2,11,0.370,0.185,40,40,20,850,20,3.0,11.3,5.7,0.38,2,29.39,3.33,0.69,2.64,20.62,11.58,11.33,2.35,8.98,70.16,39.40
Mn-Na2MoO4/SiO2,Mn,25,Na,11,Mo,42,SiO2,11,0.370,0.185,40,40,20,850,10,1.5,6.4,2.1,0.75,3,18.34,1.55,0.41,1.14,10.20,10.00,8.45,2.24,6.22,55.62,54.53
Mn-Na2MoO4/SiO2,Mn,25,Na,11,Mo,42,SiO2,11,0.370,0.185,40,40,20,850,15,2.3,9.6,3.2,0.50,3,18.13,1.95,0.61,1.34,11.84,8.68,10.76,3.36,7.39,65.31,47.88
Mn-Na2MoO4/SiO2,Mn,25,Na,11,Mo,42,SiO2,11,0.370,0.185,40,40,20,850,20,3.0,12.8,4.3,0.38,3,19.51,2.31,0.67,1.64,12.79,7.72,11.84,3.43,8.41,65.56,39.57
Mn-Na2MoO4/SiO2,Mn,25,Na,11,Mo,42,SiO2,11,0.370,0.185,40,40,20,850,10,1.5,6.8,1.7,0.75,4,15.39,1.42,0.43,0.99,7.46,7.52,9.23,2.79,6.43,48.47,48.86
Mn-Na2MoO4/SiO2,Mn,25,Na,11,Mo,42,SiO2,11,0.370,0.185,40,40,20,850,15,2.3,10.2,2.6,0.50,4,14.13,1.71,0.60,1.11,9.04,6.18,12.10,4.25,7.86,63.98,43.74
Mn-Na2MoO4/SiO2,Mn,25,Na,11,Mo,42,SiO2,11,0.370,0.185,40,40,20,850,20,3.0,13.6,3.4,0.38,4,12.47,2.10,0.67,1.43,9.89,5.51,16.84,5.37,11.47,79.31,44.19
Mn-Na2MoO4/SiO2,Mn,25,Na,11,Mo,42,SiO2,11,0.370,0.185,40,40,20,850,10,1.5,7.3,1.2,0.75,6,9.15,1.32,0.44,0.88,5.34,4.79,14.43,4.81,9.62,58.36,52.35
Mn-Na2MoO4/SiO2,Mn,25,Na,11,Mo,42,SiO2,11,0.370,0.185,40,40,20,850,15,2.3,10.9,1.8,0.50,6,7.01,1.58,0.58,1.00,6.01,4.01,22.54,8.27,14.27,85.73,57.20
Mn-Na2MoO4/SiO2,Mn,25,Na,11,Mo,42,SiO2,11,0.370,0.185,40,40,20,850,20,3.0,14.6,2.4,0.38,6,9.97,1.77,0.70,1.07,6.13,3.45,17.75,7.02,10.73,61.48,34.60
Mn-Na2MoO4/SiO2,Mn,25,Na,11,Mo,42,SiO2,11,0.370,0.185,40,40,20,850,10,4.0,4.0,2.0,0.75,2,28.32,1.48,0.55,0.93,16.47,14.54,5.23,1.94,3.28,58.16,51.34
Mn-Na2MoO4/SiO2,Mn,25,Na,11,Mo,42,SiO2,11,0.370,0.185,40,40,20,850,15,6.0,6.0,3.0,0.50,2,28.27,1.91,0.66,1.25,18.45,12.59,6.76,2.33,4.42,65.26,44.53
Mn-Na2MoO4/SiO2,Mn,25,Na,11,Mo,42,SiO2,11,0.370,0.185,40,40,20,850,20,8.0,8.0,4.0,0.38,2,29.35,2.32,0.76,1.56,20.18,10.86,7.90,2.59,5.32,68.76,37.00
Mn-Na2MoO4/SiO2,Mn,25,Na,11,Mo,42,SiO2,11,0.370,0.185,40,40,20,850,10,4.0,4.5,1.5,0.75,3,19.20,1.38,0.55,0.83,10.08,10.25,7.19,2.86,4.32,52.50,53.39
Mn-Na2MoO4/SiO2,Mn,25,Na,11,Mo,42,SiO2,11,0.370,0.185,40,40,20,850,15,6.0,6.8,2.3,0.50,3,19.57,1.49,0.58,0.91,10.92,8.72,7.61,2.96,4.65,55.80,44.56
Mn-Na2MoO4/SiO2,Mn,25,Na,11,Mo,42,SiO2,11,0.370,0.185,40,40,20,850,20,8.0,9.0,3.0,0.38,3,19.24,1.94,0.76,1.18,12.83,7.34,10.08,3.95,6.13,66.68,38.15
Mn-Na2MoO4/SiO2,Mn,25,Na,11,Mo,42,SiO2,11,0.370,0.185,40,40,20,850,10,4.0,4.8,1.2,0.75,4,14.65,1.32,0.51,0.81,7.77,7.94,9.01,3.48,5.53,53.04,54.20
Mn-Na2MoO4/SiO2,Mn,25,Na,11,Mo,42,SiO2,11,0.370,0.185,40,40,20,850,15,6.0,7.2,1.8,0.50,4,13.39,1.55,0.67,0.88,7.92,6.51,11.58,5.00,6.57,59.15,48.62
Mn-Na2MoO4/SiO2,Mn,25,Na,11,Mo,42,SiO2,11,0.370,0.185,40,40,20,850,20,8.0,9.6,2.4,0.38,4,14.46,1.77,0.73,1.04,8.41,5.88,12.24,5.05,7.19,58.16,40.66
Mn-Na2MoO4/SiO2,Mn,25,Na,11,Mo,42,SiO2,11,0.370,0.185,40,40,20,850,10,4.0,5.1,0.9,0.75,6,7.94,1.19,0.47,0.72,4.52,5.00,14.99,5.92,9.07,56.93,62.97
Mn-Na2MoO4/SiO2,Mn,25,Na,11,Mo,42,SiO2,11,0.370,0.185,40,40,20,850,15,6.0,7.7,1.3,0.50,6,7.52,1.49,0.65,0.84,4.72,4.04,19.81,8.64,11.17,62.77,53.72
Mn-Na2MoO4/SiO2,Mn,25,Na,11,Mo,42,SiO2,11,0.370,0.185,40,40,20,850,20,8.0,10.3,1.7,0.38,6,7.41,1.89,0.84,1.05,5.24,3.78,25.51,11.34,14.17,70.72,51.01
Mn-Na2MoO4/SiO2,Mn,25,Na,11,Mo,42,SiO2,11,0.370,0.185,40,40,20,850,10,7.0,2.0,1.0,0.75,2,27.88,1.28,0.57,0.71,9.35,18.05,4.59,2.04,2.55,33.54,64.74
Mn-Na2MoO4/SiO2,Mn,25,Na,11,Mo,42,SiO2,11,0.370,0.185,40,40,20,850,15,10.5,3.0,1.5,0.50,2,30.13,2.00,1.04,0.96,9.65,16.95,6.64,3.45,3.19,32.03,56.26
Mn-Na2MoO4/SiO2,Mn,25,Na,11,Mo,42,SiO2,11,0.370,0.185,40,40,20,850,20,14.0,4.0,2.0,0.38,2,30.30,2.61,1.38,1.23,10.51,16.34,8.61,4.55,4.06,34.69,53.93
Mn-Na2MoO4/SiO2,Mn,25,Na,11,Mo,42,SiO2,11,0.370,0.185,40,40,20,850,10,7.0,2.3,0.8,0.75,3,19.53,1.74,0.77,0.97,5.91,13.47,8.91,3.94,4.97,30.26,68.97
Mn-Na2MoO4/SiO2,Mn,25,Na,11,Mo,42,SiO2,11,0.370,0.185,40,40,20,850,15,10.5,3.4,1.1,0.50,3,21.07,2.45,1.13,1.32,6.73,10.40,11.63,5.36,6.26,31.94,49.36
Mn-Na2MoO4/SiO2,Mn,25,Na,11,Mo,42,SiO2,11,0.370,0.185,40,40,20,850,20,14.0,4.5,1.5,0.38,3,21.00,3.40,1.69,1.71,7.23,9.84,16.19,8.05,8.14,34.43,46.86
Mn-Na2MoO4/SiO2,Mn,25,Na,11,Mo,42,SiO2,11,0.370,0.185,40,40,20,850,10,7.0,2.4,0.6,0.75,4,16.21,1.45,0.79,0.66,7.26,6.38,8.95,4.87,4.07,44.79,39.36
Mn-Na2MoO4/SiO2,Mn,25,Na,11,Mo,42,SiO2,11,0.370,0.185,40,40,20,850,15,10.5,3.6,0.9,0.50,4,19.94,8.50,2.42,6.08,5.55,4.58,42.63,12.14,30.49,27.83,22.97
Mn-Na2MoO4/SiO2,Mn,25,Na,11,Mo,42,SiO2,11,0.370,0.185,40,40,20,850,20,14.0,4.8,1.2,0.38,4,22.11,8.71,2.32,6.39,6.05,4.64,39.39,10.49,28.90,27.36,20.99
Mn-Na2MoO4/SiO2,Mn,25,Na,11,Mo,42,SiO2,11,0.370,0.185,40,40,20,850,10,7.0,2.6,0.4,0.75,6,16.58,6.65,1.74,4.91,4.53,2.52,40.11,10.49,29.61,27.32,15.20
Mn-Na2MoO4/SiO2,Mn,25,Na,11,Mo,42,SiO2,11,0.370,0.185,40,40,20,850,15,10.5,3.9,0.6,0.50,6,11.86,6.35,2.01,4.34,3.05,2.97,53.54,16.95,36.59,25.72,25.04
Mn-Na2MoO4/SiO2,Mn,25,Na,11,Mo,42,SiO2,11,0.370,0.185,40,40,20,850,20,14.0,5.1,0.9,0.38,6,12.26,4.38,1.77,2.61,4.04,2.78,35.73,14.44,21.29,32.95,22.68
Mn-Na2MoO4/SiO2,Mn,25,Na,11,Mo,42,SiO2,11,0.370,0.185,40,40,20,800,10,1.5,5.7,2.8,0.75,2,34.74,6.80,1.11,5.69,19.45,9.00,19.57,3.20,16.38,55.99,25.91
Mn-Na2MoO4/SiO2,Mn,25,Na,11,Mo,42,SiO2,11,0.370,0.185,40,40,20,800,15,2.3,8.5,4.3,0.50,2,33.16,7.38,1.29,6.09,20.21,8.63,22.26,3.89,18.37,60.95,26.03
Mn-Na2MoO4/SiO2,Mn,25,Na,11,Mo,42,SiO2,11,0.370,0.185,40,40,20,800,20,3.0,11.3,5.7,0.38,2,33.42,7.66,1.38,6.28,20.32,8.20,22.92,4.13,18.79,60.80,24.54
Mn-Na2MoO4/SiO2,Mn,25,Na,11,Mo,42,SiO2,11,0.370,0.185,40,40,20,800,10,1.5,6.4,2.1,0.75,3,24.02,5.31,1.05,4.26,11.83,5.95,22.11,4.37,17.74,49.25,24.77
Mn-Na2MoO4/SiO2,Mn,25,Na,11,Mo,42,SiO2,11,0.370,0.185,40,40,20,800,15,2.3,9.6,3.2,0.50,3,22.99,6.33,1.24,5.09,12.29,5.35,27.53,5.39,22.14,53.46,23.27
Mn-Na2MoO4/SiO2,Mn,25,Na,11,Mo,42,SiO2,11,0.370,0.185,40,40,20,800,20,3.0,12.8,4.3,0.38,3,25.76,6.91,1.34,5.57,12.38,4.82,26.82,5.20,21.62,48.06,18.71
Mn-Na2MoO4/SiO2,Mn,25,Na,11,Mo,42,SiO2,11,0.370,0.185,40,40,20,800,10,1.5,6.8,1.7,0.75,4,19.00,4.26,1.12,3.14,7.99,4.86,22.42,5.89,16.53,42.05,25.58
Mn-Na2MoO4/SiO2,Mn,25,Na,11,Mo,42,SiO2,11,0.370,0.185,40,40,20,800,15,2.3,10.2,2.6,0.50,4,18.70,5.52,1.46,4.06,8.05,4.30,29.52,7.81,21.71,43.05,22.99
Mn-Na2MoO4/SiO2,Mn,25,Na,11,Mo,42,SiO2,11,0.370,0.185,40,40,20,800,20,3.0,13.6,3.4,0.38,4,18.65,6.31,1.67,4.64,8.19,3.96,33.83,8.95,24.88,43.91,21.23
Mn-Na2MoO4/SiO2,Mn,25,Na,11,Mo,42,SiO2,11,0.370,0.185,40,40,20,800,10,1.5,7.3,1.2,0.75,6,11.61,4.26,1.51,2.75,4.31,3.79,36.69,13.01,23.69,37.12,32.64
Mn-Na2MoO4/SiO2,Mn,25,Na,11,Mo,42,SiO2,11,0.370,0.185,40,40,20,800,15,2.3,10.9,1.8,0.50,6,11.71,5.79,2.17,3.62,4.22,3.33,49.44,18.53,30.91,36.04,28.44
Mn-Na2MoO4/SiO2,Mn,25,Na,11,Mo,42,SiO2,11,0.370,0.185,40,40,20,800,20,3.0,14.6,2.4,0.38,6,13.12,6.71,2.61,4.10,4.05,3.08,51.14,19.89,31.25,30.87,23.48
Mn-Na2MoO4/SiO2,Mn,25,Na,11,Mo,42,SiO2,11,0.370,0.185,40,40,20,800,10,4.0,4.0,2.0,0.75,2,30.04,4.03,1.13,2.90,15.26,12.04,13.42,3.76,9.65,50.80,40.08
Mn-Na2MoO4/SiO2,Mn,25,Na,11,Mo,42,SiO2,11,0.370,0.185,40,40,20,800,15,6.0,6.0,3.0,0.50,2,30.00,5.23,1.44,3.79,15.82,10.59,17.43,4.80,12.63,52.73,35.30
Mn-Na2MoO4/SiO2,Mn,25,Na,11,Mo,42,SiO2,11,0.370,0.185,40,40,20,800,20,8.0,8.0,4.0,0.38,2,33.15,5.78,1.52,4.26,16.52,9.95,17.44,4.59,12.85,49.83,30.02
Mn-Na2MoO4/SiO2,Mn,25,Na,11,Mo,42,SiO2,11,0.370,0.185,40,40,20,800,10,4.0,4.5,1.5,0.75,3,21.23,4.24,1.68,2.56,7.95,9.61,19.97,7.91,12.06,37.45,45.27
Mn-Na2MoO4/SiO2,Mn,25,Na,11,Mo,42,SiO2,11,0.370,0.185,40,40,20,800,15,6.0,6.8,2.3,0.50,3,22.43,5.88,2.11,3.77,8.53,7.87,26.21,9.41,16.81,38.03,35.09
Mn-Na2MoO4/SiO2,Mn,25,Na,11,Mo,42,SiO2,11,0.370,0.185,40,40,20,800,20,8.0,9.0,3.0,0.38,3,23.22,6.93,2.48,4.45,9.03,7.09,29.84,10.68,19.16,38.89,30.53
Mn-Na2MoO4/SiO2,Mn,25,Na,11,Mo,42,SiO2,11,0.370,0.185,40,40,20,800,10,4.0,4.8,1.2,0.75,4,16.38,5.04,1.98,3.06,5.30,7.02,30.77,12.09,18.68,32.36,42.86
Mn-Na2MoO4/SiO2,Mn,25,Na,11,Mo,42,SiO2,11,0.370,0.185,40,40,20,800,15,6.0,7.2,1.8,0.50,4,17.58,6.94,2.72,4.22,5.62,5.96,39.48,15.47,24.00,31.97,33.90
Mn-Na2MoO4/SiO2,Mn,25,Na,11,Mo,42,SiO2,11,0.370,0.185,40,40,20,800,20,8.0,9.6,2.4,0.38,4,17.47,8.11,3.17,4.94,5.73,5.59,46.42,18.15,28.28,32.80,32.00
Mn-Na2MoO4/SiO2,Mn,25,Na,11,Mo,42,SiO2,11,0.370,0.185,40,40,20,800,10,4.0,5.1,0.9,0.75,6,10.28,5.88,2.39,3.49,2.35,4.92,57.20,23.25,33.95,22.86,47.86
Mn-Na2MoO4/SiO2,Mn,25,Na,11,Mo,42,SiO2,11,0.370,0.185,40,40,20,800,15,6.0,7.7,1.3,0.50,6,12.28,8.63,3.57,5.06,1.55,4.44,70.28,29.07,41.21,12.62,36.16
Mn-Na2MoO4/SiO2,Mn,25,Na,11,Mo,42,SiO2,11,0.370,0.185,40,40,20,800,20,8.0,10.3,1.7,0.38,6,14.16,9.75,4.07,5.68,1.45,4.28,68.86,28.74,40.11,10.24,30.23
Mn-Na2MoO4/SiO2,Mn,25,Na,11,Mo,42,SiO2,11,0.370,0.185,40,40,20,800,10,7.0,2.0,1.0,0.75,2,33.00,9.92,3.55,6.37,6.38,17.06,30.06,10.76,19.30,19.33,51.70
Mn-Na2MoO4/SiO2,Mn,25,Na,11,Mo,42,SiO2,11,0.370,0.185,40,40,20,800,15,10.5,3.0,1.5,0.50,2,36.08,11.78,4.05,7.73,6.27,16.25,32.65,11.23,21.42,17.38,45.04
Mn-Na2MoO4/SiO2,Mn,25,Na,11,Mo,42,SiO2,11,0.370,0.185,40,40,20,800,20,14.0,4.0,2.0,0.38,2,35.89,13.45,4.57,8.88,6.66,15.81,37.48,12.73,24.74,18.56,44.05
Mn-Na2MoO4/SiO2,Mn,25,Na,11,Mo,42,SiO2,11,0.370,0.185,40,40,20,800,10,7.0,2.3,0.8,0.75,3,25.56,11.12,4.03,7.09,2.56,13.03,43.51,15.77,27.74,10.02,50.98
Mn-Na2MoO4/SiO2,Mn,25,Na,11,Mo,42,SiO2,11,0.370,0.185,40,40,20,800,15,10.5,3.4,1.1,0.50,3,26.68,13.18,4.89,8.29,1.75,11.55,49.40,18.33,31.07,6.56,43.29
Mn-Na2MoO4/SiO2,Mn,25,Na,11,Mo,42,SiO2,11,0.370,0.185,40,40,20,800,20,14.0,4.5,1.5,0.38,3,28.38,14.04,5.38,8.66,1.78,11.12,49.47,18.96,30.51,6.27,39.18
Mn-Na2MoO4/SiO2,Mn,25,Na,11,Mo,42,SiO2,11,0.370,0.185,40,40,20,800,10,7.0,2.4,0.6,0.75,4,20.19,9.78,3.85,5.93,0.78,9.33,48.44,19.07,29.37,3.86,46.21
Mn-Na2MoO4/SiO2,Mn,25,Na,11,Mo,42,SiO2,11,0.370,0.185,40,40,20,800,15,10.5,3.6,0.9,0.50,4,22.79,11.43,4.71,6.72,0.30,8.29,50.15,20.67,29.49,1.32,36.38
Mn-Na2MoO4/SiO2,Mn,25,Na,11,Mo,42,SiO2,11,0.370,0.185,40,40,20,800,20,14.0,4.8,1.2,0.38,4,21.86,12.69,5.32,7.37,0.18,8.12,58.05,24.34,33.71,0.82,37.15
Mn-Na2MoO4/SiO2,Mn,25,Na,11,Mo,42,SiO2,11,0.370,0.185,40,40,20,800,10,7.0,2.6,0.4,0.75,6,14.85,7.98,3.54,4.44,0.01,6.43,53.74,23.84,29.90,0.07,43.30
Mn-Na2MoO4/SiO2,Mn,25,Na,11,Mo,42,SiO2,11,0.370,0.185,40,40,20,800,15,10.5,3.9,0.6,0.50,6,14.14,9.50,4.40,5.10,0.27,5.98,67.19,31.12,36.07,1.91,42.29
Mn-Na2MoO4/SiO2,Mn,25,Na,11,Mo,42,SiO2,11,0.370,0.185,40,40,20,800,20,14.0,5.1,0.9,0.38,6,15.09,10.67,4.94,5.73,0.46,5.69,70.71,32.74,37.97,3.05,37.71
Mn-Na2MoO4/SiO2,Mn,25,Na,11,Mo,42,SiO2,11,0.370,0.185,40,40,20,775,10,1.5,5.7,2.8,0.75,2,32.89,5.71,1.26,4.45,17.32,9.18,17.36,3.83,13.53,52.66,27.91
Mn-Na2MoO4/SiO2,Mn,25,Na,11,Mo,42,SiO2,11,0.370,0.185,40,40,20,775,15,2.3,8.5,4.3,0.50,2,32.08,6.27,1.48,4.79,18.40,8.96,19.54,4.61,14.93,57.36,27.93
Mn-Na2MoO4/SiO2,Mn,25,Na,11,Mo,42,SiO2,11,0.370,0.185,40,40,20,775,20,3.0,11.3,5.7,0.38,2,32.67,6.67,1.56,5.11,18.61,8.57,20.42,4.78,15.64,56.96,26.23
Mn-Na2MoO4/SiO2,Mn,25,Na,11,Mo,42,SiO2,11,0.370,0.185,40,40,20,775,10,1.5,6.4,2.1,0.75,3,19.78,3.59,1.62,1.97,9.99,7.48,18.15,8.19,9.96,50.51,37.82
Mn-Na2MoO4/SiO2,Mn,25,Na,11,Mo,42,SiO2,11,0.370,0.185,40,40,20,775,15,2.3,9.6,3.2,0.50,3,22.24,5.18,2.15,3.03,10.05,6.96,23.29,9.67,13.62,45.19,31.29
Mn-Na2MoO4/SiO2,Mn,25,Na,11,Mo,42,SiO2,11,0.370,0.185,40,40,20,775,20,3.0,12.8,4.3,0.38,3,22.55,6.33,2.40,3.93,10.30,6.59,28.07,10.64,17.43,45.68,29.22
Mn-Na2MoO4/SiO2,Mn,25,Na,11,Mo,42,SiO2,11,0.370,0.185,40,40,20,775,10,1.5,6.8,1.7,0.75,4,17.05,4.52,2.10,2.42,5.95,6.49,26.51,12.32,14.19,34.90,38.06
Mn-Na2MoO4/SiO2,Mn,25,Na,11,Mo,42,SiO2,11,0.370,0.185,40,40,20,775,15,2.3,10.2,2.6,0.50,4,18.38,6.58,2.79,3.79,6.21,5.64,35.80,15.18,20.62,33.79,30.69
Mn-Na2MoO4/SiO2,Mn,25,Na,11,Mo,42,SiO2,11,0.370,0.185,40,40,20,775,20,3.0,13.6,3.4,0.38,4,18.89,7.82,3.23,4.59,6.44,5.06,41.40,17.10,24.30,34.09,26.79
Mn-Na2MoO4/SiO2,Mn,25,Na,11,Mo,42,SiO2,11,0.370,0.185,40,40,20,775,10,1.5,7.3,1.2,0.75,6,11.78,6.07,2.74,3.33,3.16,4.57,51.53,23.26,28.27,26.83,38.79
Mn-Na2MoO4/SiO2,Mn,25,Na,11,Mo,42,SiO2,11,0.370,0.185,40,40,20,775,15,2.3,10.9,1.8,0.50,6,13.40,9.35,4.02,5.33,2.25,4.46,69.78,30.00,39.78,16.79,33.28
Mn-Na2MoO4/SiO2,Mn,25,Na,11,Mo,42,SiO2,11,0.370,0.185,40,40,20,775,20,3.0,14.6,2.4,0.38,6,15.82,10.78,4.70,6.08,1.92,4.22,68.14,29.71,38.43,12.14,26.68
Mn-Na2MoO4/SiO2,Mn,25,Na,11,Mo,42,SiO2,11,0.370,0.185,40,40,20,775,10,4.0,4.0,2.0,0.75,2,29.60,4.54,2.10,2.44,12.74,13.88,15.34,7.09,8.24,43.04,46.89
Mn-Na2MoO4/SiO2,Mn,25,Na,11,Mo,42,SiO2,11,0.370,0.185,40,40,20,775,15,6.0,6.0,3.0,0.50,2,29.61,6.64,2.73,3.91,13.10,12.72,22.42,9.22,13.20,44.24,42.96
Mn-Na2MoO4/SiO2,Mn,25,Na,11,Mo,42,SiO2,11,0.370,0.185,40,40,20,775,20,8.0,8.0,4.0,0.38,2,32.42,7.63,3.03,4.60,13.57,11.73,23.53,9.35,14.19,41.86,36.18
Mn-Na2MoO4/SiO2,Mn,25,Na,11,Mo,42,SiO2,11,0.370,0.185,40,40,20,775,10,4.0,4.5,1.5,0.75,3,22.33,6.79,2.90,3.89,6.35,10.18,30.41,12.99,17.42,28.44,45.59
Mn-Na2MoO4/SiO2,Mn,25,Na,11,Mo,42,SiO2,11,0.370,0.185,40,40,20,775,15,6.0,6.8,2.3,0.50,3,23.92,9.17,3.79,5.38,6.76,8.61,38.34,15.84,22.49,28.26,35.99
Mn-Na2MoO4/SiO2,Mn,25,Na,11,Mo,42,SiO2,11,0.370,0.185,40,40,20,775,20,8.0,9.0,3.0,0.38,3,24.52,10.51,4.14,6.37,6.97,8.23,42.86,16.88,25.98,28.43,33.56
Mn-Na2MoO4/SiO2,Mn,25,Na,11,Mo,42,SiO2,11,0.370,0.185,40,40,20,775,10,4.0,4.8,1.2,0.75,4,17.82,8.49,3.49,5.00,3.72,7.54,47.64,19.58,28.06,20.88,42.31
Mn-Na2MoO4/SiO2,Mn,25,Na,11,Mo,42,SiO2,11,0.370,0.185,40,40,20,775,15,6.0,7.2,1.8,0.50,4,20.05,11.55,4.63,6.92,3.16,7.11,57.61,23.09,34.51,15.76,35.46
Mn-Na2MoO4/SiO2,Mn,25,Na,11,Mo,42,SiO2,11,0.370,0.185,40,40,20,775,20,8.0,9.6,2.4,0.38,4,21.47,12.91,5.21,7.70,2.97,6.89,60.13,24.27,35.86,13.83,32.09
Mn-Na2MoO4/SiO2,Mn,25,Na,11,Mo,42,SiO2,11,0.370,0.185,40,40,20,775,10,4.0,5.1,0.9,0.75,6,13.52,9.55,4.10,5.45,1.09,5.13,70.64,30.33,40.31,8.06,37.94
Mn-Na2MoO4/SiO2,Mn,25,Na,11,Mo,42,SiO2,11,0.370,0.185,40,40,20,775,15,6.0,7.7,1.3,0.50,6,13.31,11.10,5.01,6.09,0.70,4.78,83.40,37.64,45.76,5.26,35.91
Mn-Na2MoO4/SiO2,Mn,25,Na,11,Mo,42,SiO2,11,0.370,0.185,40,40,20,775,20,8.0,10.3,1.7,0.38,6,14.06,11.99,5.45,6.54,0.54,4.69,85.28,38.76,46.51,3.84,33.36
Mn-Na2MoO4/SiO2,Mn,25,Na,11,Mo,42,SiO2,11,0.370,0.185,40,40,20,775,10,7.0,2.0,1.0,0.75,2,35.67,14.17,4.92,9.25,3.80,17.71,39.73,13.79,25.93,10.65,49.65
Mn-Na2MoO4/SiO2,Mn,25,Na,11,Mo,42,SiO2,11,0.370,0.185,40,40,20,775,15,10.5,3.0,1.5,0.50,2,36.38,15.43,5.15,10.28,3.77,17.39,42.41,14.16,28.26,10.36,47.80
Mn-Na2MoO4/SiO2,Mn,25,Na,11,Mo,42,SiO2,11,0.370,0.185,40,40,20,775,20,14.0,4.0,2.0,0.38,2,35.77,14.34,5.60,8.74,5.29,15.38,40.09,15.66,24.43,14.79,43.00
Mn-Na2MoO4/SiO2,Mn,25,Na,11,Mo,42,SiO2,11,0.370,0.185,40,40,20,775,10,7.0,2.3,0.8,0.75,3,26.27,13.60,5.05,8.55,1.49,12.84,51.77,19.22,32.55,5.67,48.88
Mn-Na2MoO4/SiO2,Mn,25,Na,11,Mo,42,SiO2,11,0.370,0.185,40,40,20,775,15,10.5,3.4,1.1,0.50,3,27.75,13.76,5.63,8.13,1.56,11.04,49.59,20.29,29.30,5.62,39.78
Mn-Na2MoO4/SiO2,Mn,25,Na,11,Mo,42,SiO2,11,0.370,0.185,40,40,20,775,20,14.0,4.5,1.5,0.38,3,24.10,12.26,5.71,6.55,2.59,9.74,50.87,23.69,27.18,10.75,40.41
Mn-Na2MoO4/SiO2,Mn,25,Na,11,Mo,42,SiO2,11,0.370,0.185,40,40,20,775,10,7.0,2.4,0.6,0.75,4,20.79,11.74,4.90,6.84,0.38,9.15,56.47,23.57,32.90,1.83,44.01
Mn-Na2MoO4/SiO2,Mn,25,Na,11,Mo,42,SiO2,11,0.370,0.185,40,40,20,775,15,10.5,3.6,0.9,0.50,4,22.13,11.82,5.31,6.51,0.56,7.63,53.41,23.99,29.42,2.53,34.48
Mn-Na2MoO4/SiO2,Mn,25,Na,11,Mo,42,SiO2,11,0.370,0.185,40,40,20,775,20,14.0,4.8,1.2,0.38,4,21.05,10.36,5.21,5.15,1.18,6.59,49.22,24.75,24.47,5.61,31.31
Mn-Na2MoO4/SiO2,Mn,25,Na,11,Mo,42,SiO2,11,0.370,0.185,40,40,20,775,10,7.0,2.6,0.4,0.75,6,14.59,9.28,4.36,4.92,0.14,6.00,63.61,29.88,33.72,0.96,41.12
Mn-Na2MoO4/SiO2,Mn,25,Na,11,Mo,42,SiO2,11,0.370,0.185,40,40,20,775,15,10.5,3.9,0.6,0.50,6,14.88,9.96,4.86,5.10,0.24,5.50,66.94,32.66,34.27,1.61,36.96
Mn-Na2MoO4/SiO2,Mn,25,Na,11,Mo,42,SiO2,11,0.370,0.185,40,40,20,775,20,14.0,5.1,0.9,0.38,6,15.13,9.23,4.96,4.27,0.07,4.89,61.00,32.78,28.22,0.46,32.32
Mn-Na2MoO4/SiO2,Mn,25,Na,11,Mo,42,SiO2,11,0.370,0.185,40,40,20,750,10,1.5,5.7,2.8,0.75,2,32.49,5.26,1.69,3.57,16.40,9.74,16.19,5.20,10.99,50.48,29.98
Mn-Na2MoO4/SiO2,Mn,25,Na,11,Mo,42,SiO2,11,0.370,0.185,40,40,20,750,15,2.3,8.5,4.3,0.50,2,32.43,5.96,2.12,3.84,16.86,9.71,18.38,6.54,11.84,51.99,29.94
Mn-Na2MoO4/SiO2,Mn,25,Na,11,Mo,42,SiO2,11,0.370,0.185,40,40,20,750,20,3.0,11.3,5.7,0.38,2,31.63,6.70,2.44,4.26,16.92,9.55,21.18,7.71,13.47,53.49,30.19
Mn-Na2MoO4/SiO2,Mn,25,Na,11,Mo,42,SiO2,11,0.370,0.185,40,40,20,750,10,1.5,6.4,2.1,0.75,3,21.52,5.79,2.85,2.94,7.87,8.46,26.91,13.24,13.66,36.57,39.31
Mn-Na2MoO4/SiO2,Mn,25,Na,11,Mo,42,SiO2,11,0.370,0.185,40,40,20,750,15,2.3,9.6,3.2,0.50,3,23.01,8.01,3.55,4.46,8.31,7.79,34.81,15.43,19.38,36.11,33.85
Mn-Na2MoO4/SiO2,Mn,25,Na,11,Mo,42,SiO2,11,0.370,0.185,40,40,20,750,20,3.0,12.8,4.3,0.38,3,25.61,8.78,3.75,5.03,8.42,7.22,34.28,14.64,19.64,32.88,28.19
Mn-Na2MoO4/SiO2,Mn,25,Na,11,Mo,42,SiO2,11,0.370,0.185,40,40,20,750,10,1.5,6.8,1.7,0.75,4,19.76,7.85,3.61,4.24,4.49,6.85,39.73,18.27,21.46,22.72,34.67
Mn-Na2MoO4/SiO2,Mn,25,Na,11,Mo,42,SiO2,11,0.370,0.185,40,40,20,750,15,2.3,10.2,2.6,0.50,4,20.80,10.71,4.63,6.08,4.20,6.66,51.49,22.26,29.23,20.19,32.02
Mn-Na2MoO4/SiO2,Mn,25,Na,11,Mo,42,SiO2,11,0.370,0.185,40,40,20,750,20,3.0,13.6,3.4,0.38,4,22.32,11.84,5.04,6.80,3.86,6.34,53.05,22.58,30.47,17.29,28.41
Mn-Na2MoO4/SiO2,Mn,25,Na,11,Mo,42,SiO2,11,0.370,0.185,40,40,20,750,10,1.5,7.3,1.2,0.75,6,15.92,9.84,4.40,5.44,1.55,4.94,61.81,27.64,34.17,9.74,31.03
Mn-Na2MoO4/SiO2,Mn,25,Na,11,Mo,42,SiO2,11,0.370,0.185,40,40,20,750,15,2.3,10.9,1.8,0.50,6,15.49,11.06,5.16,5.90,1.34,4.90,71.40,33.31,38.09,8.65,31.63
Mn-Na2MoO4/SiO2,Mn,25,Na,11,Mo,42,SiO2,11,0.370,0.185,40,40,20,750,20,3.0,14.6,2.4,0.38,6,15.16,10.54,5.24,5.30,1.70,4.43,69.53,34.56,34.96,11.21,29.22
Mn-Na2MoO4/SiO2,Mn,25,Na,11,Mo,42,SiO2,11,0.370,0.185,40,40,20,750,10,4.0,4.0,2.0,0.75,2,30.63,7.96,3.50,4.46,10.63,14.86,25.99,11.43,14.56,34.70,48.51
Mn-Na2MoO4/SiO2,Mn,25,Na,11,Mo,42,SiO2,11,0.370,0.185,40,40,20,750,15,6.0,6.0,3.0,0.50,2,31.99,10.42,4.19,6.23,10.80,13.24,32.57,13.10,19.47,33.76,41.39
Mn-Na2MoO4/SiO2,Mn,25,Na,11,Mo,42,SiO2,11,0.370,0.185,40,40,20,750,20,8.0,8.0,4.0,0.38,2,34.26,11.29,4.48,6.81,11.28,12.79,32.95,13.08,19.88,32.92,37.33
Mn-Na2MoO4/SiO2,Mn,25,Na,11,Mo,42,SiO2,11,0.370,0.185,40,40,20,750,10,4.0,4.5,1.5,0.75,3,24.43,11.57,4.60,6.97,4.59,10.44,47.36,18.83,28.53,18.79,42.73
Mn-Na2MoO4/SiO2,Mn,25,Na,11,Mo,42,SiO2,11,0.370,0.185,40,40,20,750,15,6.0,6.8,2.3,0.50,3,25.55,12.99,5.07,7.92,4.37,9.88,50.84,19.84,31.00,17.10,38.67
Mn-Na2MoO4/SiO2,Mn,25,Na,11,Mo,42,SiO2,11,0.370,0.185,40,40,20,750,20,8.0,9.0,3.0,0.38,3,25.41,12.95,5.46,7.49,5.08,8.93,50.96,21.49,29.48,19.99,35.14
Mn-Na2MoO4/SiO2,Mn,25,Na,11,Mo,42,SiO2,11,0.370,0.185,40,40,20,750,10,4.0,4.8,1.2,0.75,4,19.99,11.92,4.95,6.97,2.19,8.05,59.63,24.76,34.87,10.96,40.27
Mn-Na2MoO4/SiO2,Mn,25,Na,11,Mo,42,SiO2,11,0.370,0.185,40,40,20,750,15,6.0,7.2,1.8,0.50,4,19.73,11.93,5.43,6.50,2.55,7.42,60.47,27.52,32.94,12.92,37.61
Mn-Na2MoO4/SiO2,Mn,25,Na,11,Mo,42,SiO2,11,0.370,0.185,40,40,20,750,20,8.0,9.6,2.4,0.38,4,18.25,10.35,5.37,4.98,3.22,6.46,56.71,29.42,27.29,17.64,35.40
Mn-Na2MoO4/SiO2,Mn,25,Na,11,Mo,42,SiO2,11,0.370,0.185,40,40,20,750,10,4.0,5.1,0.9,0.75,6,13.25,9.97,4.62,5.35,0.60,5.32,75.25,34.87,40.38,4.53,40.15
Mn-Na2MoO4/SiO2,Mn,25,Na,11,Mo,42,SiO2,11,0.370,0.185,40,40,20,750,15,6.0,7.7,1.3,0.50,6,13.27,8.99,4.85,4.14,1.40,4.54,67.75,36.55,31.20,10.55,34.21
Mn-Na2MoO4/SiO2,Mn,25,Na,11,Mo,42,SiO2,11,0.370,0.185,40,40,20,750,20,8.0,10.3,1.7,0.38,6,9.89,7.60,4.65,2.95,1.75,3.99,76.85,47.02,29.83,17.69,40.34
Mn-Na2MoO4/SiO2,Mn,25,Na,11,Mo,42,SiO2,11,0.370,0.185,40,40,20,750,10,7.0,2.0,1.0,0.75,2,31.01,9.15,4.65,4.50,5.47,15.72,29.51,15.00,14.51,17.64,50.69
Mn-Na2MoO4/SiO2,Mn,25,Na,11,Mo,42,SiO2,11,0.370,0.185,40,40,20,750,15,10.5,3.0,1.5,0.50,2,25.70,10.57,4.35,6.22,2.54,12.16,41.13,16.93,24.20,9.88,47.32
Mn-Na2MoO4/SiO2,Mn,25,Na,11,Mo,42,SiO2,11,0.370,0.185,40,40,20,750,20,14.0,4.0,2.0,0.38,2,21.67,9.72,4.51,5.21,2.01,9.72,44.85,20.81,24.04,9.28,44.85
Mn-Na2MoO4/SiO2,Mn,25,Na,11,Mo,42,SiO2,11,0.370,0.185,40,40,20,750,10,7.0,2.3,0.8,0.75,3,23.01,10.08,4.55,5.53,2.16,10.43,43.81,19.77,24.03,9.39,45.33
Mn-Na2MoO4/SiO2,Mn,25,Na,11,Mo,42,SiO2,11,0.370,0.185,40,40,20,750,15,10.5,3.4,1.1,0.50,3,16.65,8.83,4.15,4.68,0.87,7.20,53.03,24.92,28.11,5.23,43.24
Mn-Na2MoO4/SiO2,Mn,25,Na,11,Mo,42,SiO2,11,0.370,0.185,40,40,20,750,20,14.0,4.5,1.5,0.38,3,13.99,7.11,3.80,3.31,0.73,5.62,50.82,27.16,23.66,5.22,40.17
Mn-Na2MoO4/SiO2,Mn,25,Na,11,Mo,42,SiO2,11,0.370,0.185,40,40,20,750,10,7.0,2.4,0.6,0.75,4,18.62,9.02,4.33,4.69,0.94,7.29,48.44,23.25,25.19,5.05,39.15
Mn-Na2MoO4/SiO2,Mn,25,Na,11,Mo,42,SiO2,11,0.370,0.185,40,40,20,750,15,10.5,3.6,0.9,0.50,4,13.63,7.33,3.96,3.37,0.15,5.07,53.78,29.05,24.72,1.10,37.20
Mn-Na2MoO4/SiO2,Mn,25,Na,11,Mo,42,SiO2,11,0.370,0.185,40,40,20,750,20,14.0,4.8,1.2,0.38,4,13.33,6.19,3.57,2.62,0.21,3.94,46.44,26.78,19.65,1.58,29.56
Mn-Na2MoO4/SiO2,Mn,25,Na,11,Mo,42,SiO2,11,0.370,0.185,40,40,20,750,10,7.0,2.6,0.4,0.75,6,14.32,7.60,4.15,3.45,0.21,5.13,53.07,28.98,24.09,1.47,35.82
Mn-Na2MoO4/SiO2,Mn,25,Na,11,Mo,42,SiO2,11,0.370,0.185,40,40,20,750,15,10.5,3.9,0.6,0.50,6,10.97,6.55,3.79,2.76,0.35,3.99,59.71,34.55,25.16,3.19,36.37
Mn-Na2MoO4/SiO2,Mn,25,Na,11,Mo,42,SiO2,11,0.370,0.185,40,40,20,750,20,14.0,5.1,0.9,0.38,6,10.46,5.35,3.41,1.94,0.58,3.04,51.15,32.60,18.55,5.54,29.06
Mn-Na2MoO4/SiO2,Mn,25,Na,11,Mo,42,SiO2,11,0.370,0.185,40,40,20,700,10,1.5,5.7,2.8,0.75,2,32.60,7.57,3.35,4.22,11.27,12.68,23.22,10.28,12.94,34.57,38.90
Mn-Na2MoO4/SiO2,Mn,25,Na,11,Mo,42,SiO2,11,0.370,0.185,40,40,20,700,15,2.3,8.5,4.3,0.50,2,33.16,7.73,3.50,4.23,12.48,11.65,23.31,10.55,12.76,37.64,35.13
Mn-Na2MoO4/SiO2,Mn,25,Na,11,Mo,42,SiO2,11,0.370,0.185,40,40,20,700,20,3.0,11.3,5.7,0.38,2,31.33,7.01,3.45,3.56,13.54,10.79,22.37,11.01,11.36,43.22,34.44
Mn-Na2MoO4/SiO2,Mn,25,Na,11,Mo,42,SiO2,11,0.370,0.185,40,40,20,700,10,1.5,6.4,2.1,0.75,3,20.66,5.93,3.74,2.19,6.61,8.84,28.70,18.10,10.60,31.99,42.79
Mn-Na2MoO4/SiO2,Mn,25,Na,11,Mo,42,SiO2,11,0.370,0.185,40,40,20,700,15,2.3,9.6,3.2,0.50,3,13.19,7.55,3.50,4.05,4.31,7.13,57.24,26.54,30.71,32.68,54.06
Mn-Na2MoO4/SiO2,Mn,25,Na,11,Mo,42,SiO2,11,0.370,0.185,40,40,20,700,20,3.0,12.8,4.3,0.38,3,10.64,6.84,3.27,3.57,4.24,5.55,64.29,30.73,33.55,39.85,52.16
Mn-Na2MoO4/SiO2,Mn,25,Na,11,Mo,42,SiO2,11,0.370,0.185,40,40,20,700,10,1.5,6.8,1.7,0.75,4,12.93,6.29,3.18,3.11,2.26,5.97,48.65,24.59,24.05,17.48,46.17
Mn-Na2MoO4/SiO2,Mn,25,Na,11,Mo,42,SiO2,11,0.370,0.185,40,40,20,700,15,2.3,10.2,2.6,0.50,4,9.17,5.11,2.83,2.28,1.55,4.42,55.73,30.86,24.86,16.90,48.20
Mn-Na2MoO4/SiO2,Mn,25,Na,11,Mo,42,SiO2,11,0.370,0.185,40,40,20,700,20,3.0,13.6,3.4,0.38,4,6.00,4.41,2.53,1.88,1.61,3.47,73.50,42.17,31.33,26.83,57.83
Mn-Na2MoO4/SiO2,Mn,25,Na,11,Mo,42,SiO2,11,0.370,0.185,40,40,20,700,10,1.5,7.3,1.2,0.75,6,6.60,4.66,2.69,1.97,0.86,3.67,70.61,40.76,29.85,13.03,55.61
Mn-Na2MoO4/SiO2,Mn,25,Na,11,Mo,42,SiO2,11,0.370,0.185,40,40,20,700,15,2.3,10.9,1.8,0.50,6,3.92,3.32,2.06,1.26,0.61,2.53,84.69,52.55,32.14,15.56,64.54
Mn-Na2MoO4/SiO2,Mn,25,Na,11,Mo,42,SiO2,11,0.370,0.185,40,40,20,700,20,3.0,14.6,2.4,0.38,6,3.14,2.63,1.66,0.97,0.38,1.89,83.76,52.87,30.89,12.10,60.19
Mn-Na2MoO4/SiO2,Mn,25,Na,11,Mo,42,SiO2,11,0.370,0.185,40,40,20,700,10,4.0,4.0,2.0,0.75,2,23.93,8.26,3.35,4.91,7.06,11.37,34.52,14.00,20.52,29.50,47.51
Mn-Na2MoO4/SiO2,Mn,25,Na,11,Mo,42,SiO2,11,0.370,0.185,40,40,20,700,15,6.0,6.0,3.0,0.50,2,16.50,7.04,3.11,3.93,5.60,8.27,42.67,18.85,23.82,33.94,50.12
Mn-Na2MoO4/SiO2,Mn,25,Na,11,Mo,42,SiO2,11,0.370,0.185,40,40,20,700,20,8.0,8.0,4.0,0.38,2,14.83,6.41,2.91,3.50,4.88,6.64,43.22,19.62,23.60,32.91,44.77
Mn-Na2MoO4/SiO2,Mn,25,Na,11,Mo,42,SiO2,11,0.370,0.185,40,40,20,700,10,4.0,4.5,1.5,0.75,3,12.78,5.63,2.94,2.69,2.05,6.65,44.05,23.00,21.05,16.04,52.03
Mn-Na2MoO4/SiO2,Mn,25,Na,11,Mo,42,SiO2,11,0.370,0.185,40,40,20,700,15,6.0,6.8,2.3,0.50,3,9.35,4.34,2.50,1.84,1.46,4.84,46.42,26.74,19.68,15.61,51.76
Mn-Na2MoO4/SiO2,Mn,25,Na,11,Mo,42,SiO2,11,0.370,0.185,40,40,20,700,20,8.0,9.0,3.0,0.38,3,6.74,3.55,2.26,1.29,1.07,3.57,52.67,33.53,19.14,15.88,52.97
Mn-Na2MoO4/SiO2,Mn,25,Na,11,Mo,42,SiO2,11,0.370,0.185,40,40,20,700,10,4.0,4.8,1.2,0.75,4,8.34,4.49,2.58,1.91,1.04,4.73,53.84,30.94,22.90,12.47,56.71
Mn-Na2MoO4/SiO2,Mn,25,Na,11,Mo,42,SiO2,11,0.370,0.185,40,40,20,700,15,6.0,7.2,1.8,0.50,4,4.66,3.11,1.97,1.14,0.65,3.13,66.74,42.27,24.46,13.95,67.17
Mn-Na2MoO4/SiO2,Mn,25,Na,11,Mo,42,SiO2,11,0.370,0.185,40,40,20,700,20,8.0,9.6,2.4,0.38,4,3.20,2.50,1.63,0.87,0.27,2.39,78.13,50.94,27.19,8.44,74.69
Mn-Na2MoO4/SiO2,Mn,25,Na,11,Mo,42,SiO2,11,0.370,0.185,40,40,20,700,10,4.0,5.1,0.9,0.75,6,4.23,3.31,2.06,1.25,0.28,2.88,78.25,48.70,29.55,6.62,68.09
Mn-Na2MoO4/SiO2,Mn,25,Na,11,Mo,42,SiO2,11,0.370,0.185,40,40,20,700,15,6.0,7.7,1.3,0.50,6,4.59,2.27,1.55,0.72,0.01,1.97,49.46,33.77,15.69,0.22,42.92
Mn-Na2MoO4/SiO2,Mn,25,Na,11,Mo,42,SiO2,11,0.370,0.185,40,40,20,700,20,8.0,10.3,1.7,0.38,6,1.92,1.73,1.23,0.50,0.14,1.48,90.10,64.06,26.04,7.29,77.08
Mn-Na2MoO4/SiO2,Mn,25,Na,11,Mo,42,SiO2,11,0.370,0.185,40,40,20,700,10,7.0,2.0,1.0,0.75,2,8.89,2.83,1.88,0.95,0.02,5.16,31.83,21.15,10.69,0.22,58.04
Mn-Na2MoO4/SiO2,Mn,25,Na,11,Mo,42,SiO2,11,0.370,0.185,40,40,20,700,15,10.5,3.0,1.5,0.50,2,8.17,1.70,1.22,0.48,0.46,3.23,20.81,14.93,5.88,5.63,39.53
Mn-Na2MoO4/SiO2,Mn,25,Na,11,Mo,42,SiO2,11,0.370,0.185,40,40,20,700,20,14.0,4.0,2.0,0.38,2,5.40,1.55,1.04,0.51,0.68,2.50,28.70,19.26,9.44,12.59,46.30
Mn-Na2MoO4/SiO2,Mn,25,Na,11,Mo,42,SiO2,11,0.370,0.185,40,40,20,700,10,7.0,2.3,0.8,0.75,3,6.33,2.13,1.57,0.56,0.12,3.54,33.65,24.80,8.85,1.90,55.92
Mn-Na2MoO4/SiO2,Mn,25,Na,11,Mo,42,SiO2,11,0.370,0.185,40,40,20,700,15,10.5,3.4,1.1,0.50,3,4.05,1.34,1.13,0.21,0.77,2.20,33.09,27.90,5.19,19.01,54.32
Mn-Na2MoO4/SiO2,Mn,25,Na,11,Mo,42,SiO2,11,0.370,0.185,40,40,20,700,20,14.0,4.5,1.5,0.38,3,2.73,1.03,0.81,0.22,0.94,1.59,37.73,29.67,8.06,34.43,58.24
Mn-Na2MoO4/SiO2,Mn,25,Na,11,Mo,42,SiO2,11,0.370,0.185,40,40,20,700,10,7.0,2.4,0.6,0.75,4,6.20,1.65,1.15,0.50,0.24,2.61,26.61,18.55,8.06,3.87,42.10
Mn-Na2MoO4/SiO2,Mn,25,Na,11,Mo,42,SiO2,11,0.370,0.185,40,40,20,700,15,10.5,3.6,0.9,0.50,4,5.27,1.09,0.81,0.28,0.67,1.63,20.68,15.37,5.31,12.71,30.93
Mn-Na2MoO4/SiO2,Mn,25,Na,11,Mo,42,SiO2,11,0.370,0.185,40,40,20,700,20,14.0,4.8,1.2,0.38,4,3.47,0.85,0.71,0.14,1.03,1.20,24.50,20.46,4.03,29.68,34.58
Mn-Na2MoO4/SiO2,Mn,25,Na,11,Mo,42,SiO2,11,0.370,0.185,40,40,20,700,10,7.0,2.6,0.4,0.75,6,4.00,1.60,1.14,0.46,0.55,2.00,40.00,28.50,11.50,13.75,50.00
Mn-Na2MoO4/SiO2,Mn,25,Na,11,Mo,42,SiO2,11,0.370,0.185,40,40,20,700,15,10.5,3.9,0.6,0.50,6,4.74,0.92,0.64,0.28,0.80,1.11,19.41,13.50,5.91,16.88,23.42
Mn-Na2MoO4/SiO2,Mn,25,Na,11,Mo,42,SiO2,11,0.370,0.185,40,40,20,700,20,14.0,5.1,0.9,0.38,6,4.32,0.73,0.69,0.04,0.93,0.85,16.90,15.97,0.93,21.53,19.68
Mn-K2MoO4/SiO2,Mn,25,K,19,Mo,42,SiO2,11,0.370,0.185,40,40,20,900,10,1.5,5.7,2.8,0.75,2,34.72,4.75,0.57,4.18,26.16,11.34,13.68,1.64,12.04,75.35,32.66
Mn-K2MoO4/SiO2,Mn,25,K,19,Mo,42,SiO2,11,0.370,0.185,40,40,20,900,15,2.3,8.5,4.3,0.50,2,33.73,5.64,0.60,5.04,28.06,9.98,16.72,1.78,14.94,83.19,29.59
Mn-K2MoO4/SiO2,Mn,25,K,19,Mo,42,SiO2,11,0.370,0.185,40,40,20,900,20,3.0,11.3,5.7,0.38,2,33.88,6.29,0.67,5.62,29.71,8.95,18.57,1.98,16.59,87.69,26.42
Mn-K2MoO4/SiO2,Mn,25,K,19,Mo,42,SiO2,11,0.370,0.185,40,40,20,900,10,1.5,6.4,2.1,0.75,3,24.78,5.13,0.52,4.61,19.14,6.42,20.70,2.10,18.60,77.24,25.91
Mn-K2MoO4/SiO2,Mn,25,K,19,Mo,42,SiO2,11,0.370,0.185,40,40,20,900,15,2.3,9.6,3.2,0.50,3,21.46,6.09,0.56,5.53,20.72,5.60,28.38,2.61,25.77,96.55,26.10
Mn-K2MoO4/SiO2,Mn,25,K,19,Mo,42,SiO2,11,0.370,0.185,40,40,20,900,20,3.0,12.8,4.3,0.38,3,25.05,6.37,0.58,5.79,20.85,4.87,25.43,2.32,23.11,83.23,19.44
Mn-K2MoO4/SiO2,Mn,25,K,19,Mo,42,SiO2,11,0.370,0.185,40,40,20,900,10,1.5,6.8,1.7,0.75,4,19.67,5.04,0.47,4.57,15.35,4.37,25.62,2.39,23.23,78.04,22.22
Mn-K2MoO4/SiO2,Mn,25,K,19,Mo,42,SiO2,11,0.370,0.185,40,40,20,900,15,2.3,10.2,2.6,0.50,4,18.04,5.83,0.51,5.32,15.81,3.62,32.32,2.83,29.49,87.64,20.07
Mn-K2MoO4/SiO2,Mn,25,K,19,Mo,42,SiO2,11,0.370,0.185,40,40,20,900,20,3.0,13.6,3.4,0.38,4,17.48,6.40,0.56,5.84,16.04,3.25,36.61,3.20,33.41,91.76,18.59
