Repository: ur-whitelab/BO-LIFT

# 🤖 BO-LIFT: Bayesian Optimization using in-context learning
BO-LIFT does regression with uncertainties using frozen Large Language Models by using token probabilities.
It uses LangChain to select examples to create in-context learning prompts from training data.
By selecting examples, it can consider more training data than it fits in the model's context window.
Being able to predict uncertainty, allow the employment of interesting techniques such as Bayesian Optimization.

## Usage 💻

You need to set up your OpenAI API key in order to use BO-LIFT.
You can do that using the `os` Python library:

```py
import os
os.environ["OPENAI_API_KEY"] = "<your-key-here>"
```

File: paper/dataset/oxidative_methane_coupling.csv (part 17 of 46)
Name,M1,M1_atom_number,M2,M2_atom_number,M3,M3_atom_number,Support ,Support_ID,M2_mol,M3_mol,M1_mol%,M2_mol%,M3_mol%,Temp,Total_flow,Ar_flow,CH4_flow,O2_flow,CT,CH4/O2,CH4_conv,C2y,C2H6y,C2H4y,COy,CO2y,C2s,C2H6s,C2H4s,COs,CO2s
Mn-K2MoO4/SiO2,Mn,25,K,19,Mo,42,SiO2,11,0.370,0.185,40,40,20,900,10,1.5,7.3,1.2,0.75,6,12.62,4.83,0.42,4.41,11.11,2.71,38.27,3.33,34.94,88.03,21.47
Mn-K2MoO4/SiO2,Mn,25,K,19,Mo,42,SiO2,11,0.370,0.185,40,40,20,900,15,2.3,10.9,1.8,0.50,6,12.13,5.40,0.47,4.93,11.37,2.18,44.52,3.87,40.64,93.73,17.97
Mn-K2MoO4/SiO2,Mn,25,K,19,Mo,42,SiO2,11,0.370,0.185,40,40,20,900,20,3.0,14.6,2.4,0.38,6,12.61,5.81,0.53,5.28,10.65,1.89,46.07,4.20,41.87,84.46,14.99
Mn-K2MoO4/SiO2,Mn,25,K,19,Mo,42,SiO2,11,0.370,0.185,40,40,20,900,10,4.0,4.0,2.0,0.75,2,35.60,4.78,0.60,4.18,29.74,10.51,13.43,1.69,11.74,83.54,29.52
Mn-K2MoO4/SiO2,Mn,25,K,19,Mo,42,SiO2,11,0.370,0.185,40,40,20,900,15,6.0,6.0,3.0,0.50,2,37.05,5.39,0.57,4.82,30.06,8.78,14.55,1.54,13.01,81.13,23.70
Mn-K2MoO4/SiO2,Mn,25,K,19,Mo,42,SiO2,11,0.370,0.185,40,40,20,900,20,8.0,8.0,4.0,0.38,2,37.70,5.95,0.62,5.33,31.29,7.95,15.78,1.64,14.14,83.00,21.09
Mn-K2MoO4/SiO2,Mn,25,K,19,Mo,42,SiO2,11,0.370,0.185,40,40,20,900,10,4.0,4.5,1.5,0.75,3,24.29,5.02,0.47,4.55,21.07,6.14,20.67,1.93,18.73,86.74,25.28
Mn-K2MoO4/SiO2,Mn,25,K,19,Mo,42,SiO2,11,0.370,0.185,40,40,20,900,15,6.0,6.8,2.3,0.50,3,26.15,5.69,0.55,5.14,21.40,4.97,21.76,2.10,19.66,81.84,19.01
Mn-K2MoO4/SiO2,Mn,25,K,19,Mo,42,SiO2,11,0.370,0.185,40,40,20,900,20,8.0,9.0,3.0,0.38,3,26.39,6.20,0.59,5.61,21.28,4.40,23.49,2.24,21.26,80.64,16.67
Mn-K2MoO4/SiO2,Mn,25,K,19,Mo,42,SiO2,11,0.370,0.185,40,40,20,900,10,4.0,4.8,1.2,0.75,4,18.11,5.01,0.42,4.59,16.88,4.28,27.66,2.32,25.35,93.21,23.63
Mn-K2MoO4/SiO2,Mn,25,K,19,Mo,42,SiO2,11,0.370,0.185,40,40,20,900,15,6.0,7.2,1.8,0.50,4,20.54,5.51,0.47,5.04,16.83,3.43,26.83,2.29,24.54,81.94,16.70
Mn-K2MoO4/SiO2,Mn,25,K,19,Mo,42,SiO2,11,0.370,0.185,40,40,20,900,20,8.0,9.6,2.4,0.38,4,19.47,6.16,0.60,5.56,16.05,3.01,31.64,3.08,28.56,82.43,15.46
Mn-K2MoO4/SiO2,Mn,25,K,19,Mo,42,SiO2,11,0.370,0.185,40,40,20,900,10,4.0,5.1,0.9,0.75,6,11.87,4.62,0.40,4.22,11.34,2.52,38.92,3.37,35.55,95.53,21.23
Mn-K2MoO4/SiO2,Mn,25,K,19,Mo,42,SiO2,11,0.370,0.185,40,40,20,900,15,6.0,7.7,1.3,0.50,6,13.01,5.03,0.47,4.56,10.86,2.10,38.66,3.61,35.05,83.47,16.14
Mn-K2MoO4/SiO2,Mn,25,K,19,Mo,42,SiO2,11,0.370,0.185,40,40,20,900,20,8.0,10.3,1.7,0.38,6,13.82,5.43,0.63,4.80,10.70,1.90,39.29,4.56,34.73,77.42,13.75
Mn-K2MoO4/SiO2,Mn,25,K,19,Mo,42,SiO2,11,0.370,0.185,40,40,20,900,10,7.0,2.0,1.0,0.75,2,40.68,4.50,0.56,3.94,31.63,9.16,11.06,1.38,9.69,77.75,22.52
Mn-K2MoO4/SiO2,Mn,25,K,19,Mo,42,SiO2,11,0.370,0.185,40,40,20,900,15,10.5,3.0,1.5,0.50,2,40.68,5.04,0.62,4.42,29.70,7.32,12.39,1.52,10.87,73.01,17.99
Mn-K2MoO4/SiO2,Mn,25,K,19,Mo,42,SiO2,11,0.370,0.185,40,40,20,900,20,14.0,4.0,2.0,0.38,2,41.71,5.62,0.78,4.84,30.89,6.95,13.47,1.87,11.60,74.06,16.66
Mn-K2MoO4/SiO2,Mn,25,K,19,Mo,42,SiO2,11,0.370,0.185,40,40,20,900,10,7.0,2.3,0.8,0.75,3,28.52,4.53,0.36,4.17,22.74,5.65,15.88,1.26,14.62,79.73,19.81
Mn-K2MoO4/SiO2,Mn,25,K,19,Mo,42,SiO2,11,0.370,0.185,40,40,20,900,15,10.5,3.4,1.1,0.50,3,26.99,4.97,0.54,4.43,20.93,4.50,18.41,2.00,16.41,77.55,16.67
Mn-K2MoO4/SiO2,Mn,25,K,19,Mo,42,SiO2,11,0.370,0.185,40,40,20,900,20,14.0,4.5,1.5,0.38,3,27.23,4.85,0.66,4.19,20.43,4.17,17.81,2.42,15.39,75.03,15.31
Mn-K2MoO4/SiO2,Mn,25,K,19,Mo,42,SiO2,11,0.370,0.185,40,40,20,900,10,7.0,2.4,0.6,0.75,4,23.42,4.33,0.46,3.87,16.89,4.04,18.49,1.96,16.52,72.12,17.25
Mn-K2MoO4/SiO2,Mn,25,K,19,Mo,42,SiO2,11,0.370,0.185,40,40,20,900,15,10.5,3.6,0.9,0.50,4,21.89,4.01,0.63,3.38,15.60,3.22,18.32,2.88,15.44,71.27,14.71
Mn-K2MoO4/SiO2,Mn,25,K,19,Mo,42,SiO2,11,0.370,0.185,40,40,20,900,20,14.0,4.8,1.2,0.38,4,21.19,3.83,0.85,2.98,15.31,3.11,18.07,4.01,14.06,72.25,14.68
Mn-K2MoO4/SiO2,Mn,25,K,19,Mo,42,SiO2,11,0.370,0.185,40,40,20,900,10,7.0,2.6,0.4,0.75,6,15.49,3.53,0.49,3.04,11.84,2.65,22.79,3.16,19.63,76.44,17.11
Mn-K2MoO4/SiO2,Mn,25,K,19,Mo,42,SiO2,11,0.370,0.185,40,40,20,900,15,10.5,3.9,0.6,0.50,6,14.74,2.85,0.77,2.08,10.37,2.15,19.34,5.22,14.11,70.35,14.59
Mn-K2MoO4/SiO2,Mn,25,K,19,Mo,42,SiO2,11,0.370,0.185,40,40,20,900,20,14.0,5.1,0.9,0.38,6,13.52,3.25,1.05,2.20,9.69,2.17,24.04,7.77,16.27,71.67,16.05
Mn-K2MoO4/SiO2,Mn,25,K,19,Mo,42,SiO2,11,0.370,0.185,40,40,20,850,10,1.5,5.7,2.8,0.75,2,30.73,6.33,0.69,5.64,23.84,11.19,20.60,2.25,18.35,77.58,36.41
Mn-K2MoO4/SiO2,Mn,25,K,19,Mo,42,SiO2,11,0.370,0.185,40,40,20,850,15,2.3,8.5,4.3,0.50,2,34.17,6.78,0.81,5.97,25.55,9.35,19.84,2.37,17.47,74.77,27.36
Mn-K2MoO4/SiO2,Mn,25,K,19,Mo,42,SiO2,11,0.370,0.185,40,40,20,850,20,3.0,11.3,5.7,0.38,2,35.22,7.18,0.90,6.28,26.02,8.39,20.39,2.56,17.83,73.88,23.82
Mn-K2MoO4/SiO2,Mn,25,K,19,Mo,42,SiO2,11,0.370,0.185,40,40,20,850,10,1.5,6.4,2.1,0.75,3,22.24,6.61,0.68,5.93,17.49,5.91,29.72,3.06,26.66,78.64,26.57
Mn-K2MoO4/SiO2,Mn,25,K,19,Mo,42,SiO2,11,0.370,0.185,40,40,20,850,15,2.3,9.6,3.2,0.50,3,20.91,7.40,0.86,6.54,18.14,5.26,35.39,4.11,31.28,86.75,25.16
Mn-K2MoO4/SiO2,Mn,25,K,19,Mo,42,SiO2,11,0.370,0.185,40,40,20,850,20,3.0,12.8,4.3,0.38,3,21.21,7.89,0.94,6.95,18.09,4.85,37.20,4.43,32.77,85.29,22.87
Mn-K2MoO4/SiO2,Mn,25,K,19,Mo,42,SiO2,11,0.370,0.185,40,40,20,850,10,1.5,6.8,1.7,0.75,4,16.45,6.42,0.65,5.77,13.35,4.11,39.03,3.95,35.08,81.16,24.98
Mn-K2MoO4/SiO2,Mn,25,K,19,Mo,42,SiO2,11,0.370,0.185,40,40,20,850,15,2.3,10.2,2.6,0.50,4,15.64,7.07,0.76,6.31,13.45,3.63,45.20,4.86,40.35,86.00,23.21
Mn-K2MoO4/SiO2,Mn,25,K,19,Mo,42,SiO2,11,0.370,0.185,40,40,20,850,20,3.0,13.6,3.4,0.38,4,17.73,7.40,0.86,6.54,13.49,3.35,41.74,4.85,36.89,76.09,18.89
Mn-K2MoO4/SiO2,Mn,25,K,19,Mo,42,SiO2,11,0.370,0.185,40,40,20,850,10,1.5,7.3,1.2,0.75,6,13.98,5.77,0.65,5.12,8.62,2.57,41.27,4.65,36.62,61.66,18.38
Mn-K2MoO4/SiO2,Mn,25,K,19,Mo,42,SiO2,11,0.370,0.185,40,40,20,850,15,2.3,10.9,1.8,0.50,6,12.18,6.48,0.76,5.72,8.36,2.19,53.20,6.24,46.96,68.64,17.98
Mn-K2MoO4/SiO2,Mn,25,K,19,Mo,42,SiO2,11,0.370,0.185,40,40,20,850,20,3.0,14.6,2.4,0.38,6,12.70,6.79,0.97,5.82,8.09,2.04,53.46,7.64,45.83,63.70,16.06
Mn-K2MoO4/SiO2,Mn,25,K,19,Mo,42,SiO2,11,0.370,0.185,40,40,20,850,10,4.0,4.0,2.0,0.75,2,34.51,6.04,0.65,5.39,25.21,10.07,17.50,1.88,15.62,73.05,29.18
Mn-K2MoO4/SiO2,Mn,25,K,19,Mo,42,SiO2,11,0.370,0.185,40,40,20,850,15,6.0,6.0,3.0,0.50,2,34.76,6.70,0.81,5.89,26.04,8.82,19.28,2.33,16.94,74.91,25.37
Mn-K2MoO4/SiO2,Mn,25,K,19,Mo,42,SiO2,11,0.370,0.185,40,40,20,850,20,8.0,8.0,4.0,0.38,2,36.29,7.25,0.88,6.37,25.77,8.18,19.98,2.42,17.55,71.01,22.54
Mn-K2MoO4/SiO2,Mn,25,K,19,Mo,42,SiO2,11,0.370,0.185,40,40,20,850,10,4.0,4.5,1.5,0.75,3,25.88,6.22,0.65,5.57,17.15,5.92,24.03,2.51,21.52,66.27,22.87
Mn-K2MoO4/SiO2,Mn,25,K,19,Mo,42,SiO2,11,0.370,0.185,40,40,20,850,15,6.0,6.8,2.3,0.50,3,24.43,7.09,0.75,6.34,17.45,5.16,29.02,3.07,25.95,71.43,21.12
Mn-K2MoO4/SiO2,Mn,25,K,19,Mo,42,SiO2,11,0.370,0.185,40,40,20,850,20,8.0,9.0,3.0,0.38,3,24.17,7.56,0.92,6.64,17.32,4.82,31.28,3.81,27.47,71.66,19.94
Mn-K2MoO4/SiO2,Mn,25,K,19,Mo,42,SiO2,11,0.370,0.185,40,40,20,850,10,4.0,4.8,1.2,0.75,4,18.92,6.28,0.60,5.68,12.97,4.26,33.19,3.17,30.02,68.55,22.52
Mn-K2MoO4/SiO2,Mn,25,K,19,Mo,42,SiO2,11,0.370,0.185,40,40,20,850,15,6.0,7.2,1.8,0.50,4,18.98,7.06,0.89,6.17,12.42,3.66,37.20,4.69,32.51,65.44,19.28
Mn-K2MoO4/SiO2,Mn,25,K,19,Mo,42,SiO2,11,0.370,0.185,40,40,20,850,20,8.0,9.6,2.4,0.38,4,19.05,7.61,1.00,6.61,12.12,3.37,39.95,5.25,34.70,63.62,17.69
Mn-K2MoO4/SiO2,Mn,25,K,19,Mo,42,SiO2,11,0.370,0.185,40,40,20,850,10,4.0,5.1,0.9,0.75,6,12.14,5.87,0.73,5.14,7.30,2.70,48.35,6.01,42.34,60.13,22.24
Mn-K2MoO4/SiO2,Mn,25,K,19,Mo,42,SiO2,11,0.370,0.185,40,40,20,850,15,6.0,7.7,1.3,0.50,6,12.83,6.34,1.01,5.33,6.76,2.44,49.42,7.87,41.54,52.69,19.02
Mn-K2MoO4/SiO2,Mn,25,K,19,Mo,42,SiO2,11,0.370,0.185,40,40,20,850,20,8.0,10.3,1.7,0.38,6,12.23,6.68,1.22,5.46,6.34,2.37,54.62,9.98,44.64,51.84,19.38
Mn-K2MoO4/SiO2,Mn,25,K,19,Mo,42,SiO2,11,0.370,0.185,40,40,20,850,10,7.0,2.0,1.0,0.75,2,38.13,6.54,0.73,5.81,22.53,9.79,17.15,1.91,15.24,59.09,25.68
Mn-K2MoO4/SiO2,Mn,25,K,19,Mo,42,SiO2,11,0.370,0.185,40,40,20,850,15,10.5,3.0,1.5,0.50,2,38.77,7.21,1.08,6.13,20.24,8.28,18.60,2.79,15.81,52.21,21.36
Mn-K2MoO4/SiO2,Mn,25,K,19,Mo,42,SiO2,11,0.370,0.185,40,40,20,850,20,14.0,4.0,2.0,0.38,2,39.17,7.89,1.27,6.62,20.43,7.96,20.14,3.24,16.90,52.16,20.32
Mn-K2MoO4/SiO2,Mn,25,K,19,Mo,42,SiO2,11,0.370,0.185,40,40,20,850,10,7.0,2.3,0.8,0.75,3,27.25,7.02,1.07,5.95,13.67,6.56,25.76,3.93,21.83,50.17,24.07
Mn-K2MoO4/SiO2,Mn,25,K,19,Mo,42,SiO2,11,0.370,0.185,40,40,20,850,15,10.5,3.4,1.1,0.50,3,26.86,7.32,1.19,6.13,12.72,6.05,27.25,4.43,22.82,47.36,22.52
Mn-K2MoO4/SiO2,Mn,25,K,19,Mo,42,SiO2,11,0.370,0.185,40,40,20,850,20,14.0,4.5,1.5,0.38,3,26.14,8.43,1.76,6.67,10.39,6.15,32.25,6.73,25.52,39.75,23.53
Mn-K2MoO4/SiO2,Mn,25,K,19,Mo,42,SiO2,11,0.370,0.185,40,40,20,850,10,7.0,2.4,0.6,0.75,4,21.18,6.66,1.15,5.51,9.98,5.55,31.44,5.43,26.02,47.12,26.20
Mn-K2MoO4/SiO2,Mn,25,K,19,Mo,42,SiO2,11,0.370,0.185,40,40,20,850,15,10.5,3.6,0.9,0.50,4,20.83,8.23,2.51,5.72,7.61,3.74,39.51,12.05,27.46,36.53,17.95
Mn-K2MoO4/SiO2,Mn,25,K,19,Mo,42,SiO2,11,0.370,0.185,40,40,20,850,20,14.0,4.8,1.2,0.38,4,14.26,2.63,1.39,1.24,5.41,6.21,18.44,9.75,8.70,37.94,43.55
Mn-K2MoO4/SiO2,Mn,25,K,19,Mo,42,SiO2,11,0.370,0.185,40,40,20,850,10,7.0,2.6,0.4,0.75,6,12.79,2.35,0.91,1.44,7.50,3.57,18.37,7.11,11.26,58.64,27.91
Mn-K2MoO4/SiO2,Mn,25,K,19,Mo,42,SiO2,11,0.370,0.185,40,40,20,850,15,10.5,3.9,0.6,0.50,6,15.93,9.33,2.56,6.77,2.47,2.96,58.57,16.07,42.50,15.51,18.58
Mn-K2MoO4/SiO2,Mn,25,K,19,Mo,42,SiO2,11,0.370,0.185,40,40,20,850,20,14.0,5.1,0.9,0.38,6,11.73,7.37,2.47,4.90,0.66,1.87,62.83,21.06,41.77,5.63,15.94
Mn-K2MoO4/SiO2,Mn,25,K,19,Mo,42,SiO2,11,0.370,0.185,40,40,20,800,10,1.5,5.7,2.8,0.75,2,33.94,7.59,1.25,6.34,19.55,8.95,22.36,3.68,18.68,57.60,26.37
Mn-K2MoO4/SiO2,Mn,25,K,19,Mo,42,SiO2,11,0.370,0.185,40,40,20,800,15,2.3,8.5,4.3,0.50,2,35.53,8.11,1.42,6.69,20.38,7.93,22.83,4.00,18.83,57.36,22.32
Mn-K2MoO4/SiO2,Mn,25,K,19,Mo,42,SiO2,11,0.370,0.185,40,40,20,800,20,3.0,11.3,5.7,0.38,2,35.06,8.51,1.54,6.97,20.96,7.58,24.27,4.39,19.88,59.78,21.62
Mn-K2MoO4/SiO2,Mn,25,K,19,Mo,42,SiO2,11,0.370,0.185,40,40,20,800,10,1.5,6.4,2.1,0.75,3,25.43,7.75,1.21,6.54,13.63,4.80,30.48,4.76,25.72,53.60,18.88
Mn-K2MoO4/SiO2,Mn,25,K,19,Mo,42,SiO2,11,0.370,0.185,40,40,20,800,15,2.3,9.6,3.2,0.50,3,24.36,8.52,1.53,6.99,13.66,4.45,34.98,6.28,28.69,56.08,18.27
Mn-K2MoO4/SiO2,Mn,25,K,19,Mo,42,SiO2,11,0.370,0.185,40,40,20,800,20,3.0,12.8,4.3,0.38,3,24.55,8.90,1.71,7.19,13.62,4.26,36.25,6.97,29.29,55.48,17.35
Mn-K2MoO4/SiO2,Mn,25,K,19,Mo,42,SiO2,11,0.370,0.185,40,40,20,800,10,1.5,6.8,1.7,0.75,4,20.17,7.69,1.29,6.40,9.89,3.39,38.13,6.40,31.73,49.03,16.81
Mn-K2MoO4/SiO2,Mn,25,K,19,Mo,42,SiO2,11,0.370,0.185,40,40,20,800,15,2.3,10.2,2.6,0.50,4,21.30,8.12,1.63,6.49,9.35,3.18,38.12,7.65,30.47,43.90,14.93
Mn-K2MoO4/SiO2,Mn,25,K,19,Mo,42,SiO2,11,0.370,0.185,40,40,20,800,20,3.0,13.6,3.4,0.38,4,21.33,8.61,2.02,6.59,8.68,3.29,40.37,9.47,30.90,40.69,15.42
Mn-K2MoO4/SiO2,Mn,25,K,19,Mo,42,SiO2,11,0.370,0.185,40,40,20,800,10,1.5,7.3,1.2,0.75,6,17.58,6.94,1.59,5.35,5.17,2.57,39.48,9.04,30.43,29.41,14.62
Mn-K2MoO4/SiO2,Mn,25,K,19,Mo,42,SiO2,11,0.370,0.185,40,40,20,800,15,2.3,10.9,1.8,0.50,6,16.89,8.43,2.65,5.78,3.88,3.02,49.91,15.69,34.22,22.97,17.88
Mn-K2MoO4/SiO2,Mn,25,K,19,Mo,42,SiO2,11,0.370,0.185,40,40,20,800,20,3.0,14.6,2.4,0.38,6,16.90,9.87,3.60,6.27,2.97,3.43,58.40,21.30,37.10,17.57,20.30
Mn-K2MoO4/SiO2,Mn,25,K,19,Mo,42,SiO2,11,0.370,0.185,40,40,20,800,10,4.0,4.0,2.0,0.75,2,33.79,7.83,1.26,6.57,19.68,9.48,23.17,3.73,19.44,58.24,28.06
Mn-K2MoO4/SiO2,Mn,25,K,19,Mo,42,SiO2,11,0.370,0.185,40,40,20,800,15,6.0,6.0,3.0,0.50,2,34.88,8.50,1.54,6.96,19.71,7.96,24.37,4.42,19.95,56.51,22.82
Mn-K2MoO4/SiO2,Mn,25,K,19,Mo,42,SiO2,11,0.370,0.185,40,40,20,800,20,8.0,8.0,4.0,0.38,2,34.84,8.84,1.63,7.21,19.83,7.67,25.37,4.68,20.69,56.92,22.01
Mn-K2MoO4/SiO2,Mn,25,K,19,Mo,42,SiO2,11,0.370,0.185,40,40,20,800,10,4.0,4.5,1.5,0.75,3,24.41,8.14,1.46,6.68,12.49,5.34,33.35,5.98,27.37,51.17,21.88
Mn-K2MoO4/SiO2,Mn,25,K,19,Mo,42,SiO2,11,0.370,0.185,40,40,20,800,15,6.0,6.8,2.3,0.50,3,25.26,8.90,1.95,6.95,11.39,5.13,35.23,7.72,27.51,45.09,20.31
Mn-K2MoO4/SiO2,Mn,25,K,19,Mo,42,SiO2,11,0.370,0.185,40,40,20,800,20,8.0,9.0,3.0,0.38,3,26.59,9.50,2.39,7.11,10.64,5.38,35.73,8.99,26.74,40.02,20.23
Mn-K2MoO4/SiO2,Mn,25,K,19,Mo,42,SiO2,11,0.370,0.185,40,40,20,800,10,4.0,4.8,1.2,0.75,4,18.39,8.16,1.81,6.35,7.52,4.69,44.37,9.84,34.53,40.89,25.50
Mn-K2MoO4/SiO2,Mn,25,K,19,Mo,42,SiO2,11,0.370,0.185,40,40,20,800,15,6.0,7.2,1.8,0.50,4,19.62,9.89,2.90,6.99,5.80,5.05,50.41,14.78,35.63,29.56,25.74
Mn-K2MoO4/SiO2,Mn,25,K,19,Mo,42,SiO2,11,0.370,0.185,40,40,20,800,20,8.0,9.6,2.4,0.38,4,22.05,11.25,3.79,7.46,4.63,5.61,51.02,17.19,33.83,21.00,25.44
Mn-K2MoO4/SiO2,Mn,25,K,19,Mo,42,SiO2,11,0.370,0.185,40,40,20,800,10,4.0,5.1,0.9,0.75,6,13.96,8.72,2.92,5.80,2.30,4.11,62.46,20.92,41.55,16.48,29.44
Mn-K2MoO4/SiO2,Mn,25,K,19,Mo,42,SiO2,11,0.370,0.185,40,40,20,800,15,6.0,7.7,1.3,0.50,6,15.37,10.58,4.05,6.53,1.53,4.39,68.84,26.35,42.49,9.95,28.56
Mn-K2MoO4/SiO2,Mn,25,K,19,Mo,42,SiO2,11,0.370,0.185,40,40,20,800,20,8.0,10.3,1.7,0.38,6,15.87,11.83,4.80,7.03,1.07,4.61,74.54,30.25,44.30,6.74,29.05
Mn-K2MoO4/SiO2,Mn,25,K,19,Mo,42,SiO2,11,0.370,0.185,40,40,20,800,10,7.0,2.0,1.0,0.75,2,35.25,11.41,3.10,8.31,8.97,14.94,32.37,8.79,23.57,25.45,42.38
Mn-K2MoO4/SiO2,Mn,25,K,19,Mo,42,SiO2,11,0.370,0.185,40,40,20,800,15,10.5,3.0,1.5,0.50,2,38.42,14.53,4.70,9.83,4.92,15.41,37.82,12.23,25.59,12.81,40.11
Mn-K2MoO4/SiO2,Mn,25,K,19,Mo,42,SiO2,11,0.370,0.185,40,40,20,800,20,14.0,4.0,2.0,0.38,2,38.90,16.57,5.39,11.18,3.44,15.98,42.60,13.86,28.74,8.84,41.08
Mn-K2MoO4/SiO2,Mn,25,K,19,Mo,42,SiO2,11,0.370,0.185,40,40,20,800,10,7.0,2.3,0.8,0.75,3,27.00,13.09,4.21,8.88,2.93,11.42,48.48,15.59,32.89,10.85,42.30
Mn-K2MoO4/SiO2,Mn,25,K,19,Mo,42,SiO2,11,0.370,0.185,40,40,20,800,15,10.5,3.4,1.1,0.50,3,27.98,15.11,5.17,9.94,1.63,11.47,54.00,18.48,35.53,5.83,40.99
Mn-K2MoO4/SiO2,Mn,25,K,19,Mo,42,SiO2,11,0.370,0.185,40,40,20,800,20,14.0,4.5,1.5,0.38,3,26.93,16.60,5.64,10.96,1.34,10.77,61.64,20.94,40.70,4.98,39.99
Mn-K2MoO4/SiO2,Mn,25,K,19,Mo,42,SiO2,11,0.370,0.185,40,40,20,800,10,7.0,2.4,0.6,0.75,4,21.83,12.50,4.45,8.05,0.88,8.56,57.26,20.38,36.88,4.03,39.21
Mn-K2MoO4/SiO2,Mn,25,K,19,Mo,42,SiO2,11,0.370,0.185,40,40,20,800,15,10.5,3.6,0.9,0.50,4,23.06,14.10,5.27,8.83,0.26,8.16,61.14,22.85,38.29,1.13,35.39
Mn-K2MoO4/SiO2,Mn,25,K,19,Mo,42,SiO2,11,0.370,0.185,40,40,20,800,20,14.0,4.8,1.2,0.38,4,22.73,14.15,5.24,8.91,0.47,7.54,62.25,23.05,39.20,2.07,33.17
Mn-K2MoO4/SiO2,Mn,25,K,19,Mo,42,SiO2,11,0.370,0.185,40,40,20,800,10,7.0,2.6,0.4,0.75,6,16.23,10.16,4.16,6.00,0.00,5.74,62.60,25.63,36.97,0.00,35.37
Mn-K2MoO4/SiO2,Mn,25,K,19,Mo,42,SiO2,11,0.370,0.185,40,40,20,800,15,10.5,3.9,0.6,0.50,6,15.47,10.42,4.68,5.74,0.50,4.92,67.36,30.25,37.10,3.23,31.80
Mn-K2MoO4/SiO2,Mn,25,K,19,Mo,42,SiO2,11,0.370,0.185,40,40,20,800,20,14.0,5.1,0.9,0.38,6,17.04,10.59,4.83,5.76,0.37,4.56,62.15,28.35,33.80,2.17,26.76
Mn-K2MoO4/SiO2,Mn,25,K,19,Mo,42,SiO2,11,0.370,0.185,40,40,20,775,10,1.5,5.7,2.8,0.75,2,33.04,8.17,1.59,6.58,17.93,9.50,24.73,4.81,19.92,54.27,28.75
Mn-K2MoO4/SiO2,Mn,25,K,19,Mo,42,SiO2,11,0.370,0.185,40,40,20,775,15,2.3,8.5,4.3,0.50,2,35.36,8.54,1.78,6.76,18.94,8.27,24.15,5.03,19.12,53.56,23.39
Mn-K2MoO4/SiO2,Mn,25,K,19,Mo,42,SiO2,11,0.370,0.185,40,40,20,775,20,3.0,11.3,5.7,0.38,2,35.13,8.96,2.01,6.95,19.08,7.76,25.51,5.72,19.78,54.31,22.09
Mn-K2MoO4/SiO2,Mn,25,K,19,Mo,42,SiO2,11,0.370,0.185,40,40,20,775,10,1.5,6.4,2.1,0.75,3,24.04,8.45,1.81,6.64,11.67,5.19,35.15,7.53,27.62,48.54,21.59
Mn-K2MoO4/SiO2,Mn,25,K,19,Mo,42,SiO2,11,0.370,0.185,40,40,20,775,15,2.3,9.6,3.2,0.50,3,23.38,9.35,2.34,7.01,11.28,5.17,39.99,10.01,29.98,48.25,22.11
Mn-K2MoO4/SiO2,Mn,25,K,19,Mo,42,SiO2,11,0.370,0.185,40,40,20,775,20,3.0,12.8,4.3,0.38,3,24.41,10.18,2.89,7.29,10.75,5.56,41.70,11.84,29.86,44.04,22.78
Mn-K2MoO4/SiO2,Mn,25,K,19,Mo,42,SiO2,11,0.370,0.185,40,40,20,775,10,1.5,6.8,1.7,0.75,4,19.01,8.55,2.34,6.21,7.26,4.57,44.98,12.31,32.67,38.19,24.04
Mn-K2MoO4/SiO2,Mn,25,K,19,Mo,42,SiO2,11,0.370,0.185,40,40,20,775,15,2.3,10.2,2.6,0.50,4,20.78,10.16,3.28,6.88,6.00,4.94,48.89,15.78,33.11,28.87,23.77
Mn-K2MoO4/SiO2,Mn,25,K,19,Mo,42,SiO2,11,0.370,0.185,40,40,20,775,20,3.0,13.6,3.4,0.38,4,19.67,12.07,4.41,7.66,4.93,5.88,61.36,22.42,38.94,25.06,29.89
Mn-K2MoO4/SiO2,Mn,25,K,19,Mo,42,SiO2,11,0.370,0.185,40,40,20,775,10,1.5,7.3,1.2,0.75,6,16.87,9.41,3.48,5.93,2.48,4.28,55.78,20.63,35.15,14.70,25.37
Mn-K2MoO4/SiO2,Mn,25,K,19,Mo,42,SiO2,11,0.370,0.185,40,40,20,775,15,2.3,10.9,1.8,0.50,6,16.20,11.71,4.75,6.96,1.49,4.77,72.28,29.32,42.96,9.20,29.44
Mn-K2MoO4/SiO2,Mn,25,K,19,Mo,42,SiO2,11,0.370,0.185,40,40,20,775,20,3.0,14.6,2.4,0.38,6,17.38,12.48,5.19,7.29,1.14,4.55,71.81,29.86,41.94,6.56,26.18
Mn-K2MoO4/SiO2,Mn,25,K,19,Mo,42,SiO2,11,0.370,0.185,40,40,20,775,10,4.0,4.0,2.0,0.75,2,33.80,8.70,1.93,6.77,15.40,11.46,25.74,5.71,20.03,45.56,33.91
Mn-K2MoO4/SiO2,Mn,25,K,19,Mo,42,SiO2,11,0.370,0.185,40,40,20,775,15,6.0,6.0,3.0,0.50,2,34.20,9.98,2.67,7.31,15.12,10.55,29.18,7.81,21.37,44.21,30.85
Mn-K2MoO4/SiO2,Mn,25,K,19,Mo,42,SiO2,11,0.370,0.185,40,40,20,775,20,8.0,8.0,4.0,0.38,2,35.97,11.00,3.28,7.72,14.12,10.47,30.58,9.12,21.46,39.25,29.11
Mn-K2MoO4/SiO2,Mn,25,K,19,Mo,42,SiO2,11,0.370,0.185,40,40,20,775,10,4.0,4.5,1.5,0.75,3,25.15,10.50,3.23,7.27,7.51,8.21,41.75,12.84,28.91,29.86,32.64
Mn-K2MoO4/SiO2,Mn,25,K,19,Mo,42,SiO2,11,0.370,0.185,40,40,20,775,15,6.0,6.8,2.3,0.50,3,25.76,13.00,4.57,8.43,5.32,8.78,50.47,17.74,32.73,20.65,34.08
Mn-K2MoO4/SiO2,Mn,25,K,19,Mo,42,SiO2,11,0.370,0.185,40,40,20,775,20,8.0,9.0,3.0,0.38,3,26.75,14.42,5.23,9.19,4.51,9.45,53.91,19.55,34.36,16.86,35.33
Mn-K2MoO4/SiO2,Mn,25,K,19,Mo,42,SiO2,11,0.370,0.185,40,40,20,775,10,4.0,4.8,1.2,0.75,4,21.01,11.52,4.09,7.43,3.22,7.34,54.83,19.47,35.36,15.33,34.94
Mn-K2MoO4/SiO2,Mn,25,K,19,Mo,42,SiO2,11,0.370,0.185,40,40,20,775,15,6.0,7.2,1.8,0.50,4,22.15,13.91,5.31,8.60,1.94,7.63,62.80,23.97,38.83,8.76,34.45
Mn-K2MoO4/SiO2,Mn,25,K,19,Mo,42,SiO2,11,0.370,0.185,40,40,20,775,20,8.0,9.6,2.4,0.38,4,22.52,14.40,5.53,8.87,1.87,7.25,63.94,24.56,39.39,8.30,32.19
Mn-K2MoO4/SiO2,Mn,25,K,19,Mo,42,SiO2,11,0.370,0.185,40,40,20,775,10,4.0,5.1,0.9,0.75,6,13.98,11.11,4.57,6.54,0.66,5.16,79.47,32.69,46.78,4.72,36.91
Mn-K2MoO4/SiO2,Mn,25,K,19,Mo,42,SiO2,11,0.370,0.185,40,40,20,775,15,6.0,7.7,1.3,0.50,6,15.67,12.28,5.12,7.16,0.45,4.97,78.37,32.67,45.69,2.87,31.72
Mn-K2MoO4/SiO2,Mn,25,K,19,Mo,42,SiO2,11,0.370,0.185,40,40,20,775,20,8.0,10.3,1.7,0.38,6,15.44,11.56,4.98,6.58,0.62,4.33,74.87,32.25,42.62,4.02,28.04
Mn-K2MoO4/SiO2,Mn,25,K,19,Mo,42,SiO2,11,0.370,0.185,40,40,20,775,10,7.0,2.0,1.0,0.75,2,37.00,16.36,4.77,11.59,2.92,17.70,44.22,12.89,31.32,7.89,47.84
Mn-K2MoO4/SiO2,Mn,25,K,19,Mo,42,SiO2,11,0.370,0.185,40,40,20,775,15,10.5,3.0,1.5,0.50,2,33.82,14.74,4.60,10.14,2.43,12.34,43.58,13.60,29.98,7.19,36.49
Mn-K2MoO4/SiO2,Mn,25,K,19,Mo,42,SiO2,11,0.370,0.185,40,40,20,775,20,14.0,4.0,2.0,0.38,2,28.55,13.34,4.80,8.54,2.53,9.91,46.73,16.81,29.91,8.86,34.71
Mn-K2MoO4/SiO2,Mn,25,K,19,Mo,42,SiO2,11,0.370,0.185,40,40,20,775,10,7.0,2.3,0.8,0.75,3,27.70,14.52,4.61,9.91,1.98,11.00,52.42,16.64,35.78,7.15,39.71
Mn-K2MoO4/SiO2,Mn,25,K,19,Mo,42,SiO2,11,0.370,0.185,40,40,20,775,15,10.5,3.4,1.1,0.50,3,24.30,13.49,4.88,8.61,1.21,8.55,55.51,20.08,35.43,4.98,35.19
Mn-K2MoO4/SiO2,Mn,25,K,19,Mo,42,SiO2,11,0.370,0.185,40,40,20,775,20,14.0,4.5,1.5,0.38,3,18.95,11.15,4.89,6.26,0.61,6.16,58.84,25.80,33.03,3.22,32.51
Mn-K2MoO4/SiO2,Mn,25,K,19,Mo,42,SiO2,11,0.370,0.185,40,40,20,775,10,7.0,2.4,0.6,0.75,4,22.21,13.62,4.76,8.86,0.51,8.64,61.32,21.43,39.89,2.30,38.90
Mn-K2MoO4/SiO2,Mn,25,K,19,Mo,42,SiO2,11,0.370,0.185,40,40,20,775,15,10.5,3.6,0.9,0.50,4,19.14,10.78,4.53,6.25,0.34,5.68,56.32,23.67,32.65,1.78,29.68
Mn-K2MoO4/SiO2,Mn,25,K,19,Mo,42,SiO2,11,0.370,0.185,40,40,20,775,20,14.0,4.8,1.2,0.38,4,16.13,9.19,4.40,4.79,0.18,4.42,56.97,27.28,29.70,1.12,27.40
Mn-K2MoO4/SiO2,Mn,25,K,19,Mo,42,SiO2,11,0.370,0.185,40,40,20,775,10,7.0,2.6,0.4,0.75,6,15.82,10.42,4.38,6.04,0.17,5.39,65.87,27.69,38.18,1.07,34.07
Mn-K2MoO4/SiO2,Mn,25,K,19,Mo,42,SiO2,11,0.370,0.185,40,40,20,775,15,10.5,3.9,0.6,0.50,6,12.45,8.13,3.90,4.23,0.28,3.64,65.30,31.33,33.98,2.25,29.24
Mn-K2MoO4/SiO2,Mn,25,K,19,Mo,42,SiO2,11,0.370,0.185,40,40,20,775,20,14.0,5.1,0.9,0.38,6,10.76,6.99,3.95,3.04,0.57,2.92,64.96,36.71,28.25,5.30,27.14
Mn-K2MoO4/SiO2,Mn,25,K,19,Mo,42,SiO2,11,0.370,0.185,40,40,20,750,10,1.5,5.7,2.8,0.75,2,33.58,8.60,2.11,6.49,16.28,9.50,25.61,6.28,19.33,48.48,28.29
Mn-K2MoO4/SiO2,Mn,25,K,19,Mo,42,SiO2,11,0.370,0.185,40,40,20,750,15,2.3,8.5,4.3,0.50,2,34.95,9.68,2.78,6.90,16.21,9.41,27.70,7.95,19.74,46.38,26.92
Mn-K2MoO4/SiO2,Mn,25,K,19,Mo,42,SiO2,11,0.370,0.185,40,40,20,750,20,3.0,11.3,5.7,0.38,2,35.99,10.42,3.24,7.18,15.34,9.50,28.95,9.00,19.95,42.62,26.40
Mn-K2MoO4/SiO2,Mn,25,K,19,Mo,42,SiO2,11,0.370,0.185,40,40,20,750,10,1.5,6.4,2.1,0.75,3,25.99,10.61,3.62,6.99,7.72,7.35,40.82,13.93,26.89,29.70,28.28
Mn-K2MoO4/SiO2,Mn,25,K,19,Mo,42,SiO2,11,0.370,0.185,40,40,20,750,15,2.3,9.6,3.2,0.50,3,25.38,13.04,4.81,8.23,6.51,8.67,51.38,18.95,32.43,25.65,34.16
Mn-K2MoO4/SiO2,Mn,25,K,19,Mo,42,SiO2,11,0.370,0.185,40,40,20,750,20,3.0,12.8,4.3,0.38,3,26.36,13.55,5.12,8.43,5.54,8.76,51.40,19.42,31.98,21.02,33.23
Mn-K2MoO4/SiO2,Mn,25,K,19,Mo,42,SiO2,11,0.370,0.185,40,40,20,750,10,1.5,6.8,1.7,0.75,4,21.17,12.14,4.60,7.54,3.23,6.99,57.35,21.73,35.62,15.26,33.02
Mn-K2MoO4/SiO2,Mn,25,K,19,Mo,42,SiO2,11,0.370,0.185,40,40,20,750,15,2.3,10.2,2.6,0.50,4,21.68,12.97,5.03,7.94,2.61,6.98,59.82,23.20,36.62,12.04,32.20
Mn-K2MoO4/SiO2,Mn,25,K,19,Mo,42,SiO2,11,0.370,0.185,40,40,20,750,20,3.0,13.6,3.4,0.38,4,20.06,12.07,4.88,7.19,2.69,5.90,60.17,24.33,35.84,13.41,29.41
Mn-K2MoO4/SiO2,Mn,25,K,19,Mo,42,SiO2,11,0.370,0.185,40,40,20,750,10,1.5,7.3,1.2,0.75,6,20.11,10.85,4.33,6.52,1.12,4.80,53.95,21.53,32.42,5.57,23.87
Mn-K2MoO4/SiO2,Mn,25,K,19,Mo,42,SiO2,11,0.370,0.185,40,40,20,750,15,2.3,10.9,1.8,0.50,6,14.16,10.00,4.40,5.60,0.93,3.78,70.62,31.07,39.55,6.57,26.69
Mn-K2MoO4/SiO2,Mn,25,K,19,Mo,42,SiO2,11,0.370,0.185,40,40,20,750,20,3.0,14.6,2.4,0.38,6,11.81,8.39,4.10,4.29,0.90,2.88,71.04,34.72,36.33,7.62,24.39
Mn-K2MoO4/SiO2,Mn,25,K,19,Mo,42,SiO2,11,0.370,0.185,40,40,20,750,10,4.0,4.0,2.0,0.75,2,34.79,12.61,4.19,8.42,10.35,13.75,36.25,12.04,24.20,29.75,39.52
Mn-K2MoO4/SiO2,Mn,25,K,19,Mo,42,SiO2,11,0.370,0.185,40,40,20,750,15,6.0,6.0,3.0,0.50,2,34.38,14.11,4.61,9.50,8.31,13.78,41.04,13.41,27.63,24.17,40.08
Mn-K2MoO4/SiO2,Mn,25,K,19,Mo,42,SiO2,11,0.370,0.185,40,40,20,750,20,8.0,8.0,4.0,0.38,2,32.37,13.90,4.81,9.09,8.11,11.72,42.94,14.86,28.08,25.05,36.21
Mn-K2MoO4/SiO2,Mn,25,K,19,Mo,42,SiO2,11,0.370,0.185,40,40,20,750,10,4.0,4.5,1.5,0.75,3,26.21,13.63,4.61,9.02,3.94,9.92,52.00,17.59,34.41,15.03,37.85
Mn-K2MoO4/SiO2,Mn,25,K,19,Mo,42,SiO2,11,0.370,0.185,40,40,20,750,15,6.0,6.8,2.3,0.50,3,22.00,12.40,4.66,7.74,3.05,7.12,56.36,21.18,35.18,13.86,32.36
Mn-K2MoO4/SiO2,Mn,25,K,19,Mo,42,SiO2,11,0.370,0.185,40,40,20,750,20,8.0,9.0,3.0,0.38,3,18.37,11.28,4.68,6.60,2.87,5.76,61.40,25.48,35.93,15.62,31.36
Mn-K2MoO4/SiO2,Mn,25,K,19,Mo,42,SiO2,11,0.370,0.185,40,40,20,750,10,4.0,4.8,1.2,0.75,4,19.08,12.31,4.51,7.80,2.32,6.73,64.52,23.64,40.88,12.16,35.27
Mn-K2MoO4/SiO2,Mn,25,K,19,Mo,42,SiO2,11,0.370,0.185,40,40,20,750,15,6.0,7.2,1.8,0.50,4,13.77,10.43,4.53,5.90,1.73,4.88,75.74,32.90,42.85,12.56,35.44
Mn-K2MoO4/SiO2,Mn,25,K,19,Mo,42,SiO2,11,0.370,0.185,40,40,20,750,20,8.0,9.6,2.4,0.38,4,12.01,8.70,4.17,4.53,1.32,3.67,72.44,34.72,37.72,10.99,30.56
Mn-K2MoO4/SiO2,Mn,25,K,19,Mo,42,SiO2,11,0.370,0.185,40,40,20,750,10,4.0,5.1,0.9,0.75,6,12.80,9.40,4.01,5.39,1.11,3.99,73.44,31.33,42.11,8.67,31.17
Mn-K2MoO4/SiO2,Mn,25,K,19,Mo,42,SiO2,11,0.370,0.185,40,40,20,750,15,6.0,7.7,1.3,0.50,6,8.54,7.85,3.95,3.90,0.63,2.96,91.92,46.25,45.67,7.38,34.66
Mn-K2MoO4/SiO2,Mn,25,K,19,Mo,42,SiO2,11,0.370,0.185,40,40,20,750,20,8.0,10.3,1.7,0.38,6,7.06,6.22,3.46,2.76,0.30,2.25,88.10,49.01,39.09,4.25,31.87
Mn-K2MoO4/SiO2,Mn,25,K,19,Mo,42,SiO2,11,0.370,0.185,40,40,20,750,10,7.0,2.0,1.0,0.75,2,22.72,11.33,4.40,6.93,2.47,9.12,49.87,19.37,30.50,10.87,40.14
Mn-K2MoO4/SiO2,Mn,25,K,19,Mo,42,SiO2,11,0.370,0.185,40,40,20,750,15,10.5,3.0,1.5,0.50,2,17.52,8.06,3.81,4.25,1.28,5.65,46.00,21.75,24.26,7.31,32.25
Mn-K2MoO4/SiO2,Mn,25,K,19,Mo,42,SiO2,11,0.370,0.185,40,40,20,750,20,14.0,4.0,2.0,0.38,2,13.89,6.59,3.43,3.16,0.84,4.43,47.44,24.69,22.75,6.05,31.89
Mn-K2MoO4/SiO2,Mn,25,K,19,Mo,42,SiO2,11,0.370,0.185,40,40,20,750,10,7.0,2.3,0.8,0.75,3,17.55,9.09,4.10,4.99,1.32,5.95,51.79,23.36,28.43,7.52,33.90
Mn-K2MoO4/SiO2,Mn,25,K,19,Mo,42,SiO2,11,0.370,0.185,40,40,20,750,15,10.5,3.4,1.1,0.50,3,12.13,7.04,3.76,3.28,0.85,4.34,58.04,31.00,27.04,7.01,35.78
Mn-K2MoO4/SiO2,Mn,25,K,19,Mo,42,SiO2,11,0.370,0.185,40,40,20,750,20,14.0,4.5,1.5,0.38,3,8.90,5.17,2.91,2.26,0.05,2.96,58.09,32.70,25.39,0.56,33.26
Mn-K2MoO4/SiO2,Mn,25,K,19,Mo,42,SiO2,11,0.370,0.185,40,40,20,750,10,7.0,2.4,0.6,0.75,4,13.79,8.07,3.84,4.23,0.80,4.82,58.52,27.85,30.67,5.80,34.95
Mn-K2MoO4/SiO2,Mn,25,K,19,Mo,42,SiO2,11,0.370,0.185,40,40,20,750,15,10.5,3.6,0.9,0.50,4,10.18,5.42,3.07,2.35,0.18,2.95,53.24,30.16,23.08,1.77,28.98
Mn-K2MoO4/SiO2,Mn,25,K,19,Mo,42,SiO2,11,0.370,0.185,40,40,20,750,20,14.0,4.8,1.2,0.38,4,6.43,4.25,2.60,1.65,0.32,2.27,66.10,40.44,25.66,4.98,35.30
Mn-K2MoO4/SiO2,Mn,25,K,19,Mo,42,SiO2,11,0.370,0.185,40,40,20,750,10,7.0,2.6,0.4,0.75,6,10.77,6.25,3.19,3.06,0.58,3.21,58.03,29.62,28.41,5.39,29.81
Mn-K2MoO4/SiO2,Mn,25,K,19,Mo,42,SiO2,11,0.370,0.185,40,40,20,750,15,10.5,3.9,0.6,0.50,6,7.39,4.21,2.63,1.58,0.40,2.02,56.97,35.59,21.38,5.41,27.33
Mn-K2MoO4/SiO2,Mn,25,K,19,Mo,42,SiO2,11,0.370,0.185,40,40,20,750,20,14.0,5.1,0.9,0.38,6,5.27,3.29,2.09,1.20,0.48,1.55,62.43,39.66,22.77,9.11,29.41
Mn-K2MoO4/SiO2,Mn,25,K,19,Mo,42,SiO2,11,0.370,0.185,40,40,20,700,10,1.5,5.7,2.8,0.75,2,27.50,8.79,3.26,5.53,9.70,9.18,31.96,11.85,20.11,35.27,33.38
Mn-K2MoO4/SiO2,Mn,25,K,19,Mo,42,SiO2,11,0.370,0.185,40,40,20,700,15,2.3,8.5,4.3,0.50,2,24.02,7.64,3.08,4.56,8.16,6.58,31.81,12.82,18.98,33.97,27.39
Mn-K2MoO4/SiO2,Mn,25,K,19,Mo,42,SiO2,11,0.370,0.185,40,40,20,700,20,3.0,11.3,5.7,0.38,2,16.87,7.19,3.02,4.17,7.47,5.34,42.62,17.90,24.72,44.28,31.65
Mn-K2MoO4/SiO2,Mn,25,K,19,Mo,42,SiO2,11,0.370,0.185,40,40,20,700,10,1.5,6.4,2.1,0.75,3,11.31,5.84,2.81,3.03,3.26,4.61,51.64,24.85,26.79,28.82,40.76
Mn-K2MoO4/SiO2,Mn,25,K,19,Mo,42,SiO2,11,0.370,0.185,40,40,20,700,15,2.3,9.6,3.2,0.50,3,8.14,4.41,2.33,2.08,2.52,3.15,54.18,28.62,25.55,30.96,38.70
Mn-K2MoO4/SiO2,Mn,25,K,19,Mo,42,SiO2,11,0.370,0.185,40,40,20,700,20,3.0,12.8,4.3,0.38,3,6.52,3.74,2.11,1.63,1.93,2.41,57.36,32.36,25.00,29.60,36.96
Mn-K2MoO4/SiO2,Mn,25,K,19,Mo,42,SiO2,11,0.370,0.185,40,40,20,700,10,1.5,6.8,1.7,0.75,4,8.07,4.20,2.31,1.89,1.75,3.08,52.04,28.62,23.42,21.69,38.17
Mn-K2MoO4/SiO2,Mn,25,K,19,Mo,42,SiO2,11,0.370,0.185,40,40,20,700,15,2.3,10.2,2.6,0.50,4,7.00,3.17,1.88,1.29,1.05,2.13,45.29,26.86,18.43,15.00,30.43
Mn-K2MoO4/SiO2,Mn,25,K,19,Mo,42,SiO2,11,0.370,0.185,40,40,20,700,20,3.0,13.6,3.4,0.38,4,5.11,2.51,1.58,0.93,0.74,1.62,49.12,30.92,18.20,14.48,31.70
Mn-K2MoO4/SiO2,Mn,25,K,19,Mo,42,SiO2,11,0.370,0.185,40,40,20,700,10,1.5,7.3,1.2,0.75,6,5.65,2.88,1.75,1.13,0.69,1.95,50.97,30.97,20.00,12.21,34.51
Mn-K2MoO4/SiO2,Mn,25,K,19,Mo,42,SiO2,11,0.370,0.185,40,40,20,700,15,2.3,10.9,1.8,0.50,6,2.28,1.95,1.32,0.63,0.34,1.32,85.53,57.89,27.63,14.91,57.89
Mn-K2MoO4/SiO2,Mn,25,K,19,Mo,42,SiO2,11,0.370,0.185,40,40,20,700,20,3.0,14.6,2.4,0.38,6,1.94,1.49,1.00,0.49,0.15,0.96,76.80,51.55,25.26,7.73,49.48
Mn-K2MoO4/SiO2,Mn,25,K,19,Mo,42,SiO2,11,0.370,0.185,40,40,20,700,10,4.0,4.0,2.0,0.75,2,10.69,5.34,2.58,2.76,3.60,5.42,49.95,24.13,25.82,33.68,50.70
Mn-K2MoO4/SiO2,Mn,25,K,19,Mo,42,SiO2,11,0.370,0.185,40,40,20,700,15,6.0,6.0,3.0,0.50,2,6.55,3.92,2.15,1.77,2.45,3.58,59.85,32.82,27.02,37.40,54.66
Mn-K2MoO4/SiO2,Mn,25,K,19,Mo,42,SiO2,11,0.370,0.185,40,40,20,700,20,8.0,8.0,4.0,0.38,2,5.65,3.32,1.98,1.34,1.90,2.75,58.76,35.04,23.72,33.63,48.67
Mn-K2MoO4/SiO2,Mn,25,K,19,Mo,42,SiO2,11,0.370,0.185,40,40,20,700,10,4.0,4.5,1.5,0.75,3,6.81,3.51,2.05,1.46,1.44,3.20,51.54,30.10,21.44,21.15,46.99
Mn-K2MoO4/SiO2,Mn,25,K,19,Mo,42,SiO2,11,0.370,0.185,40,40,20,700,15,6.0,6.8,2.3,0.50,3,3.04,2.41,1.53,0.88,0.63,2.06,79.28,50.33,28.95,20.72,67.76
Mn-K2MoO4/SiO2,Mn,25,K,19,Mo,42,SiO2,11,0.370,0.185,40,40,20,700,20,8.0,9.0,3.0,0.38,3,4.15,1.89,1.26,0.63,0.38,1.57,45.54,30.36,15.18,9.16,37.83
Mn-K2MoO4/SiO2,Mn,25,K,19,Mo,42,SiO2,11,0.370,0.185,40,40,20,700,10,4.0,4.8,1.2,0.75,4,4.77,2.73,1.70,1.03,0.93,2.38,57.23,35.64,21.59,19.50,49.90
Mn-K2MoO4/SiO2,Mn,25,K,19,Mo,42,SiO2,11,0.370,0.185,40,40,20,700,15,6.0,7.2,1.8,0.50,4,3.04,1.72,1.20,0.52,0.32,1.51,56.58,39.47,17.11,10.53,49.67
Mn-K2MoO4/SiO2,Mn,25,K,19,Mo,42,SiO2,11,0.370,0.185,40,40,20,700,20,8.0,9.6,2.4,0.38,4,1.62,1.29,0.84,0.45,0.16,1.14,79.63,51.85,27.78,9.88,70.37
Mn-K2MoO4/SiO2,Mn,25,K,19,Mo,42,SiO2,11,0.370,0.185,40,40,20,700,10,4.0,5.1,0.9,0.75,6,2.22,2.00,1.32,0.68,0.20,1.56,90.09,59.46,30.63,9.01,70.27
Mn-K2MoO4/SiO2,Mn,25,K,19,Mo,42,SiO2,11,0.370,0.185,40,40,20,700,15,6.0,7.7,1.3,0.50,6,3.34,1.41,1.05,0.36,0.07,1.05,42.22,31.44,10.78,2.10,31.44
Mn-K2MoO4/SiO2,Mn,25,K,19,Mo,42,SiO2,11,0.370,0.185,40,40,20,700,20,8.0,10.3,1.7,0.38,6,2.52,1.09,0.81,0.28,0.22,0.77,43.25,32.14,11.11,8.73,30.56
Mn-K2MoO4/SiO2,Mn,25,K,19,Mo,42,SiO2,11,0.370,0.185,40,40,20,700,10,7.0,2.0,1.0,0.75,2,5.02,1.92,1.44,0.48,0.18,2.64,38.25,28.69,9.56,3.59,52.59
Mn-K2MoO4/SiO2,Mn,25,K,19,Mo,42,SiO2,11,0.370,0.185,40,40,20,700,15,10.5,3.0,1.5,0.50,2,7.35,1.05,0.86,0.19,0.58,1.61,14.29,11.70,2.59,7.89,21.90
Mn-K2MoO4/SiO2,Mn,25,K,19,Mo,42,SiO2,11,0.370,0.185,40,40,20,700,20,14.0,4.0,2.0,0.38,2,3.30,0.77,0.65,0.12,0.91,1.29,23.33,19.70,3.64,27.58,39.09
Mn-K2MoO4/SiO2,Mn,25,K,19,Mo,42,SiO2,11,0.370,0.185,40,40,20,700,10,7.0,2.3,0.8,0.75,3,3.00,1.26,0.99,0.27,0.32,1.96,42.00,33.00,9.00,10.67,65.33
Mn-K2MoO4/SiO2,Mn,25,K,19,Mo,42,SiO2,11,0.370,0.185,40,40,20,700,15,10.5,3.4,1.1,0.50,3,2.27,1.08,0.89,0.19,0.78,1.27,47.58,39.21,8.37,34.36,55.95
Mn-K2MoO4/SiO2,Mn,25,K,19,Mo,42,SiO2,11,0.370,0.185,40,40,20,700,20,14.0,4.5,1.5,0.38,3,1.22,0.58,0.34,0.24,0.83,0.96,47.54,27.87,19.67,68.03,78.69
Mn-K2MoO4/SiO2,Mn,25,K,19,Mo,42,SiO2,11,0.370,0.185,40,40,20,700,10,7.0,2.4,0.6,0.75,4,2.17,1.27,0.92,0.35,0.52,1.61,58.53,42.40,16.13,23.96,74.19
Mn-K2MoO4/SiO2,Mn,25,K,19,Mo,42,SiO2,11,0.370,0.185,40,40,20,700,15,10.5,3.6,0.9,0.50,4,3.02,0.85,0.80,0.05,0.81,0.97,28.15,26.49,1.66,26.82,32.12
Mn-K2MoO4/SiO2,Mn,25,K,19,Mo,42,SiO2,11,0.370,0.185,40,40,20,700,20,14.0,4.8,1.2,0.38,4,2.50,0.65,0.63,0.02,0.95,0.74,26.00,25.20,0.80,38.00,29.60
Mn-K2MoO4/SiO2,Mn,25,K,19,Mo,42,SiO2,11,0.370,0.185,40,40,20,700,10,7.0,2.6,0.4,0.75,6,2.59,1.16,0.88,0.28,0.43,1.18,44.79,33.98,10.81,16.60,45.56
Mn-K2MoO4/SiO2,Mn,25,K,19,Mo,42,SiO2,11,0.370,0.185,40,40,20,700,15,10.5,3.9,0.6,0.50,6,0.95,0.74,0.61,0.13,0.89,0.69,77.89,64.21,13.68,93.68,72.63
Mn-K2MoO4/SiO2,Mn,25,K,19,Mo,42,SiO2,11,0.370,0.185,40,40,20,700,20,14.0,5.1,0.9,0.38,6,2.87,0.41,0.26,0.15,0.90,0.53,14.29,9.06,5.23,31.36,18.47
Mn-FeMoO4/SiO2,Mn,25,Fe,26,Mo,42,SiO2,11,0.185,0.185,50,25,25,900,10,1.5,5.7,2.8,0.75,2,35.10,4.51,0.55,3.96,29.65,6.38,12.85,1.57,11.28,84.47,18.18
Mn-FeMoO4/SiO2,Mn,25,Fe,26,Mo,42,SiO2,11,0.185,0.185,50,25,25,900,15,2.3,8.5,4.3,0.50,2,35.56,4.91,0.60,4.31,30.33,6.11,13.81,1.69,12.12,85.29,17.18
Mn-FeMoO4/SiO2,Mn,25,Fe,26,Mo,42,SiO2,11,0.185,0.185,50,25,25,900,20,3.0,11.3,5.7,0.38,2,35.89,5.24,0.64,4.60,31.31,5.93,14.60,1.78,12.82,87.24,16.52
Mn-FeMoO4/SiO2,Mn,25,Fe,26,Mo,42,SiO2,11,0.185,0.185,50,25,25,900,10,1.5,6.4,2.1,0.75,3,25.74,4.40,0.48,3.92,22.04,3.21,17.09,1.86,15.23,85.63,12.47
Mn-FeMoO4/SiO2,Mn,25,Fe,26,Mo,42,SiO2,11,0.185,0.185,50,25,25,900,15,2.3,9.6,3.2,0.50,3,24.28,5.19,0.54,4.65,22.24,3.05,21.38,2.22,19.15,91.60,12.56
Mn-FeMoO4/SiO2,Mn,25,Fe,26,Mo,42,SiO2,11,0.185,0.185,50,25,25,900,20,3.0,12.8,4.3,0.38,3,31.56,6.02,0.57,5.45,22.53,3.02,19.07,1.81,17.27,71.39,9.57
Mn-FeMoO4/SiO2,Mn,25,Fe,26,Mo,42,SiO2,11,0.185,0.185,50,25,25,900,10,1.5,6.8,1.7,0.75,4,18.36,4.77,0.46,4.31,17.53,2.03,25.98,2.51,23.47,95.48,11.06
Mn-FeMoO4/SiO2,Mn,25,Fe,26,Mo,42,SiO2,11,0.185,0.185,50,25,25,900,15,2.3,10.2,2.6,0.50,4,24.88,5.49,0.48,5.01,17.48,1.91,22.07,1.93,20.14,70.26,7.68
Mn-FeMoO4/SiO2,Mn,25,Fe,26,Mo,42,SiO2,11,0.185,0.185,50,25,25,900,20,3.0,13.6,3.4,0.38,4,19.70,5.71,0.50,5.21,16.93,1.85,28.98,2.54,26.45,85.94,9.39
Mn-FeMoO4/SiO2,Mn,25,Fe,26,Mo,42,SiO2,11,0.185,0.185,50,25,25,900,10,1.5,7.3,1.2,0.75,6,14.60,4.39,0.39,4.00,12.46,1.09,30.07,2.67,27.40,85.34,7.47
Mn-FeMoO4/SiO2,Mn,25,Fe,26,Mo,42,SiO2,11,0.185,0.185,50,25,25,900,15,2.3,10.9,1.8,0.50,6,18.12,4.98,0.46,4.52,12.12,1.03,27.48,2.54,24.94,66.89,5.68
Mn-FeMoO4/SiO2,Mn,25,Fe,26,Mo,42,SiO2,11,0.185,0.185,50,25,25,900,20,3.0,14.6,2.4,0.38,6,12.75,5.34,0.48,4.86,11.74,0.99,41.88,3.76,38.12,92.08,7.76
Mn-FeMoO4/SiO2,Mn,25,Fe,26,Mo,42,SiO2,11,0.185,0.185,50,25,25,900,10,4.0,4.0,2.0,0.75,2,36.51,4.49,0.59,3.90,31.93,6.26,12.30,1.62,10.68,87.46,17.15
Mn-FeMoO4/SiO2,Mn,25,Fe,26,Mo,42,SiO2,11,0.185,0.185,50,25,25,900,15,6.0,6.0,3.0,0.50,2,37.49,4.92,0.59,4.33,31.64,5.76,13.12,1.57,11.55,84.40,15.36
Mn-FeMoO4/SiO2,Mn,25,Fe,26,Mo,42,SiO2,11,0.185,0.185,50,25,25,900,20,8.0,8.0,4.0,0.38,2,37.89,5.33,0.60,4.73,31.91,5.60,14.07,1.58,12.48,84.22,14.78
Mn-FeMoO4/SiO2,Mn,25,Fe,26,Mo,42,SiO2,11,0.185,0.185,50,25,25,900,10,4.0,4.5,1.5,0.75,3,25.03,4.68,0.48,4.20,23.34,3.15,18.70,1.92,16.78,93.25,12.58
Mn-FeMoO4/SiO2,Mn,25,Fe,26,Mo,42,SiO2,11,0.185,0.185,50,25,25,900,15,6.0,6.8,2.3,0.50,3,25.73,5.28,0.56,4.72,22.80,2.94,20.52,2.18,18.34,88.61,11.43
Mn-FeMoO4/SiO2,Mn,25,Fe,26,Mo,42,SiO2,11,0.185,0.185,50,25,25,900,20,8.0,9.0,3.0,0.38,3,26.46,5.62,0.58,5.04,22.72,2.85,21.24,2.19,19.05,85.87,10.77
Mn-FeMoO4/SiO2,Mn,25,Fe,26,Mo,42,SiO2,11,0.185,0.185,50,25,25,900,10,4.0,4.8,1.2,0.75,4,25.39,4.72,0.46,4.26,18.66,2.01,18.59,1.81,16.78,73.49,7.92
Mn-FeMoO4/SiO2,Mn,25,Fe,26,Mo,42,SiO2,11,0.185,0.185,50,25,25,900,15,6.0,7.2,1.8,0.50,4,18.99,5.18,0.52,4.66,17.77,1.85,27.28,2.74,24.54,93.58,9.74
Mn-FeMoO4/SiO2,Mn,25,Fe,26,Mo,42,SiO2,11,0.185,0.185,50,25,25,900,20,8.0,9.6,2.4,0.38,4,19.87,5.54,0.53,5.01,17.30,1.82,27.88,2.67,25.21,87.07,9.16
Mn-FeMoO4/SiO2,Mn,25,Fe,26,Mo,42,SiO2,11,0.185,0.185,50,25,25,900,10,4.0,5.1,0.9,0.75,6,13.38,4.22,0.42,3.80,12.69,1.07,31.54,3.14,28.40,94.84,8.00
Mn-FeMoO4/SiO2,Mn,25,Fe,26,Mo,42,SiO2,11,0.185,0.185,50,25,25,900,15,6.0,7.7,1.3,0.50,6,14.41,4.57,0.46,4.11,12.32,1.02,31.71,3.19,28.52,85.50,7.08
Mn-FeMoO4/SiO2,Mn,25,Fe,26,Mo,42,SiO2,11,0.185,0.185,50,25,25,900,20,8.0,10.3,1.7,0.38,6,14.38,5.03,0.49,4.54,11.95,0.99,34.98,3.41,31.57,83.10,6.88
Mn-FeMoO4/SiO2,Mn,25,Fe,26,Mo,42,SiO2,11,0.185,0.185,50,25,25,900,10,7.0,2.0,1.0,0.75,2,40.71,4.21,0.57,3.64,32.71,5.15,10.34,1.40,8.94,80.35,12.65
Mn-FeMoO4/SiO2,Mn,25,Fe,26,Mo,42,SiO2,11,0.185,0.185,50,25,25,900,15,10.5,3.0,1.5,0.50,2,42.59,4.62,0.57,4.05,32.72,4.96,10.85,1.34,9.51,76.83,11.65
Mn-FeMoO4/SiO2,Mn,25,Fe,26,Mo,42,SiO2,11,0.185,0.185,50,25,25,900,20,14.0,4.0,2.0,0.38,2,42.29,5.14,0.71,4.43,31.40,4.57,12.15,1.68,10.48,74.25,10.81
Mn-FeMoO4/SiO2,Mn,25,Fe,26,Mo,42,SiO2,11,0.185,0.185,50,25,25,900,10,7.0,2.3,0.8,0.75,3,30.56,4.26,0.42,3.84,23.73,2.78,13.94,1.37,12.57,77.65,9.10
Mn-FeMoO4/SiO2,Mn,25,Fe,26,Mo,42,SiO2,11,0.185,0.185,50,25,25,900,15,10.5,3.4,1.1,0.50,3,28.50,4.56,0.55,4.01,21.14,2.30,16.00,1.93,14.07,74.18,8.07
Mn-FeMoO4/SiO2,Mn,25,Fe,26,Mo,42,SiO2,11,0.185,0.185,50,25,25,900,20,14.0,4.5,1.5,0.38,3,27.36,5.02,0.66,4.36,21.69,2.44,18.35,2.41,15.94,79.28,8.92
Mn-FeMoO4/SiO2,Mn,25,Fe,26,Mo,42,SiO2,11,0.185,0.185,50,25,25,900,10,7.0,2.4,0.6,0.75,4,22.97,4.11,0.43,3.68,18.07,1.79,17.89,1.87,16.02,78.67,7.79
Mn-FeMoO4/SiO2,Mn,25,Fe,26,Mo,42,SiO2,11,0.185,0.185,50,25,25,900,15,10.5,3.6,0.9,0.50,4,22.93,4.02,0.49,3.53,16.16,1.52,17.53,2.14,15.39,70.48,6.63
Mn-FeMoO4/SiO2,Mn,25,Fe,26,Mo,42,SiO2,11,0.185,0.185,50,25,25,900,20,14.0,4.8,1.2,0.38,4,22.34,4.51,0.67,3.84,16.20,1.61,20.19,3.00,17.19,72.52,7.21
Mn-FeMoO4/SiO2,Mn,25,Fe,26,Mo,42,SiO2,11,0.185,0.185,50,25,25,900,10,7.0,2.6,0.4,0.75,6,17.00,3.59,0.48,3.11,12.24,1.04,21.12,2.82,18.29,72.00,6.12
Mn-FeMoO4/SiO2,Mn,25,Fe,26,Mo,42,SiO2,11,0.185,0.185,50,25,25,900,15,10.5,3.9,0.6,0.50,6,15.07,3.32,0.60,2.72,10.81,0.94,22.03,3.98,18.05,71.73,6.24
Mn-FeMoO4/SiO2,Mn,25,Fe,26,Mo,42,SiO2,11,0.185,0.185,50,25,25,900,20,14.0,5.1,0.9,0.38,6,14.83,3.41,0.69,2.72,10.58,1.05,22.99,4.65,18.34,71.34,7.08
Mn-FeMoO4/SiO2,Mn,25,Fe,26,Mo,42,SiO2,11,0.185,0.185,40,40,20,850,10,1.5,5.7,2.8,0.75,2,30.17,4.13,0.66,3.47,19.40,11.39,13.69,2.19,11.50,64.30,37.75
Mn-FeMoO4/SiO2,Mn,25,Fe,26,Mo,42,SiO2,11,0.185,0.185,40,40,20,850,15,2.3,8.5,4.3,0.50,2,32.59,4.95,0.75,4.20,20.48,10.73,15.19,2.30,12.89,62.84,32.92
Mn-FeMoO4/SiO2,Mn,25,Fe,26,Mo,42,SiO2,11,0.185,0.185,40,40,20,850,20,3.0,11.3,5.7,0.38,2,31.79,5.88,0.87,5.01,20.88,10.39,18.50,2.74,15.76,65.68,32.68
Mn-FeMoO4/SiO2,Mn,25,Fe,26,Mo,42,SiO2,11,0.185,0.185,40,40,20,850,10,1.5,6.4,2.1,0.75,3,22.10,4.21,0.66,3.55,14.09,6.37,19.05,2.99,16.06,63.76,28.82
Mn-FeMoO4/SiO2,Mn,25,Fe,26,Mo,42,SiO2,11,0.185,0.185,40,40,20,850,15,2.3,9.6,3.2,0.50,3,21.22,5.27,0.79,4.48,15.22,5.63,24.84,3.72,21.11,71.72,26.53
Mn-FeMoO4/SiO2,Mn,25,Fe,26,Mo,42,SiO2,11,0.185,0.185,40,40,20,850,20,3.0,12.8,4.3,0.38,3,22.86,5.81,0.77,5.04,15.62,5.26,25.42,3.37,22.05,68.33,23.01
Mn-FeMoO4/SiO2,Mn,25,Fe,26,Mo,42,SiO2,11,0.185,0.185,40,40,20,850,10,1.5,6.8,1.7,0.75,4,18.09,3.79,0.58,3.21,11.21,4.19,20.95,3.21,17.74,61.97,23.16
Mn-FeMoO4/SiO2,Mn,25,Fe,26,Mo,42,SiO2,11,0.185,0.185,40,40,20,850,15,2.3,10.2,2.6,0.50,4,16.48,4.52,0.66,3.86,11.68,3.80,27.43,4.00,23.42,70.87,23.06
Mn-FeMoO4/SiO2,Mn,25,Fe,26,Mo,42,SiO2,11,0.185,0.185,40,40,20,850,20,3.0,13.6,3.4,0.38,4,16.60,5.92,0.83,5.09,12.36,3.25,35.66,5.00,30.66,74.46,19.58
Mn-FeMoO4/SiO2,Mn,25,Fe,26,Mo,42,SiO2,11,0.185,0.185,40,40,20,850,10,1.5,7.3,1.2,0.75,6,13.64,3.08,0.52,2.56,7.97,2.26,22.58,3.81,18.77,58.43,16.57
Mn-FeMoO4/SiO2,Mn,25,Fe,26,Mo,42,SiO2,11,0.185,0.185,40,40,20,850,15,2.3,10.9,1.8,0.50,6,11.00,3.98,0.71,3.27,8.20,1.82,36.18,6.45,29.73,74.55,16.55
Mn-FeMoO4/SiO2,Mn,25,Fe,26,Mo,42,SiO2,11,0.185,0.185,40,40,20,850,20,3.0,14.6,2.4,0.38,6,10.22,4.55,0.85,3.70,8.48,1.62,44.52,8.32,36.20,82.97,15.85
Mn-FeMoO4/SiO2,Mn,25,Fe,26,Mo,42,SiO2,11,0.185,0.185,40,40,20,850,10,4.0,4.0,2.0,0.75,2,30.03,3.46,0.67,2.79,21.36,10.34,11.52,2.23,9.29,71.13,34.43
Mn-FeMoO4/SiO2,Mn,25,Fe,26,Mo,42,SiO2,11,0.185,0.185,40,40,20,850,15,6.0,6.0,3.0,0.50,2,31.54,4.61,0.82,3.79,22.45,8.66,14.62,2.60,12.02,71.18,27.46
Mn-FeMoO4/SiO2,Mn,25,Fe,26,Mo,42,SiO2,11,0.185,0.185,40,40,20,850,20,8.0,8.0,4.0,0.38,2,31.93,5.35,0.85,4.50,23.14,8.17,16.76,2.66,14.09,72.47,25.59
Mn-FeMoO4/SiO2,Mn,25,Fe,26,Mo,42,SiO2,11,0.185,0.185,40,40,20,850,10,4.0,4.5,1.5,0.75,3,22.19,2.79,0.62,2.17,15.32,5.42,12.57,2.79,9.78,69.04,24.43
Mn-FeMoO4/SiO2,Mn,25,Fe,26,Mo,42,SiO2,11,0.185,0.185,40,40,20,850,15,6.0,6.8,2.3,0.50,3,21.77,3.88,0.71,3.17,15.93,4.68,17.82,3.26,14.56,73.17,21.50
Mn-FeMoO4/SiO2,Mn,25,Fe,26,Mo,42,SiO2,11,0.185,0.185,40,40,20,850,20,8.0,9.0,3.0,0.38,3,23.86,4.75,0.74,4.01,16.13,4.22,19.91,3.10,16.81,67.60,17.69
Mn-FeMoO4/SiO2,Mn,25,Fe,26,Mo,42,SiO2,11,0.185,0.185,40,40,20,850,10,4.0,4.8,1.2,0.75,4,18.33,2.42,0.62,1.80,12.32,3.67,13.20,3.38,9.82,67.21,20.02
Mn-FeMoO4/SiO2,Mn,25,Fe,26,Mo,42,SiO2,11,0.185,0.185,40,40,20,850,15,6.0,7.2,1.8,0.50,4,16.91,3.28,0.65,2.63,12.13,2.85,19.40,3.84,15.55,71.73,16.85
Mn-FeMoO4/SiO2,Mn,25,Fe,26,Mo,42,SiO2,11,0.185,0.185,40,40,20,850,20,8.0,9.6,2.4,0.38,4,17.56,4.14,0.78,3.36,12.27,2.58,23.58,4.44,19.13,69.87,14.69
Mn-FeMoO4/SiO2,Mn,25,Fe,26,Mo,42,SiO2,11,0.185,0.185,40,40,20,850,10,4.0,5.1,0.9,0.75,6,8.59,1.29,0.53,0.76,7.94,2.07,15.02,6.17,8.85,92.43,24.10
Mn-FeMoO4/SiO2,Mn,25,Fe,26,Mo,42,SiO2,11,0.185,0.185,40,40,20,850,15,6.0,7.7,1.3,0.50,6,9.15,1.64,0.63,1.01,7.29,1.81,17.92,6.89,11.04,79.67,19.78
Mn-FeMoO4/SiO2,Mn,25,Fe,26,Mo,42,SiO2,11,0.185,0.185,40,40,20,850,20,8.0,10.3,1.7,0.38,6,9.18,1.98,0.80,1.18,7.25,1.78,21.57,8.71,12.85,78.98,19.39
Mn-FeMoO4/SiO2,Mn,25,Fe,26,Mo,42,SiO2,11,0.185,0.185,40,40,20,850,10,7.0,2.0,1.0,0.75,2,29.29,1.65,0.95,0.70,17.33,10.41,5.63,3.24,2.39,59.17,35.54
Mn-FeMoO4/SiO2,Mn,25,Fe,26,Mo,42,SiO2,11,0.185,0.185,40,40,20,850,15,10.5,3.0,1.5,0.50,2,31.08,1.96,1.10,0.86,18.80,9.03,6.31,3.54,2.77,60.49,29.05
