Repository: ur-whitelab/BO-LIFT

# 🤖 BO-LIFT: Bayesian Optimization using in-context learning
BO-LIFT does regression with uncertainties using frozen Large Language Models by using token probabilities.
It uses LangChain to select examples to create in-context learning prompts from training data.
By selecting examples, it can consider more training data than it fits in the model's context window.
Being able to predict uncertainty, allow the employment of interesting techniques such as Bayesian Optimization.

## Usage 💻

You need to set up your OpenAI API key in order to use BO-LIFT.
You can do that using the `os` Python library:

```py
import os
os.environ["OPENAI_API_KEY"] = "<your-key-here>"
```

File: paper/dataset/oxidative_methane_coupling.csv (part 18 of 46)
Name,M1,M1_atom_number,M2,M2_atom_number,M3,M3_atom_number,Support ,Support_ID,M2_mol,M3_mol,M1_mol%,M2_mol%,M3_mol%,Temp,Total_flow,Ar_flow,CH4_flow,O2_flow,CT,CH4/O2,CH4_conv,C2y,C2H6y,C2H4y,COy,CO2y,C2s,C2H6s,C2H4s,COs,CO2s
Mn-FeMoO4/SiO2,Mn,25,Fe,26,Mo,42,SiO2,11,0.185,0.185,40,40,20,850,20,14.0,4.0,2.0,0.38,2,31.06,2.41,1.09,1.32,19.79,8.22,7.76,3.51,4.25,63.72,26.46
Mn-FeMoO4/SiO2,Mn,25,Fe,26,Mo,42,SiO2,11,0.185,0.185,40,40,20,850,10,7.0,2.3,0.8,0.75,3,21.75,1.77,0.81,0.96,11.60,7.29,8.14,3.72,4.41,53.33,33.52
Mn-FeMoO4/SiO2,Mn,25,Fe,26,Mo,42,SiO2,11,0.185,0.185,40,40,20,850,15,10.5,3.4,1.1,0.50,3,20.67,2.28,1.12,1.16,11.69,6.09,11.03,5.42,5.61,56.56,29.46
Mn-FeMoO4/SiO2,Mn,25,Fe,26,Mo,42,SiO2,11,0.185,0.185,40,40,20,850,20,14.0,4.5,1.5,0.38,3,20.54,2.58,1.24,1.34,12.12,5.54,12.56,6.04,6.52,59.01,26.97
Mn-FeMoO4/SiO2,Mn,25,Fe,26,Mo,42,SiO2,11,0.185,0.185,40,40,20,850,10,7.0,2.4,0.6,0.75,4,16.66,1.82,0.81,1.01,8.39,4.99,10.92,4.86,6.06,50.36,29.95
Mn-FeMoO4/SiO2,Mn,25,Fe,26,Mo,42,SiO2,11,0.185,0.185,40,40,20,850,15,10.5,3.6,0.9,0.50,4,20.81,7.78,1.73,6.05,7.00,4.37,37.39,8.31,29.07,33.64,21.00
Mn-FeMoO4/SiO2,Mn,25,Fe,26,Mo,42,SiO2,11,0.185,0.185,40,40,20,850,20,14.0,4.8,1.2,0.38,4,19.79,6.11,2.35,3.76,8.01,4.08,30.87,11.87,19.00,40.47,20.62
Mn-FeMoO4/SiO2,Mn,25,Fe,26,Mo,42,SiO2,11,0.185,0.185,40,40,20,850,10,7.0,2.6,0.4,0.75,6,10.90,1.61,0.88,0.73,4.15,3.75,14.77,8.07,6.70,38.07,34.40
Mn-FeMoO4/SiO2,Mn,25,Fe,26,Mo,42,SiO2,11,0.185,0.185,40,40,20,850,15,10.5,3.9,0.6,0.50,6,11.99,2.72,1.40,1.32,4.00,3.66,22.69,11.68,11.01,33.36,30.53
Mn-FeMoO4/SiO2,Mn,25,Fe,26,Mo,42,SiO2,11,0.185,0.185,40,40,20,850,20,14.0,5.1,0.9,0.38,6,18.47,12.57,3.57,9.00,1.89,2.59,68.06,19.33,48.73,10.23,14.02
Mn-FeMoO4/SiO2,Mn,25,Fe,26,Mo,42,SiO2,11,0.185,0.185,40,40,20,800,10,1.5,5.7,2.8,0.75,2,32.80,4.07,1.29,2.78,12.66,12.86,12.41,3.93,8.48,38.60,39.21
Mn-FeMoO4/SiO2,Mn,25,Fe,26,Mo,42,SiO2,11,0.185,0.185,40,40,20,800,15,2.3,8.5,4.3,0.50,2,32.32,4.44,1.36,3.08,13.48,12.26,13.74,4.21,9.53,41.71,37.93
Mn-FeMoO4/SiO2,Mn,25,Fe,26,Mo,42,SiO2,11,0.185,0.185,40,40,20,800,20,3.0,11.3,5.7,0.38,2,32.90,6.12,1.46,4.66,14.65,11.39,18.60,4.44,14.16,44.53,34.62
Mn-FeMoO4/SiO2,Mn,25,Fe,26,Mo,42,SiO2,11,0.185,0.185,40,40,20,800,10,1.5,6.4,2.1,0.75,3,24.50,4.79,1.20,3.59,9.33,7.31,19.55,4.90,14.65,38.08,29.84
Mn-FeMoO4/SiO2,Mn,25,Fe,26,Mo,42,SiO2,11,0.185,0.185,40,40,20,800,15,2.3,9.6,3.2,0.50,3,23.11,5.82,1.42,4.40,10.08,6.55,25.18,6.14,19.04,43.62,28.34
Mn-FeMoO4/SiO2,Mn,25,Fe,26,Mo,42,SiO2,11,0.185,0.185,40,40,20,800,20,3.0,12.8,4.3,0.38,3,24.88,6.12,1.51,4.61,10.22,6.24,24.60,6.07,18.53,41.08,25.08
Mn-FeMoO4/SiO2,Mn,25,Fe,26,Mo,42,SiO2,11,0.185,0.185,40,40,20,800,10,1.5,6.8,1.7,0.75,4,18.56,4.36,1.23,3.13,7.28,5.28,23.49,6.63,16.86,39.22,28.45
Mn-FeMoO4/SiO2,Mn,25,Fe,26,Mo,42,SiO2,11,0.185,0.185,40,40,20,800,15,2.3,10.2,2.6,0.50,4,20.58,4.98,1.45,3.53,7.68,4.25,24.20,7.05,17.15,37.32,20.65
Mn-FeMoO4/SiO2,Mn,25,Fe,26,Mo,42,SiO2,11,0.185,0.185,40,40,20,800,20,3.0,13.6,3.4,0.38,4,19.31,5.41,1.58,3.83,8.05,4.00,28.02,8.18,19.83,41.69,20.71
Mn-FeMoO4/SiO2,Mn,25,Fe,26,Mo,42,SiO2,11,0.185,0.185,40,40,20,800,10,1.5,7.3,1.2,0.75,6,10.24,3.03,1.18,1.85,4.81,3.53,29.59,11.52,18.07,46.97,34.47
Mn-FeMoO4/SiO2,Mn,25,Fe,26,Mo,42,SiO2,11,0.185,0.185,40,40,20,800,15,2.3,10.9,1.8,0.50,6,10.78,3.07,1.35,1.72,4.75,3.38,28.48,12.52,15.96,44.06,31.35
Mn-FeMoO4/SiO2,Mn,25,Fe,26,Mo,42,SiO2,11,0.185,0.185,40,40,20,800,20,3.0,14.6,2.4,0.38,6,11.93,3.01,1.45,1.56,4.45,3.46,25.23,12.15,13.08,37.30,29.00
Mn-FeMoO4/SiO2,Mn,25,Fe,26,Mo,42,SiO2,11,0.185,0.185,40,40,20,800,10,4.0,4.0,2.0,0.75,2,29.72,4.16,1.29,2.87,14.10,12.32,14.00,4.34,9.66,47.44,41.45
Mn-FeMoO4/SiO2,Mn,25,Fe,26,Mo,42,SiO2,11,0.185,0.185,40,40,20,800,15,6.0,6.0,3.0,0.50,2,31.18,5.39,1.47,3.92,14.93,10.67,17.29,4.71,12.57,47.88,34.22
Mn-FeMoO4/SiO2,Mn,25,Fe,26,Mo,42,SiO2,11,0.185,0.185,40,40,20,800,20,8.0,8.0,4.0,0.38,2,30.92,6.17,1.73,4.44,15.53,10.04,19.95,5.60,14.36,50.23,32.47
Mn-FeMoO4/SiO2,Mn,25,Fe,26,Mo,42,SiO2,11,0.185,0.185,40,40,20,800,10,4.0,4.5,1.5,0.75,3,20.42,4.02,1.44,2.58,9.85,7.37,19.69,7.05,12.63,48.24,36.09
Mn-FeMoO4/SiO2,Mn,25,Fe,26,Mo,42,SiO2,11,0.185,0.185,40,40,20,800,15,6.0,6.8,2.3,0.50,3,21.43,4.27,1.53,2.74,10.27,6.49,19.93,7.14,12.79,47.92,30.28
Mn-FeMoO4/SiO2,Mn,25,Fe,26,Mo,42,SiO2,11,0.185,0.185,40,40,20,800,20,8.0,9.0,3.0,0.38,3,23.02,4.73,1.74,2.99,10.00,6.18,20.55,7.56,12.99,43.44,26.85
Mn-FeMoO4/SiO2,Mn,25,Fe,26,Mo,42,SiO2,11,0.185,0.185,40,40,20,800,10,4.0,4.8,1.2,0.75,4,16.72,2.95,1.26,1.69,6.84,6.30,17.64,7.54,10.11,40.91,37.68
Mn-FeMoO4/SiO2,Mn,25,Fe,26,Mo,42,SiO2,11,0.185,0.185,40,40,20,800,15,6.0,7.2,1.8,0.50,4,15.26,3.12,1.50,1.62,6.46,5.87,20.45,9.83,10.62,42.33,38.47
Mn-FeMoO4/SiO2,Mn,25,Fe,26,Mo,42,SiO2,11,0.185,0.185,40,40,20,800,20,8.0,9.6,2.4,0.38,4,14.72,3.37,1.63,1.74,6.32,6.06,22.89,11.07,11.82,42.93,41.17
Mn-FeMoO4/SiO2,Mn,25,Fe,26,Mo,42,SiO2,11,0.185,0.185,40,40,20,800,10,4.0,5.1,0.9,0.75,6,9.02,2.07,1.09,0.98,2.98,5.09,22.95,12.08,10.86,33.04,56.43
Mn-FeMoO4/SiO2,Mn,25,Fe,26,Mo,42,SiO2,11,0.185,0.185,40,40,20,800,15,6.0,7.7,1.3,0.50,6,9.04,3.21,1.43,1.78,1.89,5.59,35.51,15.82,19.69,20.91,61.84
Mn-FeMoO4/SiO2,Mn,25,Fe,26,Mo,42,SiO2,11,0.185,0.185,40,40,20,800,20,8.0,10.3,1.7,0.38,6,9.55,3.75,1.46,2.29,2.73,4.83,39.27,15.29,23.98,28.59,50.58
Mn-FeMoO4/SiO2,Mn,25,Fe,26,Mo,42,SiO2,11,0.185,0.185,40,40,20,800,10,7.0,2.0,1.0,0.75,2,30.04,5.36,1.53,3.83,7.53,16.62,17.84,5.09,12.75,25.07,55.33
Mn-FeMoO4/SiO2,Mn,25,Fe,26,Mo,42,SiO2,11,0.185,0.185,40,40,20,800,15,10.5,3.0,1.5,0.50,2,30.97,5.61,1.68,3.93,8.50,15.79,18.11,5.42,12.69,27.45,50.98
Mn-FeMoO4/SiO2,Mn,25,Fe,26,Mo,42,SiO2,11,0.185,0.185,40,40,20,800,20,14.0,4.0,2.0,0.38,2,31.26,5.76,1.66,4.10,8.55,15.31,18.43,5.31,13.12,27.35,48.98
Mn-FeMoO4/SiO2,Mn,25,Fe,26,Mo,42,SiO2,11,0.185,0.185,40,40,20,800,10,7.0,2.3,0.8,0.75,3,21.42,4.60,1.54,3.06,5.11,11.44,21.48,7.19,14.29,23.86,53.41
Mn-FeMoO4/SiO2,Mn,25,Fe,26,Mo,42,SiO2,11,0.185,0.185,40,40,20,800,15,10.5,3.4,1.1,0.50,3,22.35,4.02,1.33,2.69,5.36,10.00,17.99,5.95,12.04,23.98,44.74
Mn-FeMoO4/SiO2,Mn,25,Fe,26,Mo,42,SiO2,11,0.185,0.185,40,40,20,800,20,14.0,4.5,1.5,0.38,3,21.18,4.18,1.51,2.67,5.45,9.87,19.74,7.13,12.61,25.73,46.60
Mn-FeMoO4/SiO2,Mn,25,Fe,26,Mo,42,SiO2,11,0.185,0.185,40,40,20,800,10,7.0,2.4,0.6,0.75,4,15.50,3.43,1.26,2.17,3.81,7.78,22.13,8.13,14.00,24.58,50.19
Mn-FeMoO4/SiO2,Mn,25,Fe,26,Mo,42,SiO2,11,0.185,0.185,40,40,20,800,15,10.5,3.6,0.9,0.50,4,15.56,3.12,1.21,1.91,3.68,7.19,20.05,7.78,12.28,23.65,46.21
Mn-FeMoO4/SiO2,Mn,25,Fe,26,Mo,42,SiO2,11,0.185,0.185,40,40,20,800,20,14.0,4.8,1.2,0.38,4,17.23,3.11,1.33,1.78,3.58,6.93,18.05,7.72,10.33,20.78,40.22
Mn-FeMoO4/SiO2,Mn,25,Fe,26,Mo,42,SiO2,11,0.185,0.185,40,40,20,800,10,7.0,2.6,0.4,0.75,6,10.52,2.43,1.02,1.41,2.38,5.14,23.10,9.70,13.40,22.62,48.86
Mn-FeMoO4/SiO2,Mn,25,Fe,26,Mo,42,SiO2,11,0.185,0.185,40,40,20,800,15,10.5,3.9,0.6,0.50,6,10.25,2.21,1.11,1.10,2.22,4.76,21.56,10.83,10.73,21.66,46.44
Mn-FeMoO4/SiO2,Mn,25,Fe,26,Mo,42,SiO2,11,0.185,0.185,40,40,20,800,20,14.0,5.1,0.9,0.38,6,10.37,2.19,1.09,1.10,2.09,4.74,21.12,10.51,10.61,20.15,45.71
Mn-FeMoO4/SiO2,Mn,25,Fe,26,Mo,42,SiO2,11,0.185,0.185,40,40,20,775,10,1.5,5.7,2.8,0.75,2,32.69,5.52,1.49,4.03,12.66,11.93,16.89,4.56,12.33,38.73,36.49
Mn-FeMoO4/SiO2,Mn,25,Fe,26,Mo,42,SiO2,11,0.185,0.185,40,40,20,775,15,2.3,8.5,4.3,0.50,2,33.51,6.31,1.66,4.65,13.84,11.79,18.83,4.95,13.88,41.30,35.18
Mn-FeMoO4/SiO2,Mn,25,Fe,26,Mo,42,SiO2,11,0.185,0.185,40,40,20,775,20,3.0,11.3,5.7,0.38,2,33.12,6.75,1.81,4.94,13.97,11.41,20.38,5.46,14.92,42.18,34.45
Mn-FeMoO4/SiO2,Mn,25,Fe,26,Mo,42,SiO2,11,0.185,0.185,40,40,20,775,10,1.5,6.4,2.1,0.75,3,22.14,4.76,1.61,3.15,8.28,8.18,21.50,7.27,14.23,37.40,36.95
Mn-FeMoO4/SiO2,Mn,25,Fe,26,Mo,42,SiO2,11,0.185,0.185,40,40,20,775,15,2.3,9.6,3.2,0.50,3,18.73,5.56,1.90,3.66,9.68,7.15,29.68,10.14,19.54,51.68,38.17
Mn-FeMoO4/SiO2,Mn,25,Fe,26,Mo,42,SiO2,11,0.185,0.185,40,40,20,775,20,3.0,12.8,4.3,0.38,3,24.12,5.77,1.92,3.85,9.74,6.55,23.92,7.96,15.96,40.38,27.16
Mn-FeMoO4/SiO2,Mn,25,Fe,26,Mo,42,SiO2,11,0.185,0.185,40,40,20,775,10,1.5,6.8,1.7,0.75,4,17.23,3.92,1.52,2.40,5.32,7.04,22.75,8.82,13.93,30.88,40.86
Mn-FeMoO4/SiO2,Mn,25,Fe,26,Mo,42,SiO2,11,0.185,0.185,40,40,20,775,15,2.3,10.2,2.6,0.50,4,18.65,4.64,1.71,2.93,5.41,6.24,24.88,9.17,15.71,29.01,33.46
Mn-FeMoO4/SiO2,Mn,25,Fe,26,Mo,42,SiO2,11,0.185,0.185,40,40,20,775,20,3.0,13.6,3.4,0.38,4,19.03,4.88,1.85,3.03,5.56,6.17,25.64,9.72,15.92,29.22,32.42
Mn-FeMoO4/SiO2,Mn,25,Fe,26,Mo,42,SiO2,11,0.185,0.185,40,40,20,775,10,1.5,7.3,1.2,0.75,6,11.03,3.37,1.34,2.03,2.50,5.62,30.55,12.15,18.40,22.67,50.95
Mn-FeMoO4/SiO2,Mn,25,Fe,26,Mo,42,SiO2,11,0.185,0.185,40,40,20,775,15,2.3,10.9,1.8,0.50,6,11.17,3.84,1.57,2.27,3.18,4.60,34.38,14.06,20.32,28.47,41.18
Mn-FeMoO4/SiO2,Mn,25,Fe,26,Mo,42,SiO2,11,0.185,0.185,40,40,20,775,20,3.0,14.6,2.4,0.38,6,11.22,3.85,1.63,2.22,3.22,4.02,34.31,14.53,19.79,28.70,35.83
Mn-FeMoO4/SiO2,Mn,25,Fe,26,Mo,42,SiO2,11,0.185,0.185,40,40,20,775,10,4.0,4.0,2.0,0.75,2,29.82,5.49,1.65,3.84,10.41,15.36,18.41,5.53,12.88,34.91,51.51
Mn-FeMoO4/SiO2,Mn,25,Fe,26,Mo,42,SiO2,11,0.185,0.185,40,40,20,775,15,6.0,6.0,3.0,0.50,2,30.84,6.18,1.76,4.42,11.60,13.10,20.04,5.71,14.33,37.61,42.48
Mn-FeMoO4/SiO2,Mn,25,Fe,26,Mo,42,SiO2,11,0.185,0.185,40,40,20,775,20,8.0,8.0,4.0,0.38,2,30.69,6.41,1.85,4.56,12.38,12.17,20.89,6.03,14.86,40.34,39.65
Mn-FeMoO4/SiO2,Mn,25,Fe,26,Mo,42,SiO2,11,0.185,0.185,40,40,20,775,10,4.0,4.5,1.5,0.75,3,20.91,4.76,1.57,3.19,5.64,10.86,22.76,7.51,15.26,26.97,51.94
Mn-FeMoO4/SiO2,Mn,25,Fe,26,Mo,42,SiO2,11,0.185,0.185,40,40,20,775,15,6.0,6.8,2.3,0.50,3,20.84,5.21,1.65,3.56,6.65,9.37,25.00,7.92,17.08,31.91,44.96
Mn-FeMoO4/SiO2,Mn,25,Fe,26,Mo,42,SiO2,11,0.185,0.185,40,40,20,775,20,8.0,9.0,3.0,0.38,3,22.98,5.40,1.86,3.54,7.02,8.19,23.50,8.09,15.40,30.55,35.64
Mn-FeMoO4/SiO2,Mn,25,Fe,26,Mo,42,SiO2,11,0.185,0.185,40,40,20,775,10,4.0,4.8,1.2,0.75,4,15.74,4.26,1.46,2.80,4.87,7.56,27.06,9.28,17.79,30.94,48.03
Mn-FeMoO4/SiO2,Mn,25,Fe,26,Mo,42,SiO2,11,0.185,0.185,40,40,20,775,15,6.0,7.2,1.8,0.50,4,15.03,4.49,1.66,2.83,5.08,6.14,29.87,11.04,18.83,33.80,40.85
Mn-FeMoO4/SiO2,Mn,25,Fe,26,Mo,42,SiO2,11,0.185,0.185,40,40,20,775,20,8.0,9.6,2.4,0.38,4,14.51,4.83,1.79,3.04,4.77,5.38,33.29,12.34,20.95,32.87,37.08
Mn-FeMoO4/SiO2,Mn,25,Fe,26,Mo,42,SiO2,11,0.185,0.185,40,40,20,775,10,4.0,5.1,0.9,0.75,6,9.25,3.03,1.24,1.79,3.23,4.14,32.76,13.41,19.35,34.92,44.76
Mn-FeMoO4/SiO2,Mn,25,Fe,26,Mo,42,SiO2,11,0.185,0.185,40,40,20,775,15,6.0,7.7,1.3,0.50,6,8.19,3.33,1.43,1.90,2.55,3.38,40.66,17.46,23.20,31.14,41.27
Mn-FeMoO4/SiO2,Mn,25,Fe,26,Mo,42,SiO2,11,0.185,0.185,40,40,20,775,20,8.0,10.3,1.7,0.38,6,7.55,3.42,1.50,1.92,2.34,2.68,45.30,19.87,25.43,30.99,35.50
Mn-FeMoO4/SiO2,Mn,25,Fe,26,Mo,42,SiO2,11,0.185,0.185,40,40,20,775,10,7.0,2.0,1.0,0.75,2,27.22,5.30,1.76,3.54,8.36,11.94,19.47,6.47,13.01,30.71,43.86
Mn-FeMoO4/SiO2,Mn,25,Fe,26,Mo,42,SiO2,11,0.185,0.185,40,40,20,775,15,10.5,3.0,1.5,0.50,2,25.10,5.51,1.51,4.00,8.05,9.16,21.95,6.02,15.94,32.07,36.49
Mn-FeMoO4/SiO2,Mn,25,Fe,26,Mo,42,SiO2,11,0.185,0.185,40,40,20,775,20,14.0,4.0,2.0,0.38,2,23.93,5.99,2.09,3.90,7.48,7.37,25.03,8.73,16.30,31.26,30.80
Mn-FeMoO4/SiO2,Mn,25,Fe,26,Mo,42,SiO2,11,0.185,0.185,40,40,20,775,10,7.0,2.3,0.8,0.75,3,17.71,4.08,1.27,2.81,5.37,7.04,23.04,7.17,15.87,30.32,39.75
Mn-FeMoO4/SiO2,Mn,25,Fe,26,Mo,42,SiO2,11,0.185,0.185,40,40,20,775,15,10.5,3.4,1.1,0.50,3,12.26,4.19,1.71,2.48,3.90,4.72,34.18,13.95,20.23,31.81,38.50
Mn-FeMoO4/SiO2,Mn,25,Fe,26,Mo,42,SiO2,11,0.185,0.185,40,40,20,775,20,14.0,4.5,1.5,0.38,3,12.68,4.09,1.74,2.35,3.29,3.73,32.26,13.72,18.53,25.95,29.42
Mn-FeMoO4/SiO2,Mn,25,Fe,26,Mo,42,SiO2,11,0.185,0.185,40,40,20,775,10,7.0,2.4,0.6,0.75,4,12.41,3.04,1.23,1.81,3.62,4.66,24.50,9.91,14.59,29.17,37.55
Mn-FeMoO4/SiO2,Mn,25,Fe,26,Mo,42,SiO2,11,0.185,0.185,40,40,20,775,15,10.5,3.6,0.9,0.50,4,11.64,2.79,1.31,1.48,2.29,3.10,23.97,11.25,12.71,19.67,26.63
Mn-FeMoO4/SiO2,Mn,25,Fe,26,Mo,42,SiO2,11,0.185,0.185,40,40,20,775,20,14.0,4.8,1.2,0.38,4,9.23,2.80,1.31,1.49,1.73,2.40,30.34,14.19,16.14,18.74,26.00
Mn-FeMoO4/SiO2,Mn,25,Fe,26,Mo,42,SiO2,11,0.185,0.185,40,40,20,775,10,7.0,2.6,0.4,0.75,6,8.91,1.99,0.96,1.03,2.02,2.99,22.33,10.77,11.56,22.67,33.56
Mn-FeMoO4/SiO2,Mn,25,Fe,26,Mo,42,SiO2,11,0.185,0.185,40,40,20,775,15,10.5,3.9,0.6,0.50,6,8.23,1.78,0.97,0.81,1.21,2.04,21.63,11.79,9.84,14.70,24.79
Mn-FeMoO4/SiO2,Mn,25,Fe,26,Mo,42,SiO2,11,0.185,0.185,40,40,20,775,20,14.0,5.1,0.9,0.38,6,6.37,1.76,1.05,0.71,0.84,1.68,27.63,16.48,11.15,13.19,26.37
Mn-FeMoO4/SiO2,Mn,25,Fe,26,Mo,42,SiO2,11,0.185,0.185,40,40,20,750,10,1.5,5.7,2.8,0.75,2,30.36,5.52,1.64,3.88,11.39,13.62,18.18,5.40,12.78,37.52,44.86
Mn-FeMoO4/SiO2,Mn,25,Fe,26,Mo,42,SiO2,11,0.185,0.185,40,40,20,750,15,2.3,8.5,4.3,0.50,2,30.98,6.02,1.84,4.18,11.91,13.49,19.43,5.94,13.49,38.44,43.54
Mn-FeMoO4/SiO2,Mn,25,Fe,26,Mo,42,SiO2,11,0.185,0.185,40,40,20,750,20,3.0,11.3,5.7,0.38,2,31.82,6.33,1.96,4.37,11.27,13.06,19.89,6.16,13.73,35.42,41.04
Mn-FeMoO4/SiO2,Mn,25,Fe,26,Mo,42,SiO2,11,0.185,0.185,40,40,20,750,10,1.5,6.4,2.1,0.75,3,22.01,4.80,1.69,3.11,5.03,10.91,21.81,7.68,14.13,22.85,49.57
Mn-FeMoO4/SiO2,Mn,25,Fe,26,Mo,42,SiO2,11,0.185,0.185,40,40,20,750,15,2.3,9.6,3.2,0.50,3,17.52,5.88,1.96,3.92,5.87,9.31,33.56,11.19,22.37,33.50,53.14
Mn-FeMoO4/SiO2,Mn,25,Fe,26,Mo,42,SiO2,11,0.185,0.185,40,40,20,750,20,3.0,12.8,4.3,0.38,3,18.59,6.30,2.14,4.16,6.21,8.23,33.89,11.51,22.38,33.41,44.27
Mn-FeMoO4/SiO2,Mn,25,Fe,26,Mo,42,SiO2,11,0.185,0.185,40,40,20,750,10,1.5,6.8,1.7,0.75,4,16.90,4.76,1.65,3.11,4.33,6.56,28.17,9.76,18.40,25.62,38.82
Mn-FeMoO4/SiO2,Mn,25,Fe,26,Mo,42,SiO2,11,0.185,0.185,40,40,20,750,15,2.3,10.2,2.6,0.50,4,15.01,5.50,1.95,3.55,4.79,4.60,36.64,12.99,23.65,31.91,30.65
Mn-FeMoO4/SiO2,Mn,25,Fe,26,Mo,42,SiO2,11,0.185,0.185,40,40,20,750,20,3.0,13.6,3.4,0.38,4,14.92,5.63,2.07,3.56,4.69,3.81,37.73,13.87,23.86,31.43,25.54
Mn-FeMoO4/SiO2,Mn,25,Fe,26,Mo,42,SiO2,11,0.185,0.185,40,40,20,750,10,1.5,7.3,1.2,0.75,6,11.68,3.92,1.56,2.36,3.00,2.81,33.56,13.36,20.21,25.68,24.06
Mn-FeMoO4/SiO2,Mn,25,Fe,26,Mo,42,SiO2,11,0.185,0.185,40,40,20,750,15,2.3,10.9,1.8,0.50,6,6.27,4.06,1.70,2.36,2.66,1.87,64.75,27.11,37.64,42.42,29.82
Mn-FeMoO4/SiO2,Mn,25,Fe,26,Mo,42,SiO2,11,0.185,0.185,40,40,20,750,20,3.0,14.6,2.4,0.38,6,5.85,3.84,1.74,2.10,2.48,1.42,65.64,29.74,35.90,42.39,24.27
Mn-FeMoO4/SiO2,Mn,25,Fe,26,Mo,42,SiO2,11,0.185,0.185,40,40,20,750,10,4.0,4.0,2.0,0.75,2,27.85,6.13,1.79,4.34,9.75,13.76,22.01,6.43,15.58,35.01,49.41
Mn-FeMoO4/SiO2,Mn,25,Fe,26,Mo,42,SiO2,11,0.185,0.185,40,40,20,750,15,6.0,6.0,3.0,0.50,2,26.94,6.98,2.10,4.88,10.15,11.30,25.91,7.80,18.11,37.68,41.95
Mn-FeMoO4/SiO2,Mn,25,Fe,26,Mo,42,SiO2,11,0.185,0.185,40,40,20,750,20,8.0,8.0,4.0,0.38,2,27.01,7.35,2.19,5.16,9.89,10.31,27.21,8.11,19.10,36.62,38.17
Mn-FeMoO4/SiO2,Mn,25,Fe,26,Mo,42,SiO2,11,0.185,0.185,40,40,20,750,10,4.0,4.5,1.5,0.75,3,17.32,5.54,1.80,3.74,6.09,6.99,31.99,10.39,21.59,35.16,40.36
Mn-FeMoO4/SiO2,Mn,25,Fe,26,Mo,42,SiO2,11,0.185,0.185,40,40,20,750,15,6.0,6.8,2.3,0.50,3,17.37,5.75,2.01,3.74,6.10,5.00,33.10,11.57,21.53,35.12,28.79
Mn-FeMoO4/SiO2,Mn,25,Fe,26,Mo,42,SiO2,11,0.185,0.185,40,40,20,750,20,8.0,9.0,3.0,0.38,3,15.41,6.02,2.26,3.76,5.55,4.01,39.07,14.67,24.40,36.02,26.02
Mn-FeMoO4/SiO2,Mn,25,Fe,26,Mo,42,SiO2,11,0.185,0.185,40,40,20,750,10,4.0,4.8,1.2,0.75,4,11.40,4.61,1.68,2.93,4.48,4.10,40.44,14.74,25.70,39.30,35.96
Mn-FeMoO4/SiO2,Mn,25,Fe,26,Mo,42,SiO2,11,0.185,0.185,40,40,20,750,15,6.0,7.2,1.8,0.50,4,9.48,4.55,1.79,2.76,3.64,2.58,48.00,18.88,29.11,38.40,27.22
Mn-FeMoO4/SiO2,Mn,25,Fe,26,Mo,42,SiO2,11,0.185,0.185,40,40,20,750,20,8.0,9.6,2.4,0.38,4,8.75,4.38,1.87,2.51,3.22,2.09,50.06,21.37,28.69,36.80,23.89
Mn-FeMoO4/SiO2,Mn,25,Fe,26,Mo,42,SiO2,11,0.185,0.185,40,40,20,750,10,4.0,5.1,0.9,0.75,6,5.42,2.97,1.34,1.63,2.23,2.12,54.80,24.72,30.07,41.14,39.11
Mn-FeMoO4/SiO2,Mn,25,Fe,26,Mo,42,SiO2,11,0.185,0.185,40,40,20,750,15,6.0,7.7,1.3,0.50,6,3.29,2.75,1.41,1.34,1.47,1.40,83.59,42.86,40.73,44.68,42.55
Mn-FeMoO4/SiO2,Mn,25,Fe,26,Mo,42,SiO2,11,0.185,0.185,40,40,20,750,20,8.0,10.3,1.7,0.38,6,3.42,2.53,1.31,1.22,1.19,1.09,73.98,38.30,35.67,34.80,31.87
Mn-FeMoO4/SiO2,Mn,25,Fe,26,Mo,42,SiO2,11,0.185,0.185,40,40,20,750,10,7.0,2.0,1.0,0.75,2,16.62,4.66,1.98,2.68,4.89,5.75,28.04,11.91,16.13,29.42,34.60
Mn-FeMoO4/SiO2,Mn,25,Fe,26,Mo,42,SiO2,11,0.185,0.185,40,40,20,750,15,10.5,3.0,1.5,0.50,2,13.48,4.44,1.89,2.55,3.93,4.02,32.94,14.02,18.92,29.15,29.82
Mn-FeMoO4/SiO2,Mn,25,Fe,26,Mo,42,SiO2,11,0.185,0.185,40,40,20,750,20,14.0,4.0,2.0,0.38,2,11.33,4.49,2.19,2.30,3.27,3.19,39.63,19.33,20.30,28.86,28.16
Mn-FeMoO4/SiO2,Mn,25,Fe,26,Mo,42,SiO2,11,0.185,0.185,40,40,20,750,10,7.0,2.3,0.8,0.75,3,10.33,3.20,1.62,1.58,2.56,3.45,30.98,15.68,15.30,24.78,33.40
Mn-FeMoO4/SiO2,Mn,25,Fe,26,Mo,42,SiO2,11,0.185,0.185,40,40,20,750,15,10.5,3.4,1.1,0.50,3,7.55,2.67,1.60,1.07,1.37,2.17,35.36,21.19,14.17,18.15,28.74
Mn-FeMoO4/SiO2,Mn,25,Fe,26,Mo,42,SiO2,11,0.185,0.185,40,40,20,750,20,14.0,4.5,1.5,0.38,3,6.04,2.59,1.44,1.15,0.83,1.74,42.88,23.84,19.04,13.74,28.81
Mn-FeMoO4/SiO2,Mn,25,Fe,26,Mo,42,SiO2,11,0.185,0.185,40,40,20,750,10,7.0,2.4,0.6,0.75,4,8.55,2.11,1.15,0.96,1.82,2.38,24.68,13.45,11.23,21.29,27.84
Mn-FeMoO4/SiO2,Mn,25,Fe,26,Mo,42,SiO2,11,0.185,0.185,40,40,20,750,15,10.5,3.6,0.9,0.50,4,3.91,1.81,0.96,0.85,0.46,1.52,46.29,24.55,21.74,11.76,38.87
Mn-FeMoO4/SiO2,Mn,25,Fe,26,Mo,42,SiO2,11,0.185,0.185,40,40,20,750,20,14.0,4.8,1.2,0.38,4,4.89,1.69,1.14,0.55,0.06,1.19,34.56,23.31,11.25,1.23,24.34
Mn-FeMoO4/SiO2,Mn,25,Fe,26,Mo,42,SiO2,11,0.185,0.185,40,40,20,750,10,7.0,2.6,0.4,0.75,6,3.39,1.23,0.65,0.58,0.82,1.64,36.28,19.17,17.11,24.19,48.38
Mn-FeMoO4/SiO2,Mn,25,Fe,26,Mo,42,SiO2,11,0.185,0.185,40,40,20,750,15,10.5,3.9,0.6,0.50,6,5.18,0.83,0.56,0.27,0.11,0.99,16.02,10.81,5.21,2.12,19.11
Mn-FeMoO4/SiO2,Mn,25,Fe,26,Mo,42,SiO2,11,0.185,0.185,40,40,20,750,20,14.0,5.1,0.9,0.38,6,2.12,0.94,0.64,0.30,0.12,0.82,44.34,30.19,14.15,5.66,38.68
Mn-FeMoO4/SiO2,Mn,25,Fe,26,Mo,42,SiO2,11,0.185,0.185,40,40,20,700,10,1.5,5.7,2.8,0.75,2,25.16,6.35,2.26,4.09,8.38,10.67,25.24,8.98,16.26,33.31,42.41
Mn-FeMoO4/SiO2,Mn,25,Fe,26,Mo,42,SiO2,11,0.185,0.185,40,40,20,700,15,2.3,8.5,4.3,0.50,2,24.15,6.67,2.41,4.26,8.78,9.22,27.62,9.98,17.64,36.36,38.18
Mn-FeMoO4/SiO2,Mn,25,Fe,26,Mo,42,SiO2,11,0.185,0.185,40,40,20,700,20,3.0,11.3,5.7,0.38,2,22.84,6.81,2.52,4.29,8.58,8.91,29.82,11.03,18.78,37.57,39.01
Mn-FeMoO4/SiO2,Mn,25,Fe,26,Mo,42,SiO2,11,0.185,0.185,40,40,20,700,10,1.5,6.4,2.1,0.75,3,11.33,4.65,2.00,2.65,3.72,3.78,41.04,17.65,23.39,32.83,33.36
Mn-FeMoO4/SiO2,Mn,25,Fe,26,Mo,42,SiO2,11,0.185,0.185,40,40,20,700,15,2.3,9.6,3.2,0.50,3,6.87,4.76,2.14,2.62,3.88,2.60,69.29,31.15,38.14,56.48,37.85
Mn-FeMoO4/SiO2,Mn,25,Fe,26,Mo,42,SiO2,11,0.185,0.185,40,40,20,700,20,3.0,12.8,4.3,0.38,3,6.59,4.68,2.22,2.46,3.75,2.22,71.02,33.69,37.33,56.90,33.69
Mn-FeMoO4/SiO2,Mn,25,Fe,26,Mo,42,SiO2,11,0.185,0.185,40,40,20,700,10,1.5,6.8,1.7,0.75,4,6.47,3.27,1.65,1.62,2.22,1.92,50.54,25.50,25.04,34.31,29.68
Mn-FeMoO4/SiO2,Mn,25,Fe,26,Mo,42,SiO2,11,0.185,0.185,40,40,20,700,15,2.3,10.2,2.6,0.50,4,4.29,2.98,1.54,1.44,1.67,1.34,69.46,35.90,33.57,38.93,31.24
Mn-FeMoO4/SiO2,Mn,25,Fe,26,Mo,42,SiO2,11,0.185,0.185,40,40,20,700,20,3.0,13.6,3.4,0.38,4,4.24,2.91,1.58,1.33,1.48,1.01,68.63,37.26,31.37,34.91,23.82
Mn-FeMoO4/SiO2,Mn,25,Fe,26,Mo,42,SiO2,11,0.185,0.185,40,40,20,700,10,1.5,7.3,1.2,0.75,6,4.02,1.92,1.05,0.87,0.97,1.03,47.76,26.12,21.64,24.13,25.62
Mn-FeMoO4/SiO2,Mn,25,Fe,26,Mo,42,SiO2,11,0.185,0.185,40,40,20,700,15,2.3,10.9,1.8,0.50,6,3.32,1.55,0.93,0.62,0.38,0.69,46.69,28.01,18.67,11.45,20.78
Mn-FeMoO4/SiO2,Mn,25,Fe,26,Mo,42,SiO2,11,0.185,0.185,40,40,20,700,20,3.0,14.6,2.4,0.38,6,2.29,1.42,0.90,0.52,0.18,0.52,62.01,39.30,22.71,7.86,22.71
Mn-FeMoO4/SiO2,Mn,25,Fe,26,Mo,42,SiO2,11,0.185,0.185,40,40,20,700,10,4.0,4.0,2.0,0.75,2,13.12,5.05,2.07,2.98,5.53,4.95,38.49,15.78,22.71,42.15,37.73
Mn-FeMoO4/SiO2,Mn,25,Fe,26,Mo,42,SiO2,11,0.185,0.185,40,40,20,700,15,6.0,6.0,3.0,0.50,2,11.54,4.66,2.09,2.57,4.79,3.20,40.38,18.11,22.27,41.51,27.73
Mn-FeMoO4/SiO2,Mn,25,Fe,26,Mo,42,SiO2,11,0.185,0.185,40,40,20,700,20,8.0,8.0,4.0,0.38,2,9.89,4.61,2.11,2.50,4.58,2.75,46.61,21.33,25.28,46.31,27.81
Mn-FeMoO4/SiO2,Mn,25,Fe,26,Mo,42,SiO2,11,0.185,0.185,40,40,20,700,10,4.0,4.5,1.5,0.75,3,4.30,2.83,1.58,1.25,1.62,2.18,65.81,36.74,29.07,37.67,50.70
Mn-FeMoO4/SiO2,Mn,25,Fe,26,Mo,42,SiO2,11,0.185,0.185,40,40,20,700,15,6.0,6.8,2.3,0.50,3,2.92,2.42,1.32,1.10,1.10,1.51,82.88,45.21,37.67,37.67,51.71
Mn-FeMoO4/SiO2,Mn,25,Fe,26,Mo,42,SiO2,11,0.185,0.185,40,40,20,700,20,8.0,9.0,3.0,0.38,3,3.61,2.43,1.45,0.98,0.88,1.19,67.31,40.17,27.15,24.38,32.96
Mn-FeMoO4/SiO2,Mn,25,Fe,26,Mo,42,SiO2,11,0.185,0.185,40,40,20,700,10,4.0,4.8,1.2,0.75,4,4.26,1.86,1.13,0.73,0.74,1.33,43.66,26.53,17.14,17.37,31.22
Mn-FeMoO4/SiO2,Mn,25,Fe,26,Mo,42,SiO2,11,0.185,0.185,40,40,20,700,15,6.0,7.2,1.8,0.50,4,1.63,1.53,0.94,0.59,0.31,0.88,93.87,57.67,36.20,19.02,53.99
Mn-FeMoO4/SiO2,Mn,25,Fe,26,Mo,42,SiO2,11,0.185,0.185,40,40,20,700,20,8.0,9.6,2.4,0.38,4,1.46,1.42,0.87,0.55,0.11,0.73,97.26,59.59,37.67,7.53,50.00
Mn-FeMoO4/SiO2,Mn,25,Fe,26,Mo,42,SiO2,11,0.185,0.185,40,40,20,700,10,4.0,5.1,0.9,0.75,6,2.37,1.07,0.73,0.34,0.08,0.74,45.15,30.80,14.35,3.38,31.22
Mn-FeMoO4/SiO2,Mn,25,Fe,26,Mo,42,SiO2,11,0.185,0.185,40,40,20,700,15,6.0,7.7,1.3,0.50,6,2.34,0.83,0.53,0.30,0.12,0.51,35.47,22.65,12.82,5.13,21.79
Mn-FeMoO4/SiO2,Mn,25,Fe,26,Mo,42,SiO2,11,0.185,0.185,40,40,20,700,20,8.0,10.3,1.7,0.38,6,2.30,0.76,0.55,0.21,0.23,0.41,33.04,23.91,9.13,10.00,17.83
Mn-FeMoO4/SiO2,Mn,25,Fe,26,Mo,42,SiO2,11,0.185,0.185,40,40,20,700,10,7.0,2.0,1.0,0.75,2,4.03,1.14,0.87,0.27,0.28,2.01,28.29,21.59,6.70,6.95,49.88
Mn-FeMoO4/SiO2,Mn,25,Fe,26,Mo,42,SiO2,11,0.185,0.185,40,40,20,700,15,10.5,3.0,1.5,0.50,2,7.42,0.82,0.61,0.21,0.75,1.17,11.05,8.22,2.83,10.11,15.77
Mn-FeMoO4/SiO2,Mn,25,Fe,26,Mo,42,SiO2,11,0.185,0.185,40,40,20,700,20,14.0,4.0,2.0,0.38,2,4.33,0.80,0.60,0.20,1.13,1.01,18.48,13.86,4.62,26.10,23.33
Mn-FeMoO4/SiO2,Mn,25,Fe,26,Mo,42,SiO2,11,0.185,0.185,40,40,20,700,10,7.0,2.3,0.8,0.75,3,1.43,0.78,0.48,0.30,0.63,1.15,54.55,33.57,20.98,44.06,80.42
Mn-FeMoO4/SiO2,Mn,25,Fe,26,Mo,42,SiO2,11,0.185,0.185,40,40,20,700,15,10.5,3.4,1.1,0.50,3,1.31,0.54,0.41,0.13,0.89,0.71,41.22,31.30,9.92,67.94,54.20
Mn-FeMoO4/SiO2,Mn,25,Fe,26,Mo,42,SiO2,11,0.185,0.185,40,40,20,700,20,14.0,4.5,1.5,0.38,3,2.34,0.48,0.36,0.12,0.91,0.61,20.51,15.38,5.13,38.89,26.07
Mn-FeMoO4/SiO2,Mn,25,Fe,26,Mo,42,SiO2,11,0.185,0.185,40,40,20,700,10,7.0,2.4,0.6,0.75,4,1.64,0.56,0.42,0.14,0.66,0.78,34.15,25.61,8.54,40.24,47.56
Mn-FeMoO4/SiO2,Mn,25,Fe,26,Mo,42,SiO2,11,0.185,0.185,40,40,20,700,15,10.5,3.6,0.9,0.50,4,1.81,0.40,0.32,0.08,0.93,0.50,22.10,17.68,4.42,51.38,27.62
Mn-FeMoO4/SiO2,Mn,25,Fe,26,Mo,42,SiO2,11,0.185,0.185,40,40,20,700,20,14.0,4.8,1.2,0.38,4,2.51,0.33,0.33,0.00,1.00,0.38,13.15,13.15,0.00,39.84,15.14
Mn-FeMoO4/SiO2,Mn,25,Fe,26,Mo,42,SiO2,11,0.185,0.185,40,40,20,700,10,7.0,2.6,0.4,0.75,6,1.99,0.37,0.32,0.05,0.71,0.51,18.59,16.08,2.51,35.68,25.63
Mn-FeMoO4/SiO2,Mn,25,Fe,26,Mo,42,SiO2,11,0.185,0.185,40,40,20,700,15,10.5,3.9,0.6,0.50,6,2.28,0.29,0.28,0.01,1.02,0.28,12.72,12.28,0.44,44.74,12.28
Mn-FeMoO4/SiO2,Mn,25,Fe,26,Mo,42,SiO2,11,0.185,0.185,40,40,20,700,20,14.0,5.1,0.9,0.38,6,1.58,0.25,0.19,0.06,1.10,0.22,15.82,12.03,3.80,69.62,13.92
Mn-ZnMoO4/SiO2,Mn,25,Zn,30,Mo,42,SiO2,11,0.185,0.185,50,25,25,900,10,1.5,5.7,2.8,0.75,2,36.12,4.73,0.55,4.18,28.62,6.59,13.10,1.52,11.57,79.24,18.24
Mn-ZnMoO4/SiO2,Mn,25,Zn,30,Mo,42,SiO2,11,0.185,0.185,50,25,25,900,15,2.3,8.5,4.3,0.50,2,35.64,5.39,0.61,4.78,29.65,6.35,15.12,1.71,13.41,83.19,17.82
Mn-ZnMoO4/SiO2,Mn,25,Zn,30,Mo,42,SiO2,11,0.185,0.185,50,25,25,900,20,3.0,11.3,5.7,0.38,2,36.08,5.83,0.61,5.22,30.05,6.21,16.16,1.69,14.47,83.29,17.21
Mn-ZnMoO4/SiO2,Mn,25,Zn,30,Mo,42,SiO2,11,0.185,0.185,50,25,25,900,10,1.5,6.4,2.1,0.75,3,24.92,5.09,0.51,4.58,20.92,3.26,20.43,2.05,18.38,83.95,13.08
Mn-ZnMoO4/SiO2,Mn,25,Zn,30,Mo,42,SiO2,11,0.185,0.185,50,25,25,900,15,2.3,9.6,3.2,0.50,3,25.54,5.59,0.51,5.08,21.25,3.17,21.89,2.00,19.89,83.20,12.41
Mn-ZnMoO4/SiO2,Mn,25,Zn,30,Mo,42,SiO2,11,0.185,0.185,50,25,25,900,20,3.0,12.8,4.3,0.38,3,25.32,6.09,0.52,5.57,21.27,3.11,24.05,2.05,22.00,84.00,12.28
Mn-ZnMoO4/SiO2,Mn,25,Zn,30,Mo,42,SiO2,11,0.185,0.185,50,25,25,900,10,1.5,6.8,1.7,0.75,4,19.81,4.98,0.44,4.54,16.51,2.05,25.14,2.22,22.92,83.34,10.35
Mn-ZnMoO4/SiO2,Mn,25,Zn,30,Mo,42,SiO2,11,0.185,0.185,50,25,25,900,15,2.3,10.2,2.6,0.50,4,18.69,5.68,0.49,5.19,16.54,1.95,30.39,2.62,27.77,88.50,10.43
Mn-ZnMoO4/SiO2,Mn,25,Zn,30,Mo,42,SiO2,11,0.185,0.185,50,25,25,900,20,3.0,13.6,3.4,0.38,4,18.89,6.10,0.49,5.61,16.69,1.91,32.29,2.59,29.70,88.35,10.11
Mn-ZnMoO4/SiO2,Mn,25,Zn,30,Mo,42,SiO2,11,0.185,0.185,50,25,25,900,10,1.5,7.3,1.2,0.75,6,15.03,4.65,0.39,4.26,11.94,1.11,30.94,2.59,28.34,79.44,7.39
Mn-ZnMoO4/SiO2,Mn,25,Zn,30,Mo,42,SiO2,11,0.185,0.185,50,25,25,900,15,2.3,10.9,1.8,0.50,6,18.19,5.31,0.38,4.93,11.83,1.06,29.19,2.09,27.10,65.04,5.83
Mn-ZnMoO4/SiO2,Mn,25,Zn,30,Mo,42,SiO2,11,0.185,0.185,50,25,25,900,20,3.0,14.6,2.4,0.38,6,12.80,5.45,0.46,4.99,11.34,0.99,42.58,3.59,38.98,88.59,7.73
Mn-ZnMoO4/SiO2,Mn,25,Zn,30,Mo,42,SiO2,11,0.185,0.185,50,25,25,900,10,4.0,4.0,2.0,0.75,2,36.70,4.60,0.58,4.02,31.10,6.46,12.53,1.58,10.95,84.74,17.60
Mn-ZnMoO4/SiO2,Mn,25,Zn,30,Mo,42,SiO2,11,0.185,0.185,50,25,25,900,15,6.0,6.0,3.0,0.50,2,37.58,5.08,0.54,4.54,31.42,5.95,13.52,1.44,12.08,83.61,15.83
Mn-ZnMoO4/SiO2,Mn,25,Zn,30,Mo,42,SiO2,11,0.185,0.185,50,25,25,900,20,8.0,8.0,4.0,0.38,2,36.96,5.49,0.64,4.85,31.55,5.80,14.85,1.73,13.12,85.36,15.69
Mn-ZnMoO4/SiO2,Mn,25,Zn,30,Mo,42,SiO2,11,0.185,0.185,50,25,25,900,10,4.0,4.5,1.5,0.75,3,26.42,4.73,0.48,4.25,22.15,3.17,17.90,1.82,16.09,83.84,12.00
Mn-ZnMoO4/SiO2,Mn,25,Zn,30,Mo,42,SiO2,11,0.185,0.185,50,25,25,900,15,6.0,6.8,2.3,0.50,3,26.08,5.38,0.50,4.88,21.96,2.97,20.63,1.92,18.71,84.20,11.39
Mn-ZnMoO4/SiO2,Mn,25,Zn,30,Mo,42,SiO2,11,0.185,0.185,50,25,25,900,20,8.0,9.0,3.0,0.38,3,24.94,5.80,0.52,5.28,21.54,2.81,23.26,2.09,21.17,86.37,11.27
Mn-ZnMoO4/SiO2,Mn,25,Zn,30,Mo,42,SiO2,11,0.185,0.185,50,25,25,900,10,4.0,4.8,1.2,0.75,4,20.21,4.70,0.43,4.27,17.40,1.98,23.26,2.13,21.13,86.10,9.80
Mn-ZnMoO4/SiO2,Mn,25,Zn,30,Mo,42,SiO2,11,0.185,0.185,50,25,25,900,15,6.0,7.2,1.8,0.50,4,19.04,5.27,0.48,4.79,16.65,1.75,27.68,2.52,25.16,87.45,9.19
Mn-ZnMoO4/SiO2,Mn,25,Zn,30,Mo,42,SiO2,11,0.185,0.185,50,25,25,900,20,8.0,9.6,2.4,0.38,4,19.58,5.63,0.49,5.14,16.93,1.80,28.75,2.50,26.25,86.47,9.19
Mn-ZnMoO4/SiO2,Mn,25,Zn,30,Mo,42,SiO2,11,0.185,0.185,50,25,25,900,10,4.0,5.1,0.9,0.75,6,12.60,4.44,0.40,4.04,12.00,1.02,35.24,3.17,32.06,95.24,8.10
Mn-ZnMoO4/SiO2,Mn,25,Zn,30,Mo,42,SiO2,11,0.185,0.185,50,25,25,900,15,6.0,7.7,1.3,0.50,6,13.44,4.86,0.44,4.42,11.39,0.99,36.16,3.27,32.89,84.75,7.37
Mn-ZnMoO4/SiO2,Mn,25,Zn,30,Mo,42,SiO2,11,0.185,0.185,50,25,25,900,20,8.0,10.3,1.7,0.38,6,13.64,5.25,0.44,4.81,11.36,1.02,38.49,3.23,35.26,83.28,7.48
Mn-ZnMoO4/SiO2,Mn,25,Zn,30,Mo,42,SiO2,11,0.185,0.185,50,25,25,900,10,7.0,2.0,1.0,0.75,2,41.70,4.31,0.62,3.69,32.25,5.27,10.34,1.49,8.85,77.34,12.64
Mn-ZnMoO4/SiO2,Mn,25,Zn,30,Mo,42,SiO2,11,0.185,0.185,50,25,25,900,15,10.5,3.0,1.5,0.50,2,42.74,4.83,0.69,4.14,31.81,5.06,11.30,1.61,9.69,74.43,11.84
Mn-ZnMoO4/SiO2,Mn,25,Zn,30,Mo,42,SiO2,11,0.185,0.185,50,25,25,900,20,14.0,4.0,2.0,0.38,2,42.37,5.23,0.68,4.55,32.48,5.06,12.34,1.60,10.74,76.66,11.94
Mn-ZnMoO4/SiO2,Mn,25,Zn,30,Mo,42,SiO2,11,0.185,0.185,50,25,25,900,10,7.0,2.3,0.8,0.75,3,29.23,4.47,0.39,4.08,23.17,2.85,15.29,1.33,13.96,79.27,9.75
Mn-ZnMoO4/SiO2,Mn,25,Zn,30,Mo,42,SiO2,11,0.185,0.185,50,25,25,900,15,10.5,3.4,1.1,0.50,3,30.27,5.16,0.47,4.69,22.43,2.81,17.05,1.55,15.49,74.10,9.28
Mn-ZnMoO4/SiO2,Mn,25,Zn,30,Mo,42,SiO2,11,0.185,0.185,50,25,25,900,20,14.0,4.5,1.5,0.38,3,30.44,5.57,0.57,5.00,21.85,2.73,18.30,1.87,16.43,71.78,8.97
Mn-ZnMoO4/SiO2,Mn,25,Zn,30,Mo,42,SiO2,11,0.185,0.185,50,25,25,900,10,7.0,2.4,0.6,0.75,4,23.75,4.52,0.40,4.12,19.12,2.13,19.03,1.68,17.35,80.51,8.97
Mn-ZnMoO4/SiO2,Mn,25,Zn,30,Mo,42,SiO2,11,0.185,0.185,50,25,25,900,15,10.5,3.6,0.9,0.50,4,25.48,5.11,0.47,4.64,16.79,1.85,20.05,1.84,18.21,65.89,7.26
Mn-ZnMoO4/SiO2,Mn,25,Zn,30,Mo,42,SiO2,11,0.185,0.185,50,25,25,900,20,14.0,4.8,1.2,0.38,4,22.88,5.63,0.59,5.04,16.49,1.90,24.61,2.58,22.03,72.07,8.30
Mn-ZnMoO4/SiO2,Mn,25,Zn,30,Mo,42,SiO2,11,0.185,0.185,50,25,25,900,10,7.0,2.6,0.4,0.75,6,17.74,4.43,0.41,4.02,12.63,1.27,24.97,2.31,22.66,71.20,7.16
Mn-ZnMoO4/SiO2,Mn,25,Zn,30,Mo,42,SiO2,11,0.185,0.185,50,25,25,900,15,10.5,3.9,0.6,0.50,6,16.32,4.85,0.51,4.34,10.64,1.22,29.72,3.13,26.59,65.20,7.48
Mn-ZnMoO4/SiO2,Mn,25,Zn,30,Mo,42,SiO2,11,0.185,0.185,50,25,25,900,20,14.0,5.1,0.9,0.38,6,16.11,5.16,0.69,4.47,10.27,1.30,32.03,4.28,27.75,63.75,8.07
Mn-ZnMoO4/SiO2,Mn,25,Zn,30,Mo,42,SiO2,11,0.185,0.185,40,40,20,850,10,1.5,5.7,2.8,0.75,2,31.65,6.18,0.77,5.41,26.30,8.30,19.53,2.43,17.09,83.10,26.22
Mn-ZnMoO4/SiO2,Mn,25,Zn,30,Mo,42,SiO2,11,0.185,0.185,40,40,20,850,15,2.3,8.5,4.3,0.50,2,34.52,6.74,0.90,5.84,27.01,7.69,19.52,2.61,16.92,78.24,22.28
Mn-ZnMoO4/SiO2,Mn,25,Zn,30,Mo,42,SiO2,11,0.185,0.185,40,40,20,850,20,3.0,11.3,5.7,0.38,2,35.40,7.12,0.93,6.19,27.11,7.13,20.11,2.63,17.49,76.58,20.14
Mn-ZnMoO4/SiO2,Mn,25,Zn,30,Mo,42,SiO2,11,0.185,0.185,40,40,20,850,10,1.5,6.4,2.1,0.75,3,24.22,6.38,0.72,5.66,18.60,4.28,26.34,2.97,23.37,76.80,17.67
Mn-ZnMoO4/SiO2,Mn,25,Zn,30,Mo,42,SiO2,11,0.185,0.185,40,40,20,850,15,2.3,9.6,3.2,0.50,3,18.77,7.33,0.84,6.49,19.66,4.10,39.05,4.48,34.58,104.74,21.84
Mn-ZnMoO4/SiO2,Mn,25,Zn,30,Mo,42,SiO2,11,0.185,0.185,40,40,20,850,20,3.0,12.8,4.3,0.38,3,20.87,7.80,0.91,6.89,19.24,3.83,37.37,4.36,33.01,92.19,18.35
Mn-ZnMoO4/SiO2,Mn,25,Zn,30,Mo,42,SiO2,11,0.185,0.185,40,40,20,850,10,1.5,6.8,1.7,0.75,4,17.87,6.30,0.67,5.63,14.19,2.86,35.25,3.75,31.51,79.41,16.00
Mn-ZnMoO4/SiO2,Mn,25,Zn,30,Mo,42,SiO2,11,0.185,0.185,40,40,20,850,15,2.3,10.2,2.6,0.50,4,17.65,6.75,0.72,6.03,14.43,2.64,38.24,4.08,34.16,81.76,14.96
Mn-ZnMoO4/SiO2,Mn,25,Zn,30,Mo,42,SiO2,11,0.185,0.185,40,40,20,850,20,3.0,13.6,3.4,0.38,4,18.44,7.26,0.81,6.45,14.32,2.44,39.37,4.39,34.98,77.66,13.23
Mn-ZnMoO4/SiO2,Mn,25,Zn,30,Mo,42,SiO2,11,0.185,0.185,40,40,20,850,10,1.5,7.3,1.2,0.75,6,15.71,5.61,0.58,5.03,9.77,1.67,35.71,3.69,32.02,62.19,10.63
Mn-ZnMoO4/SiO2,Mn,25,Zn,30,Mo,42,SiO2,11,0.185,0.185,40,40,20,850,15,2.3,10.9,1.8,0.50,6,11.14,6.52,0.76,5.76,9.23,1.47,58.53,6.82,51.71,82.85,13.20
Mn-ZnMoO4/SiO2,Mn,25,Zn,30,Mo,42,SiO2,11,0.185,0.185,40,40,20,850,20,3.0,14.6,2.4,0.38,6,13.32,6.63,0.85,5.78,8.65,1.34,49.77,6.38,43.39,64.94,10.06
Mn-ZnMoO4/SiO2,Mn,25,Zn,30,Mo,42,SiO2,11,0.185,0.185,40,40,20,850,10,4.0,4.0,2.0,0.75,2,35.53,6.01,0.76,5.25,26.81,7.88,16.92,2.14,14.78,75.46,22.18
Mn-ZnMoO4/SiO2,Mn,25,Zn,30,Mo,42,SiO2,11,0.185,0.185,40,40,20,850,15,6.0,6.0,3.0,0.50,2,35.73,6.58,0.79,5.79,26.81,7.06,18.42,2.21,16.20,75.03,19.76
Mn-ZnMoO4/SiO2,Mn,25,Zn,30,Mo,42,SiO2,11,0.185,0.185,40,40,20,850,20,8.0,8.0,4.0,0.38,2,35.47,7.00,0.82,6.18,27.20,6.77,19.73,2.31,17.42,76.68,19.09
Mn-ZnMoO4/SiO2,Mn,25,Zn,30,Mo,42,SiO2,11,0.185,0.185,40,40,20,850,10,4.0,4.5,1.5,0.75,3,26.60,6.11,0.65,5.46,18.55,4.29,22.97,2.44,20.53,69.74,16.13
Mn-ZnMoO4/SiO2,Mn,25,Zn,30,Mo,42,SiO2,11,0.185,0.185,40,40,20,850,15,6.0,6.8,2.3,0.50,3,25.25,6.84,0.79,6.05,18.68,3.90,27.09,3.13,23.96,73.98,15.45
Mn-ZnMoO4/SiO2,Mn,25,Zn,30,Mo,42,SiO2,11,0.185,0.185,40,40,20,850,20,8.0,9.0,3.0,0.38,3,25.21,7.23,0.80,6.43,18.56,3.72,28.68,3.17,25.51,73.62,14.76
Mn-ZnMoO4/SiO2,Mn,25,Zn,30,Mo,42,SiO2,11,0.185,0.185,40,40,20,850,10,4.0,4.8,1.2,0.75,4,19.57,6.32,0.70,5.62,14.10,2.90,32.29,3.58,28.72,72.05,14.82
Mn-ZnMoO4/SiO2,Mn,25,Zn,30,Mo,42,SiO2,11,0.185,0.185,40,40,20,850,15,6.0,7.2,1.8,0.50,4,18.77,6.85,0.82,6.03,13.55,2.53,36.49,4.37,32.13,72.19,13.48
Mn-ZnMoO4/SiO2,Mn,25,Zn,30,Mo,42,SiO2,11,0.185,0.185,40,40,20,850,20,8.0,9.6,2.4,0.38,4,19.53,7.30,0.87,6.43,13.21,2.41,37.38,4.45,32.92,67.64,12.34
Mn-ZnMoO4/SiO2,Mn,25,Zn,30,Mo,42,SiO2,11,0.185,0.185,40,40,20,850,10,4.0,5.1,0.9,0.75,6,13.54,5.59,0.66,4.93,8.22,1.60,41.29,4.87,36.41,60.71,11.82
Mn-ZnMoO4/SiO2,Mn,25,Zn,30,Mo,42,SiO2,11,0.185,0.185,40,40,20,850,15,6.0,7.7,1.3,0.50,6,12.92,6.35,0.90,5.45,7.52,1.50,49.15,6.97,42.18,58.20,11.61
Mn-ZnMoO4/SiO2,Mn,25,Zn,30,Mo,42,SiO2,11,0.185,0.185,40,40,20,850,20,8.0,10.3,1.7,0.38,6,13.44,6.69,1.13,5.56,7.09,1.52,49.78,8.41,41.37,52.75,11.31
Mn-ZnMoO4/SiO2,Mn,25,Zn,30,Mo,42,SiO2,11,0.185,0.185,40,40,20,850,10,7.0,2.0,1.0,0.75,2,38.14,6.23,0.74,5.49,25.15,6.95,16.33,1.94,14.39,65.94,18.22
Mn-ZnMoO4/SiO2,Mn,25,Zn,30,Mo,42,SiO2,11,0.185,0.185,40,40,20,850,15,10.5,3.0,1.5,0.50,2,40.03,6.84,0.84,6.00,23.58,6.05,17.09,2.10,14.99,58.91,15.11
Mn-ZnMoO4/SiO2,Mn,25,Zn,30,Mo,42,SiO2,11,0.185,0.185,40,40,20,850,20,14.0,4.0,2.0,0.38,2,38.99,7.60,1.09,6.51,24.64,6.28,19.49,2.80,16.70,63.20,16.11
Mn-ZnMoO4/SiO2,Mn,25,Zn,30,Mo,42,SiO2,11,0.185,0.185,40,40,20,850,10,7.0,2.3,0.8,0.75,3,27.80,6.68,0.74,5.94,16.21,4.19,24.03,2.66,21.37,58.31,15.07
Mn-ZnMoO4/SiO2,Mn,25,Zn,30,Mo,42,SiO2,11,0.185,0.185,40,40,20,850,15,10.5,3.4,1.1,0.50,3,27.57,7.31,1.14,6.17,14.72,3.97,26.51,4.13,22.38,53.39,14.40
Mn-ZnMoO4/SiO2,Mn,25,Zn,30,Mo,42,SiO2,11,0.185,0.185,40,40,20,850,20,14.0,4.5,1.5,0.38,3,27.33,8.36,1.58,6.78,12.97,4.00,30.59,5.78,24.81,47.46,14.64
Mn-ZnMoO4/SiO2,Mn,25,Zn,30,Mo,42,SiO2,11,0.185,0.185,40,40,20,850,10,7.0,2.4,0.6,0.75,4,22.00,6.86,0.93,5.93,12.82,3.56,31.18,4.23,26.95,58.27,16.18
Mn-ZnMoO4/SiO2,Mn,25,Zn,30,Mo,42,SiO2,11,0.185,0.185,40,40,20,850,15,10.5,3.6,0.9,0.50,4,17.68,2.23,1.34,0.89,11.15,2.96,12.61,7.58,5.03,63.07,16.74
Mn-ZnMoO4/SiO2,Mn,25,Zn,30,Mo,42,SiO2,11,0.185,0.185,40,40,20,850,20,14.0,4.8,1.2,0.38,4,23.86,10.60,2.94,7.66,6.59,3.55,44.43,12.32,32.10,27.62,14.88
Mn-ZnMoO4/SiO2,Mn,25,Zn,30,Mo,42,SiO2,11,0.185,0.185,40,40,20,850,10,7.0,2.6,0.4,0.75,6,14.04,4.10,0.90,3.20,7.97,3.34,29.20,6.41,22.79,56.77,23.79
Mn-ZnMoO4/SiO2,Mn,25,Zn,30,Mo,42,SiO2,11,0.185,0.185,40,40,20,850,15,10.5,3.9,0.6,0.50,6,20.00,12.96,3.28,9.68,1.83,2.07,64.80,16.40,48.40,9.15,10.35
Mn-ZnMoO4/SiO2,Mn,25,Zn,30,Mo,42,SiO2,11,0.185,0.185,40,40,20,850,20,14.0,5.1,0.9,0.38,6,15.72,9.50,2.81,6.69,2.34,3.19,60.43,17.88,42.56,14.89,20.29
Mn-ZnMoO4/SiO2,Mn,25,Zn,30,Mo,42,SiO2,11,0.185,0.185,40,40,20,800,10,1.5,5.7,2.8,0.75,2,36.32,7.08,1.14,5.94,21.43,6.59,19.49,3.14,16.35,59.00,18.14
Mn-ZnMoO4/SiO2,Mn,25,Zn,30,Mo,42,SiO2,11,0.185,0.185,40,40,20,800,15,2.3,8.5,4.3,0.50,2,36.63,7.72,1.31,6.41,21.85,6.51,21.08,3.58,17.50,59.65,17.77
Mn-ZnMoO4/SiO2,Mn,25,Zn,30,Mo,42,SiO2,11,0.185,0.185,40,40,20,800,20,3.0,11.3,5.7,0.38,2,36.46,8.06,1.43,6.63,21.78,6.29,22.11,3.92,18.18,59.74,17.25
Mn-ZnMoO4/SiO2,Mn,25,Zn,30,Mo,42,SiO2,11,0.185,0.185,40,40,20,800,10,1.5,6.4,2.1,0.75,3,25.66,7.55,1.17,6.38,14.74,3.48,29.42,4.56,24.86,57.44,13.56
Mn-ZnMoO4/SiO2,Mn,25,Zn,30,Mo,42,SiO2,11,0.185,0.185,40,40,20,800,15,2.3,9.6,3.2,0.50,3,21.76,8.62,1.50,7.12,15.19,3.47,39.61,6.89,32.72,69.81,15.95
Mn-ZnMoO4/SiO2,Mn,25,Zn,30,Mo,42,SiO2,11,0.185,0.185,40,40,20,800,20,3.0,12.8,4.3,0.38,3,24.39,8.57,1.54,7.03,14.81,3.30,35.14,6.31,28.82,60.72,13.53
Mn-ZnMoO4/SiO2,Mn,25,Zn,30,Mo,42,SiO2,11,0.185,0.185,40,40,20,800,10,1.5,6.8,1.7,0.75,4,20.78,7.38,1.17,6.21,11.21,2.30,35.51,5.63,29.88,53.95,11.07
Mn-ZnMoO4/SiO2,Mn,25,Zn,30,Mo,42,SiO2,11,0.185,0.185,40,40,20,800,15,2.3,10.2,2.6,0.50,4,20.03,7.70,1.42,6.28,10.91,2.20,38.44,7.09,31.35,54.47,10.98
Mn-ZnMoO4/SiO2,Mn,25,Zn,30,Mo,42,SiO2,11,0.185,0.185,40,40,20,800,20,3.0,13.6,3.4,0.38,4,19.69,8.25,1.63,6.62,10.45,2.18,41.90,8.28,33.62,53.07,11.07
Mn-ZnMoO4/SiO2,Mn,25,Zn,30,Mo,42,SiO2,11,0.185,0.185,40,40,20,800,10,1.5,7.3,1.2,0.75,6,13.87,6.65,1.28,5.37,6.66,1.42,47.95,9.23,38.72,48.02,10.24
Mn-ZnMoO4/SiO2,Mn,25,Zn,30,Mo,42,SiO2,11,0.185,0.185,40,40,20,800,15,2.3,10.9,1.8,0.50,6,15.35,6.70,1.66,5.04,5.75,1.63,43.65,10.81,32.83,37.46,10.62
Mn-ZnMoO4/SiO2,Mn,25,Zn,30,Mo,42,SiO2,11,0.185,0.185,40,40,20,800,20,3.0,14.6,2.4,0.38,6,15.49,6.71,1.98,4.73,5.14,1.89,43.32,12.78,30.54,33.18,12.20
Mn-ZnMoO4/SiO2,Mn,25,Zn,30,Mo,42,SiO2,11,0.185,0.185,40,40,20,800,10,4.0,4.0,2.0,0.75,2,35.57,7.48,1.21,6.27,22.10,6.85,21.03,3.40,17.63,62.13,19.26
Mn-ZnMoO4/SiO2,Mn,25,Zn,30,Mo,42,SiO2,11,0.185,0.185,40,40,20,800,15,6.0,6.0,3.0,0.50,2,34.27,8.09,1.45,6.64,21.83,6.43,23.61,4.23,19.38,63.70,18.76
Mn-ZnMoO4/SiO2,Mn,25,Zn,30,Mo,42,SiO2,11,0.185,0.185,40,40,20,800,20,8.0,8.0,4.0,0.38,2,35.48,8.32,1.48,6.84,21.56,6.10,23.45,4.17,19.28,60.77,17.19
Mn-ZnMoO4/SiO2,Mn,25,Zn,30,Mo,42,SiO2,11,0.185,0.185,40,40,20,800,10,4.0,4.5,1.5,0.75,3,26.42,7.56,1.24,6.32,14.45,3.55,28.61,4.69,23.92,54.69,13.44
Mn-ZnMoO4/SiO2,Mn,25,Zn,30,Mo,42,SiO2,11,0.185,0.185,40,40,20,800,15,6.0,6.8,2.3,0.50,3,26.36,8.12,1.46,6.66,13.52,3.33,30.80,5.54,25.27,51.29,12.63
Mn-ZnMoO4/SiO2,Mn,25,Zn,30,Mo,42,SiO2,11,0.185,0.185,40,40,20,800,20,8.0,9.0,3.0,0.38,3,26.60,8.20,1.69,6.51,13.11,3.33,30.83,6.35,24.47,49.29,12.52
Mn-ZnMoO4/SiO2,Mn,25,Zn,30,Mo,42,SiO2,11,0.185,0.185,40,40,20,800,10,4.0,4.8,1.2,0.75,4,19.70,7.41,1.32,6.09,10.07,2.52,37.61,6.70,30.91,51.12,12.79
Mn-ZnMoO4/SiO2,Mn,25,Zn,30,Mo,42,SiO2,11,0.185,0.185,40,40,20,800,15,6.0,7.2,1.8,0.50,4,19.66,7.61,1.81,5.80,8.65,2.74,38.71,9.21,29.50,44.00,13.94
Mn-ZnMoO4/SiO2,Mn,25,Zn,30,Mo,42,SiO2,11,0.185,0.185,40,40,20,800,20,8.0,9.6,2.4,0.38,4,18.70,7.90,2.18,5.72,8.11,3.10,42.25,11.66,30.59,43.37,16.58
Mn-ZnMoO4/SiO2,Mn,25,Zn,30,Mo,42,SiO2,11,0.185,0.185,40,40,20,800,10,4.0,5.1,0.9,0.75,6,12.90,6.09,1.94,4.15,4.59,2.40,47.21,15.04,32.17,35.58,18.60
Mn-ZnMoO4/SiO2,Mn,25,Zn,30,Mo,42,SiO2,11,0.185,0.185,40,40,20,800,15,6.0,7.7,1.3,0.50,6,11.38,6.53,2.49,4.04,3.95,3.00,57.38,21.88,35.50,34.71,26.36
Mn-ZnMoO4/SiO2,Mn,25,Zn,30,Mo,42,SiO2,11,0.185,0.185,40,40,20,800,20,8.0,10.3,1.7,0.38,6,12.55,7.01,2.83,4.18,3.45,3.25,55.86,22.55,33.31,27.49,25.90
Mn-ZnMoO4/SiO2,Mn,25,Zn,30,Mo,42,SiO2,11,0.185,0.185,40,40,20,800,10,7.0,2.0,1.0,0.75,2,35.49,8.30,1.99,6.31,16.07,7.96,23.39,5.61,17.78,45.28,22.43
Mn-ZnMoO4/SiO2,Mn,25,Zn,30,Mo,42,SiO2,11,0.185,0.185,40,40,20,800,15,10.5,3.0,1.5,0.50,2,37.38,8.82,2.63,6.19,12.52,8.68,23.60,7.04,16.56,33.49,23.22
Mn-ZnMoO4/SiO2,Mn,25,Zn,30,Mo,42,SiO2,11,0.185,0.185,40,40,20,800,20,14.0,4.0,2.0,0.38,2,35.46,9.46,2.97,6.49,12.31,9.73,26.68,8.38,18.30,34.72,27.44
Mn-ZnMoO4/SiO2,Mn,25,Zn,30,Mo,42,SiO2,11,0.185,0.185,40,40,20,800,10,7.0,2.3,0.8,0.75,3,23.74,8.50,2.69,5.81,7.73,7.52,35.80,11.33,24.47,32.56,31.68
Mn-ZnMoO4/SiO2,Mn,25,Zn,30,Mo,42,SiO2,11,0.185,0.185,40,40,20,800,15,10.5,3.4,1.1,0.50,3,22.98,8.79,3.17,5.62,6.66,8.21,38.25,13.79,24.46,28.98,35.73
Mn-ZnMoO4/SiO2,Mn,25,Zn,30,Mo,42,SiO2,11,0.185,0.185,40,40,20,800,20,14.0,4.5,1.5,0.38,3,24.98,8.66,3.19,5.47,5.71,7.88,34.67,12.77,21.90,22.86,31.55
Mn-ZnMoO4/SiO2,Mn,25,Zn,30,Mo,42,SiO2,11,0.185,0.185,40,40,20,800,10,7.0,2.4,0.6,0.75,4,19.50,7.85,2.87,4.98,3.93,6.61,40.26,14.72,25.54,20.15,33.90
Mn-ZnMoO4/SiO2,Mn,25,Zn,30,Mo,42,SiO2,11,0.185,0.185,40,40,20,800,15,10.5,3.6,0.9,0.50,4,18.19,7.38,2.89,4.49,3.40,6.37,40.57,15.89,24.68,18.69,35.02
Mn-ZnMoO4/SiO2,Mn,25,Zn,30,Mo,42,SiO2,11,0.185,0.185,40,40,20,800,20,14.0,4.8,1.2,0.38,4,18.13,7.22,3.10,4.12,3.10,5.82,39.82,17.10,22.72,17.10,32.10
Mn-ZnMoO4/SiO2,Mn,25,Zn,30,Mo,42,SiO2,11,0.185,0.185,40,40,20,800,10,7.0,2.6,0.4,0.75,6,13.21,6.10,2.52,3.58,1.78,4.79,46.18,19.08,27.10,13.47,36.26
Mn-ZnMoO4/SiO2,Mn,25,Zn,30,Mo,42,SiO2,11,0.185,0.185,40,40,20,800,15,10.5,3.9,0.6,0.50,6,13.29,4.76,2.30,2.46,1.23,3.90,35.82,17.31,18.51,9.26,29.35
Mn-ZnMoO4/SiO2,Mn,25,Zn,30,Mo,42,SiO2,11,0.185,0.185,40,40,20,800,20,14.0,5.1,0.9,0.38,6,12.36,4.46,2.45,2.01,1.16,3.62,36.08,19.82,16.26,9.39,29.29
Mn-ZnMoO4/SiO2,Mn,25,Zn,30,Mo,42,SiO2,11,0.185,0.185,40,40,20,775,10,1.5,5.7,2.8,0.75,2,33.20,7.91,1.47,6.44,20.46,6.87,23.83,4.43,19.40,61.63,20.69
Mn-ZnMoO4/SiO2,Mn,25,Zn,30,Mo,42,SiO2,11,0.185,0.185,40,40,20,775,15,2.3,8.5,4.3,0.50,2,35.29,8.34,1.65,6.69,20.57,6.66,23.63,4.68,18.96,58.29,18.87
Mn-ZnMoO4/SiO2,Mn,25,Zn,30,Mo,42,SiO2,11,0.185,0.185,40,40,20,775,20,3.0,11.3,5.7,0.38,2,34.57,8.76,1.81,6.95,21.08,6.67,25.34,5.24,20.10,60.98,19.29
Mn-ZnMoO4/SiO2,Mn,25,Zn,30,Mo,42,SiO2,11,0.185,0.185,40,40,20,775,10,1.5,6.4,2.1,0.75,3,25.70,8.03,1.57,6.46,13.33,3.60,31.25,6.11,25.14,51.87,14.01
Mn-ZnMoO4/SiO2,Mn,25,Zn,30,Mo,42,SiO2,11,0.185,0.185,40,40,20,775,15,2.3,9.6,3.2,0.50,3,22.80,8.82,1.90,6.92,13.51,3.60,38.68,8.33,30.35,59.25,15.79
Mn-ZnMoO4/SiO2,Mn,25,Zn,30,Mo,42,SiO2,11,0.185,0.185,40,40,20,775,20,3.0,12.8,4.3,0.38,3,22.17,9.12,2.11,7.01,13.09,3.62,41.14,9.52,31.62,59.04,16.33
