Repository: ur-whitelab/BO-LIFT

# 🤖 BO-LIFT: Bayesian Optimization using in-context learning
BO-LIFT does regression with uncertainties using frozen Large Language Models by using token probabilities.
It uses LangChain to select examples to create in-context learning prompts from training data.
By selecting examples, it can consider more training data than it fits in the model's context window.
Being able to predict uncertainty, allow the employment of interesting techniques such as Bayesian Optimization.

## Usage 💻

You need to set up your OpenAI API key in order to use BO-LIFT.
You can do that using the `os` Python library:

```py
import os
os.environ["OPENAI_API_KEY"] = "<your-key-here>"
```

File: paper/dataset/oxidative_methane_coupling.csv (part 19 of 46)
Name,M1,M1_atom_number,M2,M2_atom_number,M3,M3_atom_number,Support ,Support_ID,M2_mol,M3_mol,M1_mol%,M2_mol%,M3_mol%,Temp,Total_flow,Ar_flow,CH4_flow,O2_flow,CT,CH4/O2,CH4_conv,C2y,C2H6y,C2H4y,COy,CO2y,C2s,C2H6s,C2H4s,COs,CO2s
Mn-ZnMoO4/SiO2,Mn,25,Zn,30,Mo,42,SiO2,11,0.185,0.185,40,40,20,775,10,1.5,6.8,1.7,0.75,4,19.72,7.76,1.72,6.04,9.38,2.57,39.35,8.72,30.63,47.57,13.03
Mn-ZnMoO4/SiO2,Mn,25,Zn,30,Mo,42,SiO2,11,0.185,0.185,40,40,20,775,15,2.3,10.2,2.6,0.50,4,21.05,8.12,2.04,6.08,8.65,2.70,38.57,9.69,28.88,41.09,12.83
Mn-ZnMoO4/SiO2,Mn,25,Zn,30,Mo,42,SiO2,11,0.185,0.185,40,40,20,775,20,3.0,13.6,3.4,0.38,4,22.56,8.34,2.39,5.95,7.96,3.02,36.97,10.59,26.37,35.28,13.39
Mn-ZnMoO4/SiO2,Mn,25,Zn,30,Mo,42,SiO2,11,0.185,0.185,40,40,20,775,10,1.5,7.3,1.2,0.75,6,16.03,7.16,2.22,4.94,4.73,2.42,44.67,13.85,30.82,29.51,15.10
Mn-ZnMoO4/SiO2,Mn,25,Zn,30,Mo,42,SiO2,11,0.185,0.185,40,40,20,775,15,2.3,10.9,1.8,0.50,6,15.00,7.36,2.70,4.66,4.04,2.81,49.07,18.00,31.07,26.93,18.73
Mn-ZnMoO4/SiO2,Mn,25,Zn,30,Mo,42,SiO2,11,0.185,0.185,40,40,20,775,20,3.0,14.6,2.4,0.38,6,13.00,7.10,2.84,4.26,3.58,2.64,54.62,21.85,32.77,27.54,20.31
Mn-ZnMoO4/SiO2,Mn,25,Zn,30,Mo,42,SiO2,11,0.185,0.185,40,40,20,775,10,4.0,4.0,2.0,0.75,2,35.33,7.96,1.53,6.43,19.75,6.95,22.53,4.33,18.20,55.90,19.67
Mn-ZnMoO4/SiO2,Mn,25,Zn,30,Mo,42,SiO2,11,0.185,0.185,40,40,20,775,15,6.0,6.0,3.0,0.50,2,33.97,8.75,1.87,6.88,19.44,6.70,25.76,5.50,20.25,57.23,19.72
Mn-ZnMoO4/SiO2,Mn,25,Zn,30,Mo,42,SiO2,11,0.185,0.185,40,40,20,775,20,8.0,8.0,4.0,0.38,2,34.12,9.16,2.11,7.05,18.77,6.61,26.85,6.18,20.66,55.01,19.37
Mn-ZnMoO4/SiO2,Mn,25,Zn,30,Mo,42,SiO2,11,0.185,0.185,40,40,20,775,10,4.0,4.5,1.5,0.75,3,25.05,8.40,2.11,6.29,11.44,4.39,33.53,8.42,25.11,45.67,17.52
Mn-ZnMoO4/SiO2,Mn,25,Zn,30,Mo,42,SiO2,11,0.185,0.185,40,40,20,775,15,6.0,6.8,2.3,0.50,3,25.78,8.92,2.50,6.42,10.46,4.77,34.60,9.70,24.90,40.57,18.50
Mn-ZnMoO4/SiO2,Mn,25,Zn,30,Mo,42,SiO2,11,0.185,0.185,40,40,20,775,20,8.0,9.0,3.0,0.38,3,25.17,9.31,2.79,6.52,9.79,4.96,36.99,11.08,25.90,38.90,19.71
Mn-ZnMoO4/SiO2,Mn,25,Zn,30,Mo,42,SiO2,11,0.185,0.185,40,40,20,775,10,4.0,4.8,1.2,0.75,4,20.26,8.38,2.59,5.79,7.03,4.23,41.36,12.78,28.58,34.70,20.88
Mn-ZnMoO4/SiO2,Mn,25,Zn,30,Mo,42,SiO2,11,0.185,0.185,40,40,20,775,15,6.0,7.2,1.8,0.50,4,17.87,8.72,2.97,5.75,6.04,4.38,48.80,16.62,32.18,33.80,24.51
Mn-ZnMoO4/SiO2,Mn,25,Zn,30,Mo,42,SiO2,11,0.185,0.185,40,40,20,775,20,8.0,9.6,2.4,0.38,4,18.81,8.13,3.00,5.13,5.50,3.95,43.22,15.95,27.27,29.24,21.00
Mn-ZnMoO4/SiO2,Mn,25,Zn,30,Mo,42,SiO2,11,0.185,0.185,40,40,20,775,10,4.0,5.1,0.9,0.75,6,12.36,6.73,2.56,4.17,3.01,3.50,54.45,20.71,33.74,24.35,28.32
Mn-ZnMoO4/SiO2,Mn,25,Zn,30,Mo,42,SiO2,11,0.185,0.185,40,40,20,775,15,6.0,7.7,1.3,0.50,6,11.10,6.15,2.64,3.51,2.77,3.09,55.41,23.78,31.62,24.95,27.84
Mn-ZnMoO4/SiO2,Mn,25,Zn,30,Mo,42,SiO2,11,0.185,0.185,40,40,20,775,20,8.0,10.3,1.7,0.38,6,9.72,5.47,2.60,2.87,2.39,2.64,56.28,26.75,29.53,24.59,27.16
Mn-ZnMoO4/SiO2,Mn,25,Zn,30,Mo,42,SiO2,11,0.185,0.185,40,40,20,775,10,7.0,2.0,1.0,0.75,2,32.04,9.23,2.83,6.40,10.29,10.48,28.81,8.83,19.98,32.12,32.71
Mn-ZnMoO4/SiO2,Mn,25,Zn,30,Mo,42,SiO2,11,0.185,0.185,40,40,20,775,15,10.5,3.0,1.5,0.50,2,29.92,7.42,2.72,4.70,7.93,8.01,24.80,9.09,15.71,26.50,26.77
Mn-ZnMoO4/SiO2,Mn,25,Zn,30,Mo,42,SiO2,11,0.185,0.185,40,40,20,775,20,14.0,4.0,2.0,0.38,2,25.31,7.42,3.07,4.35,6.96,6.73,29.32,12.13,17.19,27.50,26.59
Mn-ZnMoO4/SiO2,Mn,25,Zn,30,Mo,42,SiO2,11,0.185,0.185,40,40,20,775,10,7.0,2.3,0.8,0.75,3,21.02,7.23,2.68,4.55,5.32,6.95,34.40,12.75,21.65,25.31,33.06
Mn-ZnMoO4/SiO2,Mn,25,Zn,30,Mo,42,SiO2,11,0.185,0.185,40,40,20,775,15,10.5,3.4,1.1,0.50,3,17.60,6.03,2.84,3.19,4.38,5.70,34.26,16.14,18.13,24.89,32.39
Mn-ZnMoO4/SiO2,Mn,25,Zn,30,Mo,42,SiO2,11,0.185,0.185,40,40,20,775,20,14.0,4.5,1.5,0.38,3,14.72,4.87,2.43,2.44,3.30,4.16,33.08,16.51,16.58,22.42,28.26
Mn-ZnMoO4/SiO2,Mn,25,Zn,30,Mo,42,SiO2,11,0.185,0.185,40,40,20,775,10,7.0,2.4,0.6,0.75,4,16.37,5.49,2.50,2.99,3.06,5.05,33.54,15.27,18.27,18.69,30.85
Mn-ZnMoO4/SiO2,Mn,25,Zn,30,Mo,42,SiO2,11,0.185,0.185,40,40,20,775,15,10.5,3.6,0.9,0.50,4,12.07,4.28,2.29,1.99,2.11,3.74,35.46,18.97,16.49,17.48,30.99
Mn-ZnMoO4/SiO2,Mn,25,Zn,30,Mo,42,SiO2,11,0.185,0.185,40,40,20,775,20,14.0,4.8,1.2,0.38,4,10.87,3.79,2.15,1.64,1.70,2.97,34.87,19.78,15.09,15.64,27.32
Mn-ZnMoO4/SiO2,Mn,25,Zn,30,Mo,42,SiO2,11,0.185,0.185,40,40,20,775,10,7.0,2.6,0.4,0.75,6,10.88,3.93,2.13,1.80,1.53,3.62,36.12,19.58,16.54,14.06,33.27
Mn-ZnMoO4/SiO2,Mn,25,Zn,30,Mo,42,SiO2,11,0.185,0.185,40,40,20,775,15,10.5,3.9,0.6,0.50,6,9.36,2.61,1.53,1.08,0.62,2.32,27.88,16.35,11.54,6.62,24.79
Mn-ZnMoO4/SiO2,Mn,25,Zn,30,Mo,42,SiO2,11,0.185,0.185,40,40,20,775,20,14.0,5.1,0.9,0.38,6,6.17,2.39,1.60,0.79,0.30,1.92,38.74,25.93,12.80,4.86,31.12
Mn-ZnMoO4/SiO2,Mn,25,Zn,30,Mo,42,SiO2,11,0.185,0.185,40,40,20,750,10,1.5,5.7,2.8,0.75,2,34.14,8.09,1.81,6.28,19.01,6.81,23.70,5.30,18.39,55.68,19.95
Mn-ZnMoO4/SiO2,Mn,25,Zn,30,Mo,42,SiO2,11,0.185,0.185,40,40,20,750,15,2.3,8.5,4.3,0.50,2,36.09,8.42,2.03,6.39,18.85,6.74,23.33,5.62,17.71,52.23,18.68
Mn-ZnMoO4/SiO2,Mn,25,Zn,30,Mo,42,SiO2,11,0.185,0.185,40,40,20,750,20,3.0,11.3,5.7,0.38,2,36.04,8.65,2.15,6.50,18.70,6.60,24.00,5.97,18.04,51.89,18.31
Mn-ZnMoO4/SiO2,Mn,25,Zn,30,Mo,42,SiO2,11,0.185,0.185,40,40,20,750,10,1.5,6.4,2.1,0.75,3,25.46,8.22,2.15,6.07,11.63,4.18,32.29,8.44,23.84,45.68,16.42
Mn-ZnMoO4/SiO2,Mn,25,Zn,30,Mo,42,SiO2,11,0.185,0.185,40,40,20,750,15,2.3,9.6,3.2,0.50,3,22.42,8.92,2.62,6.30,11.51,4.20,39.79,11.69,28.10,51.34,18.73
Mn-ZnMoO4/SiO2,Mn,25,Zn,30,Mo,42,SiO2,11,0.185,0.185,40,40,20,750,20,3.0,12.8,4.3,0.38,3,23.37,8.75,2.73,6.02,10.74,3.88,37.44,11.68,25.76,45.96,16.60
Mn-ZnMoO4/SiO2,Mn,25,Zn,30,Mo,42,SiO2,11,0.185,0.185,40,40,20,750,10,1.5,6.8,1.7,0.75,4,20.52,7.58,2.35,5.23,7.62,3.30,36.94,11.45,25.49,37.13,16.08
Mn-ZnMoO4/SiO2,Mn,25,Zn,30,Mo,42,SiO2,11,0.185,0.185,40,40,20,750,15,2.3,10.2,2.6,0.50,4,18.48,7.65,2.67,4.98,6.84,3.12,41.40,14.45,26.95,37.01,16.88
Mn-ZnMoO4/SiO2,Mn,25,Zn,30,Mo,42,SiO2,11,0.185,0.185,40,40,20,750,20,3.0,13.6,3.4,0.38,4,16.60,7.03,2.71,4.32,5.72,2.51,42.35,16.33,26.02,34.46,15.12
Mn-ZnMoO4/SiO2,Mn,25,Zn,30,Mo,42,SiO2,11,0.185,0.185,40,40,20,750,10,1.5,7.3,1.2,0.75,6,14.83,5.75,2.29,3.46,3.70,2.43,38.77,15.44,23.33,24.95,16.39
Mn-ZnMoO4/SiO2,Mn,25,Zn,30,Mo,42,SiO2,11,0.185,0.185,40,40,20,750,15,2.3,10.9,1.8,0.50,6,9.19,4.84,2.28,2.56,2.81,1.85,52.67,24.81,27.86,30.58,20.13
Mn-ZnMoO4/SiO2,Mn,25,Zn,30,Mo,42,SiO2,11,0.185,0.185,40,40,20,750,20,3.0,14.6,2.4,0.38,6,6.90,4.16,2.18,1.98,2.21,1.41,60.29,31.59,28.70,32.03,20.43
Mn-ZnMoO4/SiO2,Mn,25,Zn,30,Mo,42,SiO2,11,0.185,0.185,40,40,20,750,10,4.0,4.0,2.0,0.75,2,33.72,8.44,2.22,6.22,17.39,7.56,25.03,6.58,18.45,51.57,22.42
Mn-ZnMoO4/SiO2,Mn,25,Zn,30,Mo,42,SiO2,11,0.185,0.185,40,40,20,750,15,6.0,6.0,3.0,0.50,2,31.84,8.82,2.42,6.40,15.93,6.33,27.70,7.60,20.10,50.03,19.88
Mn-ZnMoO4/SiO2,Mn,25,Zn,30,Mo,42,SiO2,11,0.185,0.185,40,40,20,750,20,8.0,8.0,4.0,0.38,2,31.49,8.90,2.59,6.31,14.80,5.58,28.26,8.22,20.04,47.00,17.72
Mn-ZnMoO4/SiO2,Mn,25,Zn,30,Mo,42,SiO2,11,0.185,0.185,40,40,20,750,10,4.0,4.5,1.5,0.75,3,22.31,7.92,2.53,5.39,8.88,4.61,35.50,11.34,24.16,39.80,20.66
Mn-ZnMoO4/SiO2,Mn,25,Zn,30,Mo,42,SiO2,11,0.185,0.185,40,40,20,750,15,6.0,6.8,2.3,0.50,3,18.64,7.50,2.78,4.72,7.08,3.78,40.24,14.91,25.32,37.98,20.28
Mn-ZnMoO4/SiO2,Mn,25,Zn,30,Mo,42,SiO2,11,0.185,0.185,40,40,20,750,20,8.0,9.0,3.0,0.38,3,16.09,6.92,2.75,4.17,5.98,3.09,43.01,17.09,25.92,37.17,19.20
Mn-ZnMoO4/SiO2,Mn,25,Zn,30,Mo,42,SiO2,11,0.185,0.185,40,40,20,750,10,4.0,4.8,1.2,0.75,4,15.70,6.44,2.53,3.91,4.92,3.43,41.02,16.11,24.90,31.34,21.85
Mn-ZnMoO4/SiO2,Mn,25,Zn,30,Mo,42,SiO2,11,0.185,0.185,40,40,20,750,15,6.0,7.2,1.8,0.50,4,11.77,5.20,2.48,2.72,3.56,2.44,44.18,21.07,23.11,30.25,20.73
Mn-ZnMoO4/SiO2,Mn,25,Zn,30,Mo,42,SiO2,11,0.185,0.185,40,40,20,750,20,8.0,9.6,2.4,0.38,4,7.21,4.79,2.33,2.46,2.86,1.91,66.44,32.32,34.12,39.67,26.49
Mn-ZnMoO4/SiO2,Mn,25,Zn,30,Mo,42,SiO2,11,0.185,0.185,40,40,20,750,10,4.0,5.1,0.9,0.75,6,6.48,4.13,2.03,2.10,2.03,2.15,63.73,31.33,32.41,31.33,33.18
Mn-ZnMoO4/SiO2,Mn,25,Zn,30,Mo,42,SiO2,11,0.185,0.185,40,40,20,750,15,6.0,7.7,1.3,0.50,6,4.63,3.33,1.91,1.42,1.37,1.54,71.92,41.25,30.67,29.59,33.26
Mn-ZnMoO4/SiO2,Mn,25,Zn,30,Mo,42,SiO2,11,0.185,0.185,40,40,20,750,20,8.0,10.3,1.7,0.38,6,4.22,2.76,1.72,1.04,1.07,1.18,65.40,40.76,24.64,25.36,27.96
Mn-ZnMoO4/SiO2,Mn,25,Zn,30,Mo,42,SiO2,11,0.185,0.185,40,40,20,750,10,7.0,2.0,1.0,0.75,2,18.87,5.38,2.63,2.75,5.29,5.82,28.51,13.94,14.57,28.03,30.84
Mn-ZnMoO4/SiO2,Mn,25,Zn,30,Mo,42,SiO2,11,0.185,0.185,40,40,20,750,15,10.5,3.0,1.5,0.50,2,16.04,3.75,2.27,1.48,2.97,4.09,23.38,14.15,9.23,18.52,25.50
Mn-ZnMoO4/SiO2,Mn,25,Zn,30,Mo,42,SiO2,11,0.185,0.185,40,40,20,750,20,14.0,4.0,2.0,0.38,2,13.00,3.44,2.13,1.31,2.17,3.35,26.46,16.38,10.08,16.69,25.77
Mn-ZnMoO4/SiO2,Mn,25,Zn,30,Mo,42,SiO2,11,0.185,0.185,40,40,20,750,10,7.0,2.3,0.8,0.75,3,11.82,3.81,2.20,1.61,2.37,3.71,32.23,18.61,13.62,20.05,31.39
Mn-ZnMoO4/SiO2,Mn,25,Zn,30,Mo,42,SiO2,11,0.185,0.185,40,40,20,750,15,10.5,3.4,1.1,0.50,3,9.05,2.97,2.04,0.93,1.60,3.05,32.82,22.54,10.28,17.68,33.70
Mn-ZnMoO4/SiO2,Mn,25,Zn,30,Mo,42,SiO2,11,0.185,0.185,40,40,20,750,20,14.0,4.5,1.5,0.38,3,5.03,2.42,1.51,0.91,0.70,2.19,48.11,30.02,18.09,13.92,43.54
Mn-ZnMoO4/SiO2,Mn,25,Zn,30,Mo,42,SiO2,11,0.185,0.185,40,40,20,750,10,7.0,2.4,0.6,0.75,4,8.89,3.21,1.95,1.26,1.45,2.98,36.11,21.93,14.17,16.31,33.52
Mn-ZnMoO4/SiO2,Mn,25,Zn,30,Mo,42,SiO2,11,0.185,0.185,40,40,20,750,15,10.5,3.6,0.9,0.50,4,6.35,1.88,1.32,0.56,0.75,2.04,29.61,20.79,8.82,11.81,32.13
Mn-ZnMoO4/SiO2,Mn,25,Zn,30,Mo,42,SiO2,11,0.185,0.185,40,40,20,750,20,14.0,4.8,1.2,0.38,4,6.47,1.65,1.17,0.48,0.24,1.53,25.50,18.08,7.42,3.71,23.65
Mn-ZnMoO4/SiO2,Mn,25,Zn,30,Mo,42,SiO2,11,0.185,0.185,40,40,20,750,10,7.0,2.6,0.4,0.75,6,5.05,2.21,1.48,0.73,0.32,2.01,43.76,29.31,14.46,6.34,39.80
Mn-ZnMoO4/SiO2,Mn,25,Zn,30,Mo,42,SiO2,11,0.185,0.185,40,40,20,750,15,10.5,3.9,0.6,0.50,6,3.34,1.44,1.01,0.43,0.23,1.21,43.11,30.24,12.87,6.89,36.23
Mn-ZnMoO4/SiO2,Mn,25,Zn,30,Mo,42,SiO2,11,0.185,0.185,40,40,20,750,20,14.0,5.1,0.9,0.38,6,3.44,1.10,0.78,0.32,0.32,0.95,31.98,22.67,9.30,9.30,27.62
Mn-ZnMoO4/SiO2,Mn,25,Zn,30,Mo,42,SiO2,11,0.185,0.185,40,40,20,700,10,1.5,5.7,2.8,0.75,2,31.43,7.17,2.38,4.79,14.48,5.19,22.81,7.57,15.24,46.07,16.51
Mn-ZnMoO4/SiO2,Mn,25,Zn,30,Mo,42,SiO2,11,0.185,0.185,40,40,20,700,15,2.3,8.5,4.3,0.50,2,25.67,7.31,2.56,4.75,13.02,4.22,28.48,9.97,18.50,50.72,16.44
Mn-ZnMoO4/SiO2,Mn,25,Zn,30,Mo,42,SiO2,11,0.185,0.185,40,40,20,700,20,3.0,11.3,5.7,0.38,2,22.13,7.08,2.56,4.52,11.42,3.55,31.99,11.57,20.42,51.60,16.04
Mn-ZnMoO4/SiO2,Mn,25,Zn,30,Mo,42,SiO2,11,0.185,0.185,40,40,20,700,10,1.5,6.4,2.1,0.75,3,10.97,4.93,2.19,2.74,4.96,2.13,44.94,19.96,24.98,45.21,19.42
Mn-ZnMoO4/SiO2,Mn,25,Zn,30,Mo,42,SiO2,11,0.185,0.185,40,40,20,700,15,2.3,9.6,3.2,0.50,3,7.21,4.12,2.03,2.09,3.81,1.46,57.14,28.16,28.99,52.84,20.25
Mn-ZnMoO4/SiO2,Mn,25,Zn,30,Mo,42,SiO2,11,0.185,0.185,40,40,20,700,20,3.0,12.8,4.3,0.38,3,5.60,3.72,1.92,1.80,3.04,1.07,66.43,34.29,32.14,54.29,19.11
Mn-ZnMoO4/SiO2,Mn,25,Zn,30,Mo,42,SiO2,11,0.185,0.185,40,40,20,700,10,1.5,6.8,1.7,0.75,4,7.05,3.05,1.62,1.43,2.17,1.15,43.26,22.98,20.28,30.78,16.31
Mn-ZnMoO4/SiO2,Mn,25,Zn,30,Mo,42,SiO2,11,0.185,0.185,40,40,20,700,15,2.3,10.2,2.6,0.50,4,4.91,2.45,1.42,1.03,1.42,0.82,49.90,28.92,20.98,28.92,16.70
Mn-ZnMoO4/SiO2,Mn,25,Zn,30,Mo,42,SiO2,11,0.185,0.185,40,40,20,700,20,3.0,13.6,3.4,0.38,4,3.24,2.11,1.26,0.85,1.02,0.64,65.12,38.89,26.23,31.48,19.75
Mn-ZnMoO4/SiO2,Mn,25,Zn,30,Mo,42,SiO2,11,0.185,0.185,40,40,20,700,10,1.5,7.3,1.2,0.75,6,3.08,1.70,1.02,0.68,0.81,0.70,55.19,33.12,22.08,26.30,22.73
Mn-ZnMoO4/SiO2,Mn,25,Zn,30,Mo,42,SiO2,11,0.185,0.185,40,40,20,700,15,2.3,10.9,1.8,0.50,6,3.11,1.29,0.84,0.45,0.36,0.50,41.48,27.01,14.47,11.58,16.08
Mn-ZnMoO4/SiO2,Mn,25,Zn,30,Mo,42,SiO2,11,0.185,0.185,40,40,20,700,20,3.0,14.6,2.4,0.38,6,1.75,1.06,0.70,0.36,0.16,0.37,60.57,40.00,20.57,9.14,21.14
Mn-ZnMoO4/SiO2,Mn,25,Zn,30,Mo,42,SiO2,11,0.185,0.185,40,40,20,700,10,4.0,4.0,2.0,0.75,2,11.58,4.83,2.20,2.63,5.73,2.55,41.71,19.00,22.71,49.48,22.02
Mn-ZnMoO4/SiO2,Mn,25,Zn,30,Mo,42,SiO2,11,0.185,0.185,40,40,20,700,15,6.0,6.0,3.0,0.50,2,7.83,3.89,1.97,1.92,3.71,1.65,49.68,25.16,24.52,47.38,21.07
Mn-ZnMoO4/SiO2,Mn,25,Zn,30,Mo,42,SiO2,11,0.185,0.185,40,40,20,700,20,8.0,8.0,4.0,0.38,2,6.91,3.51,1.92,1.59,2.92,1.28,50.80,27.79,23.01,42.26,18.52
Mn-ZnMoO4/SiO2,Mn,25,Zn,30,Mo,42,SiO2,11,0.185,0.185,40,40,20,700,10,4.0,4.5,1.5,0.75,3,5.59,2.47,1.48,0.99,1.60,1.33,44.19,26.48,17.71,28.62,23.79
Mn-ZnMoO4/SiO2,Mn,25,Zn,30,Mo,42,SiO2,11,0.185,0.185,40,40,20,700,15,6.0,6.8,2.3,0.50,3,2.38,1.83,1.21,0.62,0.86,0.89,76.89,50.84,26.05,36.13,37.39
Mn-ZnMoO4/SiO2,Mn,25,Zn,30,Mo,42,SiO2,11,0.185,0.185,40,40,20,700,20,8.0,9.0,3.0,0.38,3,2.95,1.61,1.07,0.54,0.47,0.64,54.58,36.27,18.31,15.93,21.69
Mn-ZnMoO4/SiO2,Mn,25,Zn,30,Mo,42,SiO2,11,0.185,0.185,40,40,20,700,10,4.0,4.8,1.2,0.75,4,2.17,1.63,1.05,0.58,0.72,0.97,75.12,48.39,26.73,33.18,44.70
Mn-ZnMoO4/SiO2,Mn,25,Zn,30,Mo,42,SiO2,11,0.185,0.185,40,40,20,700,15,6.0,7.2,1.8,0.50,4,2.82,1.32,0.88,0.44,0.18,0.63,46.81,31.21,15.60,6.38,22.34
Mn-ZnMoO4/SiO2,Mn,25,Zn,30,Mo,42,SiO2,11,0.185,0.185,40,40,20,700,20,8.0,9.6,2.4,0.38,4,2.41,1.06,0.77,0.29,0.03,0.45,43.98,31.95,12.03,1.24,18.67
Mn-ZnMoO4/SiO2,Mn,25,Zn,30,Mo,42,SiO2,11,0.185,0.185,40,40,20,700,10,4.0,5.1,0.9,0.75,6,1.90,0.93,0.68,0.25,0.20,0.62,48.95,35.79,13.16,10.53,32.63
Mn-ZnMoO4/SiO2,Mn,25,Zn,30,Mo,42,SiO2,11,0.185,0.185,40,40,20,700,15,6.0,7.7,1.3,0.50,6,1.54,0.72,0.58,0.14,0.08,0.38,46.75,37.66,9.09,5.19,24.68
Mn-ZnMoO4/SiO2,Mn,25,Zn,30,Mo,42,SiO2,11,0.185,0.185,40,40,20,700,20,8.0,10.3,1.7,0.38,6,1.34,0.68,0.50,0.18,0.31,0.30,50.75,37.31,13.43,23.13,22.39
Mn-ZnMoO4/SiO2,Mn,25,Zn,30,Mo,42,SiO2,11,0.185,0.185,40,40,20,700,10,7.0,2.0,1.0,0.75,2,2.49,1.09,0.87,0.22,0.41,1.14,43.78,34.94,8.84,16.47,45.78
Mn-ZnMoO4/SiO2,Mn,25,Zn,30,Mo,42,SiO2,11,0.185,0.185,40,40,20,700,15,10.5,3.0,1.5,0.50,2,3.25,0.89,0.72,0.17,0.97,0.65,27.38,22.15,5.23,29.85,20.00
Mn-ZnMoO4/SiO2,Mn,25,Zn,30,Mo,42,SiO2,11,0.185,0.185,40,40,20,700,20,14.0,4.0,2.0,0.38,2,2.80,0.88,0.86,0.02,1.28,0.53,31.43,30.71,0.71,45.71,18.93
Mn-ZnMoO4/SiO2,Mn,25,Zn,30,Mo,42,SiO2,11,0.185,0.185,40,40,20,700,10,7.0,2.3,0.8,0.75,3,2.92,0.70,0.64,0.06,0.59,0.78,23.97,21.92,2.05,20.21,26.71
Mn-ZnMoO4/SiO2,Mn,25,Zn,30,Mo,42,SiO2,11,0.185,0.185,40,40,20,700,15,10.5,3.4,1.1,0.50,3,3.38,0.76,0.73,0.03,1.19,0.55,22.49,21.60,0.89,35.21,16.27
Mn-ZnMoO4/SiO2,Mn,25,Zn,30,Mo,42,SiO2,11,0.185,0.185,40,40,20,700,20,14.0,4.5,1.5,0.38,3,2.29,0.53,0.43,0.10,1.22,0.39,23.14,18.78,4.37,53.28,17.03
Mn-ZnMoO4/SiO2,Mn,25,Zn,30,Mo,42,SiO2,11,0.185,0.185,40,40,20,700,10,7.0,2.4,0.6,0.75,4,1.08,0.71,0.62,0.09,0.75,0.65,65.74,57.41,8.33,69.44,60.19
Mn-ZnMoO4/SiO2,Mn,25,Zn,30,Mo,42,SiO2,11,0.185,0.185,40,40,20,700,15,10.5,3.6,0.9,0.50,4,1.77,0.52,0.42,0.10,1.08,0.40,29.38,23.73,5.65,61.02,22.60
Mn-ZnMoO4/SiO2,Mn,25,Zn,30,Mo,42,SiO2,11,0.185,0.185,40,40,20,700,20,14.0,4.8,1.2,0.38,4,2.63,0.46,0.35,0.11,1.27,0.26,17.49,13.31,4.18,48.29,9.89
Mn-ZnMoO4/SiO2,Mn,25,Zn,30,Mo,42,SiO2,11,0.185,0.185,40,40,20,700,10,7.0,2.6,0.4,0.75,6,2.28,0.66,0.49,0.17,0.83,0.48,28.95,21.49,7.46,36.40,21.05
Mn-ZnMoO4/SiO2,Mn,25,Zn,30,Mo,42,SiO2,11,0.185,0.185,40,40,20,700,15,10.5,3.9,0.6,0.50,6,2.65,0.54,0.53,0.01,1.05,0.30,20.38,20.00,0.38,39.62,11.32
Mn-ZnMoO4/SiO2,Mn,25,Zn,30,Mo,42,SiO2,11,0.185,0.185,40,40,20,700,20,14.0,5.1,0.9,0.38,6,2.41,0.53,0.45,0.08,1.10,0.22,21.99,18.67,3.32,45.64,9.13
Ti-Na2WO4/SiO2,Ti,22,Na,11,W,74,SiO2,11,0.370,0.185,40,40,20,900,10,1.5,5.7,2.8,0.75,2,29.96,4.90,0.53,4.37,21.17,12.56,16.36,1.77,14.59,70.66,41.92
Ti-Na2WO4/SiO2,Ti,22,Na,11,W,74,SiO2,11,0.370,0.185,40,40,20,900,15,2.3,8.5,4.3,0.50,2,33.19,5.41,0.57,4.84,23.12,10.77,16.30,1.72,14.58,69.66,32.45
Ti-Na2WO4/SiO2,Ti,22,Na,11,W,74,SiO2,11,0.370,0.185,40,40,20,900,20,3.0,11.3,5.7,0.38,2,33.12,5.97,0.59,5.38,23.64,9.71,18.03,1.78,16.24,71.38,29.32
Ti-Na2WO4/SiO2,Ti,22,Na,11,W,74,SiO2,11,0.370,0.185,40,40,20,900,10,1.5,6.4,2.1,0.75,3,19.81,5.08,0.48,4.60,15.61,7.45,25.64,2.42,23.22,78.80,37.61
Ti-Na2WO4/SiO2,Ti,22,Na,11,W,74,SiO2,11,0.370,0.185,40,40,20,900,15,2.3,9.6,3.2,0.50,3,21.55,5.77,0.51,5.26,15.95,6.33,26.77,2.37,24.41,74.01,29.37
Ti-Na2WO4/SiO2,Ti,22,Na,11,W,74,SiO2,11,0.370,0.185,40,40,20,900,20,3.0,12.8,4.3,0.38,3,21.62,6.33,0.56,5.77,16.36,5.66,29.28,2.59,26.69,75.67,26.18
Ti-Na2WO4/SiO2,Ti,22,Na,11,W,74,SiO2,11,0.370,0.185,40,40,20,900,10,1.5,6.8,1.7,0.75,4,14.97,4.97,0.48,4.49,12.24,5.32,33.20,3.21,29.99,81.76,35.54
Ti-Na2WO4/SiO2,Ti,22,Na,11,W,74,SiO2,11,0.370,0.185,40,40,20,900,15,2.3,10.2,2.6,0.50,4,10.27,5.95,0.51,5.44,12.44,4.58,57.94,4.97,52.97,121.13,44.60
Ti-Na2WO4/SiO2,Ti,22,Na,11,W,74,SiO2,11,0.370,0.185,40,40,20,900,20,3.0,13.6,3.4,0.38,4,14.16,6.32,0.53,5.79,12.28,4.03,44.63,3.74,40.89,86.72,28.46
Ti-Na2WO4/SiO2,Ti,22,Na,11,W,74,SiO2,11,0.370,0.185,40,40,20,900,10,1.5,7.3,1.2,0.75,6,9.38,4.72,0.43,4.29,8.44,3.47,50.32,4.58,45.74,89.98,36.99
Ti-Na2WO4/SiO2,Ti,22,Na,11,W,74,SiO2,11,0.370,0.185,40,40,20,900,15,2.3,10.9,1.8,0.50,6,10.81,5.28,0.46,4.82,7.90,2.86,48.84,4.26,44.59,73.08,26.46
Ti-Na2WO4/SiO2,Ti,22,Na,11,W,74,SiO2,11,0.370,0.185,40,40,20,900,20,3.0,14.6,2.4,0.38,6,12.58,5.59,0.51,5.08,7.52,2.43,44.44,4.05,40.38,59.78,19.32
Ti-Na2WO4/SiO2,Ti,22,Na,11,W,74,SiO2,11,0.370,0.185,40,40,20,900,10,4.0,4.0,2.0,0.75,2,33.10,4.54,0.50,4.04,22.56,11.85,13.72,1.51,12.21,68.16,35.80
Ti-Na2WO4/SiO2,Ti,22,Na,11,W,74,SiO2,11,0.370,0.185,40,40,20,900,15,6.0,6.0,3.0,0.50,2,34.71,5.29,0.54,4.75,23.14,10.08,15.24,1.56,13.68,66.67,29.04
Ti-Na2WO4/SiO2,Ti,22,Na,11,W,74,SiO2,11,0.370,0.185,40,40,20,900,20,8.0,8.0,4.0,0.38,2,36.19,5.79,0.61,5.18,23.88,9.11,16.00,1.69,14.31,65.99,25.17
Ti-Na2WO4/SiO2,Ti,22,Na,11,W,74,SiO2,11,0.370,0.185,40,40,20,900,10,4.0,4.5,1.5,0.75,3,23.87,4.75,0.46,4.29,15.87,7.19,19.90,1.93,17.97,66.49,30.12
Ti-Na2WO4/SiO2,Ti,22,Na,11,W,74,SiO2,11,0.370,0.185,40,40,20,900,15,6.0,6.8,2.3,0.50,3,23.09,5.63,0.45,5.18,15.38,5.97,24.38,1.95,22.43,66.61,25.86
Ti-Na2WO4/SiO2,Ti,22,Na,11,W,74,SiO2,11,0.370,0.185,40,40,20,900,20,8.0,9.0,3.0,0.38,3,23.32,6.13,0.56,5.57,15.37,5.30,26.29,2.40,23.89,65.91,22.73
Ti-Na2WO4/SiO2,Ti,22,Na,11,W,74,SiO2,11,0.370,0.185,40,40,20,900,10,4.0,4.8,1.2,0.75,4,17.97,4.83,0.46,4.37,11.55,5.17,26.88,2.56,24.32,64.27,28.77
Ti-Na2WO4/SiO2,Ti,22,Na,11,W,74,SiO2,11,0.370,0.185,40,40,20,900,15,6.0,7.2,1.8,0.50,4,18.51,5.44,0.45,4.99,11.38,4.42,29.39,2.43,26.96,61.48,23.88
Ti-Na2WO4/SiO2,Ti,22,Na,11,W,74,SiO2,11,0.370,0.185,40,40,20,900,20,8.0,9.6,2.4,0.38,4,18.19,6.02,0.47,5.55,11.29,3.95,33.10,2.58,30.51,62.07,21.72
Ti-Na2WO4/SiO2,Ti,22,Na,11,W,74,SiO2,11,0.370,0.185,40,40,20,900,10,4.0,5.1,0.9,0.75,6,11.38,4.49,0.38,4.11,7.35,3.21,39.46,3.34,36.12,64.59,28.21
Ti-Na2WO4/SiO2,Ti,22,Na,11,W,74,SiO2,11,0.370,0.185,40,40,20,900,15,6.0,7.7,1.3,0.50,6,11.93,5.09,0.41,4.68,7.11,2.80,42.67,3.44,39.23,59.60,23.47
Ti-Na2WO4/SiO2,Ti,22,Na,11,W,74,SiO2,11,0.370,0.185,40,40,20,900,20,8.0,10.3,1.7,0.38,6,12.79,5.52,0.59,4.93,6.58,2.61,43.16,4.61,38.55,51.45,20.41
Ti-Na2WO4/SiO2,Ti,22,Na,11,W,74,SiO2,11,0.370,0.185,40,40,20,900,10,7.0,2.0,1.0,0.75,2,38.19,4.71,0.45,4.26,19.77,10.79,12.33,1.18,11.15,51.77,28.25
Ti-Na2WO4/SiO2,Ti,22,Na,11,W,74,SiO2,11,0.370,0.185,40,40,20,900,15,10.5,3.0,1.5,0.50,2,39.39,5.64,0.70,4.94,18.97,9.24,14.32,1.78,12.54,48.16,23.46
Ti-Na2WO4/SiO2,Ti,22,Na,11,W,74,SiO2,11,0.370,0.185,40,40,20,900,20,14.0,4.0,2.0,0.38,2,39.23,6.32,0.72,5.60,18.95,8.81,16.11,1.84,14.27,48.30,22.46
Ti-Na2WO4/SiO2,Ti,22,Na,11,W,74,SiO2,11,0.370,0.185,40,40,20,900,10,7.0,2.3,0.8,0.75,3,27.97,4.94,0.53,4.41,12.78,7.00,17.66,1.89,15.77,45.69,25.03
Ti-Na2WO4/SiO2,Ti,22,Na,11,W,74,SiO2,11,0.370,0.185,40,40,20,900,15,10.5,3.4,1.1,0.50,3,26.71,5.93,0.64,5.29,11.88,6.33,22.20,2.40,19.81,44.48,23.70
Ti-Na2WO4/SiO2,Ti,22,Na,11,W,74,SiO2,11,0.370,0.185,40,40,20,900,20,14.0,4.5,1.5,0.38,3,25.92,6.81,0.76,6.05,11.14,5.97,26.27,2.93,23.34,42.98,23.03
Ti-Na2WO4/SiO2,Ti,22,Na,11,W,74,SiO2,11,0.370,0.185,40,40,20,900,10,7.0,2.4,0.6,0.75,4,21.37,4.92,0.50,4.42,9.27,5.34,23.02,2.34,20.68,43.38,24.99
Ti-Na2WO4/SiO2,Ti,22,Na,11,W,74,SiO2,11,0.370,0.185,40,40,20,900,15,10.5,3.6,0.9,0.50,4,20.33,6.07,0.68,5.39,7.81,4.76,29.86,3.34,26.51,38.42,23.41
Ti-Na2WO4/SiO2,Ti,22,Na,11,W,74,SiO2,11,0.370,0.185,40,40,20,900,20,14.0,4.8,1.2,0.38,4,22.33,6.99,1.08,5.91,6.71,4.46,31.30,4.84,26.47,30.05,19.97
Ti-Na2WO4/SiO2,Ti,22,Na,11,W,74,SiO2,11,0.370,0.185,40,40,20,900,10,7.0,2.6,0.4,0.75,6,15.36,4.41,0.47,3.94,5.31,3.49,28.71,3.06,25.65,34.57,22.72
Ti-Na2WO4/SiO2,Ti,22,Na,11,W,74,SiO2,11,0.370,0.185,40,40,20,900,15,10.5,3.9,0.6,0.50,6,16.40,5.37,0.74,4.63,4.13,2.98,32.74,4.51,28.23,25.18,18.17
Ti-Na2WO4/SiO2,Ti,22,Na,11,W,74,SiO2,11,0.370,0.185,40,40,20,900,20,14.0,5.1,0.9,0.38,6,15.60,6.53,1.31,5.22,3.48,2.98,41.86,8.40,33.46,22.31,19.10
Ti-Na2WO4/SiO2,Ti,22,Na,11,W,74,SiO2,11,0.370,0.185,40,40,20,850,10,1.5,5.7,2.8,0.75,2,31.51,6.38,0.75,5.63,21.04,9.17,20.25,2.38,17.87,66.77,29.10
Ti-Na2WO4/SiO2,Ti,22,Na,11,W,74,SiO2,11,0.370,0.185,40,40,20,850,15,2.3,8.5,4.3,0.50,2,34.54,6.89,0.85,6.04,21.53,8.36,19.95,2.46,17.49,62.33,24.20
Ti-Na2WO4/SiO2,Ti,22,Na,11,W,74,SiO2,11,0.370,0.185,40,40,20,850,20,3.0,11.3,5.7,0.38,2,34.08,7.47,0.95,6.52,21.87,7.89,21.92,2.79,19.13,64.17,23.15
Ti-Na2WO4/SiO2,Ti,22,Na,11,W,74,SiO2,11,0.370,0.185,40,40,20,850,10,1.5,6.4,2.1,0.75,3,21.61,6.64,0.71,5.93,14.55,5.43,30.73,3.29,27.44,67.33,25.13
Ti-Na2WO4/SiO2,Ti,22,Na,11,W,74,SiO2,11,0.370,0.185,40,40,20,850,15,2.3,9.6,3.2,0.50,3,21.35,7.28,0.88,6.40,14.44,5.07,34.10,4.12,29.98,67.63,23.75
Ti-Na2WO4/SiO2,Ti,22,Na,11,W,74,SiO2,11,0.370,0.185,40,40,20,850,20,3.0,12.8,4.3,0.38,3,22.57,7.84,1.10,6.74,13.98,4.82,34.74,4.87,29.86,61.94,21.36
Ti-Na2WO4/SiO2,Ti,22,Na,11,W,74,SiO2,11,0.370,0.185,40,40,20,850,10,1.5,6.8,1.7,0.75,4,17.63,6.25,0.68,5.57,10.36,3.84,35.45,3.86,31.59,58.76,21.78
Ti-Na2WO4/SiO2,Ti,22,Na,11,W,74,SiO2,11,0.370,0.185,40,40,20,850,15,2.3,10.2,2.6,0.50,4,19.73,6.91,0.92,5.99,9.64,3.50,35.02,4.66,30.36,48.86,17.74
Ti-Na2WO4/SiO2,Ti,22,Na,11,W,74,SiO2,11,0.370,0.185,40,40,20,850,20,3.0,13.6,3.4,0.38,4,20.05,7.57,1.35,6.22,8.90,3.47,37.76,6.73,31.02,44.39,17.31
Ti-Na2WO4/SiO2,Ti,22,Na,11,W,74,SiO2,11,0.370,0.185,40,40,20,850,10,1.5,7.3,1.2,0.75,6,12.11,5.79,0.74,5.05,6.15,2.56,47.81,6.11,41.70,50.78,21.14
Ti-Na2WO4/SiO2,Ti,22,Na,11,W,74,SiO2,11,0.370,0.185,40,40,20,850,15,2.3,10.9,1.8,0.50,6,13.36,6.89,1.36,5.53,5.12,2.55,51.57,10.18,41.39,38.32,19.09
Ti-Na2WO4/SiO2,Ti,22,Na,11,W,74,SiO2,11,0.370,0.185,40,40,20,850,20,3.0,14.6,2.4,0.38,6,16.43,8.09,2.04,6.05,4.10,2.57,49.24,12.42,36.82,24.95,15.64
Ti-Na2WO4/SiO2,Ti,22,Na,11,W,74,SiO2,11,0.370,0.185,40,40,20,850,10,4.0,4.0,2.0,0.75,2,34.10,6.24,0.77,5.47,20.64,9.51,18.30,2.26,16.04,60.53,27.89
Ti-Na2WO4/SiO2,Ti,22,Na,11,W,74,SiO2,11,0.370,0.185,40,40,20,850,15,6.0,6.0,3.0,0.50,2,34.26,7.07,0.93,6.14,19.98,8.40,20.64,2.71,17.92,58.32,24.52
Ti-Na2WO4/SiO2,Ti,22,Na,11,W,74,SiO2,11,0.370,0.185,40,40,20,850,20,8.0,8.0,4.0,0.38,2,35.09,7.79,1.13,6.66,19.39,7.95,22.20,3.22,18.98,55.26,22.66
Ti-Na2WO4/SiO2,Ti,22,Na,11,W,74,SiO2,11,0.370,0.185,40,40,20,850,10,4.0,4.5,1.5,0.75,3,23.52,6.54,0.78,5.76,13.06,5.74,27.81,3.32,24.49,55.53,24.40
Ti-Na2WO4/SiO2,Ti,22,Na,11,W,74,SiO2,11,0.370,0.185,40,40,20,850,15,6.0,6.8,2.3,0.50,3,23.64,7.65,1.25,6.40,11.44,5.29,32.36,5.29,27.07,48.39,22.38
Ti-Na2WO4/SiO2,Ti,22,Na,11,W,74,SiO2,11,0.370,0.185,40,40,20,850,20,8.0,9.0,3.0,0.38,3,27.18,8.69,1.87,6.82,10.40,5.32,31.97,6.88,25.09,38.26,19.57
Ti-Na2WO4/SiO2,Ti,22,Na,11,W,74,SiO2,11,0.370,0.185,40,40,20,850,10,4.0,4.8,1.2,0.75,4,18.01,6.32,0.85,5.47,8.82,4.26,35.09,4.72,30.37,48.97,23.65
Ti-Na2WO4/SiO2,Ti,22,Na,11,W,74,SiO2,11,0.370,0.185,40,40,20,850,15,6.0,7.2,1.8,0.50,4,19.33,8.28,1.77,6.51,7.11,4.32,42.83,9.16,33.68,36.78,22.35
Ti-Na2WO4/SiO2,Ti,22,Na,11,W,74,SiO2,11,0.370,0.185,40,40,20,850,20,8.0,9.6,2.4,0.38,4,21.87,10.32,2.57,7.75,5.98,4.38,47.19,11.75,35.44,27.34,20.03
Ti-Na2WO4/SiO2,Ti,22,Na,11,W,74,SiO2,11,0.370,0.185,40,40,20,850,10,4.0,5.1,0.9,0.75,6,12.43,6.27,1.15,5.12,4.27,2.94,50.44,9.25,41.19,34.35,23.65
Ti-Na2WO4/SiO2,Ti,22,Na,11,W,74,SiO2,11,0.370,0.185,40,40,20,850,15,6.0,7.7,1.3,0.50,6,14.26,8.95,2.23,6.72,3.27,3.01,62.76,15.64,47.12,22.93,21.11
Ti-Na2WO4/SiO2,Ti,22,Na,11,W,74,SiO2,11,0.370,0.185,40,40,20,850,20,8.0,10.3,1.7,0.38,6,17.58,11.03,2.99,8.04,2.59,2.88,62.74,17.01,45.73,14.73,16.38
Ti-Na2WO4/SiO2,Ti,22,Na,11,W,74,SiO2,11,0.370,0.185,40,40,20,850,10,7.0,2.0,1.0,0.75,2,36.07,9.26,1.86,7.40,12.60,11.25,25.67,5.16,20.52,34.93,31.19
Ti-Na2WO4/SiO2,Ti,22,Na,11,W,74,SiO2,11,0.370,0.185,40,40,20,850,15,10.5,3.0,1.5,0.50,2,40.81,14.68,3.23,11.45,8.83,10.92,35.97,7.91,28.06,21.64,26.76
Ti-Na2WO4/SiO2,Ti,22,Na,11,W,74,SiO2,11,0.370,0.185,40,40,20,850,20,14.0,4.0,2.0,0.38,2,42.99,17.81,3.83,13.98,8.39,10.64,41.43,8.91,32.52,19.52,24.75
Ti-Na2WO4/SiO2,Ti,22,Na,11,W,74,SiO2,11,0.370,0.185,40,40,20,850,10,7.0,2.3,0.8,0.75,3,27.15,10.85,2.38,8.47,6.37,7.84,39.96,8.77,31.20,23.46,28.88
Ti-Na2WO4/SiO2,Ti,22,Na,11,W,74,SiO2,11,0.370,0.185,40,40,20,850,15,10.5,3.4,1.1,0.50,3,30.96,15.66,3.62,12.04,4.77,7.36,50.58,11.69,38.89,15.41,23.77
Ti-Na2WO4/SiO2,Ti,22,Na,11,W,74,SiO2,11,0.370,0.185,40,40,20,850,20,14.0,4.5,1.5,0.38,3,31.59,17.94,4.19,13.75,4.53,6.83,56.79,13.26,43.53,14.34,21.62
Ti-Na2WO4/SiO2,Ti,22,Na,11,W,74,SiO2,11,0.370,0.185,40,40,20,850,10,7.0,2.4,0.6,0.75,4,21.65,10.66,2.45,8.21,3.96,5.72,49.24,11.32,37.92,18.29,26.42
Ti-Na2WO4/SiO2,Ti,22,Na,11,W,74,SiO2,11,0.370,0.185,40,40,20,850,15,10.5,3.6,0.9,0.50,4,25.56,14.13,3.54,10.59,3.36,5.12,55.28,13.85,41.43,13.15,20.03
Ti-Na2WO4/SiO2,Ti,22,Na,11,W,74,SiO2,11,0.370,0.185,40,40,20,850,20,14.0,4.8,1.2,0.38,4,27.33,16.25,4.14,12.11,2.61,4.73,59.46,15.15,44.31,9.55,17.31
Ti-Na2WO4/SiO2,Ti,22,Na,11,W,74,SiO2,11,0.370,0.185,40,40,20,850,10,7.0,2.6,0.4,0.75,6,16.23,9.07,2.27,6.80,1.99,3.70,55.88,13.99,41.90,12.26,22.80
Ti-Na2WO4/SiO2,Ti,22,Na,11,W,74,SiO2,11,0.370,0.185,40,40,20,850,15,10.5,3.9,0.6,0.50,6,18.38,11.26,3.30,7.96,1.10,3.01,61.26,17.95,43.31,5.98,16.38
Ti-Na2WO4/SiO2,Ti,22,Na,11,W,74,SiO2,11,0.370,0.185,40,40,20,850,20,14.0,5.1,0.9,0.38,6,19.90,12.96,4.09,8.87,0.87,2.75,65.13,20.55,44.57,4.37,13.82
Ti-Na2WO4/SiO2,Ti,22,Na,11,W,74,SiO2,11,0.370,0.185,40,40,20,800,10,1.5,5.7,2.8,0.75,2,38.76,7.42,1.65,5.77,15.08,8.59,19.14,4.26,14.89,38.91,22.16
Ti-Na2WO4/SiO2,Ti,22,Na,11,W,74,SiO2,11,0.370,0.185,40,40,20,800,15,2.3,8.5,4.3,0.50,2,39.61,9.80,2.72,7.08,14.60,8.91,24.74,6.87,17.87,36.86,22.49
Ti-Na2WO4/SiO2,Ti,22,Na,11,W,74,SiO2,11,0.370,0.185,40,40,20,800,20,3.0,11.3,5.7,0.38,2,40.12,12.40,3.59,8.81,13.59,9.07,30.91,8.95,21.96,33.87,22.61
Ti-Na2WO4/SiO2,Ti,22,Na,11,W,74,SiO2,11,0.370,0.185,40,40,20,800,10,1.5,6.4,2.1,0.75,3,32.69,9.12,2.50,6.62,8.44,5.81,27.90,7.65,20.25,25.82,17.77
Ti-Na2WO4/SiO2,Ti,22,Na,11,W,74,SiO2,11,0.370,0.185,40,40,20,800,15,2.3,9.6,3.2,0.50,3,28.79,14.17,4.02,10.15,7.49,6.18,49.22,13.96,35.26,26.02,21.47
Ti-Na2WO4/SiO2,Ti,22,Na,11,W,74,SiO2,11,0.370,0.185,40,40,20,800,20,3.0,12.8,4.3,0.38,3,33.15,15.04,4.25,10.79,7.30,6.02,45.37,12.82,32.55,22.02,18.16
Ti-Na2WO4/SiO2,Ti,22,Na,11,W,74,SiO2,11,0.370,0.185,40,40,20,800,10,1.5,6.8,1.7,0.75,4,27.71,11.03,3.19,7.84,5.23,4.66,39.81,11.51,28.29,18.87,16.82
Ti-Na2WO4/SiO2,Ti,22,Na,11,W,74,SiO2,11,0.370,0.185,40,40,20,800,15,2.3,10.2,2.6,0.50,4,26.44,14.62,4.10,10.52,4.69,4.56,55.30,15.51,39.79,17.74,17.25
Ti-Na2WO4/SiO2,Ti,22,Na,11,W,74,SiO2,11,0.370,0.185,40,40,20,800,20,3.0,13.6,3.4,0.38,4,26.80,14.87,4.27,10.60,4.63,4.12,55.49,15.93,39.55,17.28,15.37
Ti-Na2WO4/SiO2,Ti,22,Na,11,W,74,SiO2,11,0.370,0.185,40,40,20,800,10,1.5,7.3,1.2,0.75,6,21.36,11.55,3.36,8.19,2.50,3.02,54.07,15.73,38.34,11.70,14.14
Ti-Na2WO4/SiO2,Ti,22,Na,11,W,74,SiO2,11,0.370,0.185,40,40,20,800,15,2.3,10.9,1.8,0.50,6,20.72,13.55,4.06,9.49,2.37,2.81,65.40,19.59,45.80,11.44,13.56
Ti-Na2WO4/SiO2,Ti,22,Na,11,W,74,SiO2,11,0.370,0.185,40,40,20,800,20,3.0,14.6,2.4,0.38,6,18.65,13.23,4.27,8.96,2.40,2.41,70.94,22.90,48.04,12.87,12.92
Ti-Na2WO4/SiO2,Ti,22,Na,11,W,74,SiO2,11,0.370,0.185,40,40,20,800,10,4.0,4.0,2.0,0.75,2,37.63,13.88,3.65,10.23,12.11,11.23,36.89,9.70,27.19,32.18,29.84
Ti-Na2WO4/SiO2,Ti,22,Na,11,W,74,SiO2,11,0.370,0.185,40,40,20,800,15,6.0,6.0,3.0,0.50,2,40.84,17.53,4.20,13.33,11.11,10.57,42.92,10.28,32.64,27.20,25.88
Ti-Na2WO4/SiO2,Ti,22,Na,11,W,74,SiO2,11,0.370,0.185,40,40,20,800,20,8.0,8.0,4.0,0.38,2,38.90,18.32,4.32,14.00,11.02,9.36,47.10,11.11,35.99,28.33,24.06
Ti-Na2WO4/SiO2,Ti,22,Na,11,W,74,SiO2,11,0.370,0.185,40,40,20,800,10,4.0,4.5,1.5,0.75,3,31.25,15.56,3.96,11.60,6.34,7.20,49.79,12.67,37.12,20.29,23.04
Ti-Na2WO4/SiO2,Ti,22,Na,11,W,74,SiO2,11,0.370,0.185,40,40,20,800,15,6.0,6.8,2.3,0.50,3,32.07,17.23,4.29,12.94,6.14,6.54,53.73,13.38,40.35,19.15,20.39
Ti-Na2WO4/SiO2,Ti,22,Na,11,W,74,SiO2,11,0.370,0.185,40,40,20,800,20,8.0,9.0,3.0,0.38,3,30.00,16.96,4.44,12.52,6.03,5.31,56.53,14.80,41.73,20.10,17.70
Ti-Na2WO4/SiO2,Ti,22,Na,11,W,74,SiO2,11,0.370,0.185,40,40,20,800,10,4.0,4.8,1.2,0.75,4,26.09,15.24,4.09,11.15,3.73,5.13,58.41,15.68,42.74,14.30,19.66
Ti-Na2WO4/SiO2,Ti,22,Na,11,W,74,SiO2,11,0.370,0.185,40,40,20,800,15,6.0,7.2,1.8,0.50,4,26.23,16.35,4.33,12.02,3.88,4.42,62.33,16.51,45.83,14.79,16.85
Ti-Na2WO4/SiO2,Ti,22,Na,11,W,74,SiO2,11,0.370,0.185,40,40,20,800,20,8.0,9.6,2.4,0.38,4,23.66,15.76,4.56,11.20,3.73,3.68,66.61,19.27,47.34,15.77,15.55
Ti-Na2WO4/SiO2,Ti,22,Na,11,W,74,SiO2,11,0.370,0.185,40,40,20,800,10,4.0,5.1,0.9,0.75,6,18.25,13.67,4.00,9.67,1.76,3.11,74.90,21.92,52.99,9.64,17.04
Ti-Na2WO4/SiO2,Ti,22,Na,11,W,74,SiO2,11,0.370,0.185,40,40,20,800,15,6.0,7.7,1.3,0.50,6,17.51,14.37,4.43,9.94,1.84,2.65,82.07,25.30,56.77,10.51,15.13
Ti-Na2WO4/SiO2,Ti,22,Na,11,W,74,SiO2,11,0.370,0.185,40,40,20,800,20,8.0,10.3,1.7,0.38,6,16.64,13.15,4.50,8.65,1.77,2.20,79.03,27.04,51.98,10.64,13.22
Ti-Na2WO4/SiO2,Ti,22,Na,11,W,74,SiO2,11,0.370,0.185,40,40,20,800,10,7.0,2.0,1.0,0.75,2,43.51,20.23,4.00,16.23,7.85,11.46,46.50,9.19,37.30,18.04,26.34
Ti-Na2WO4/SiO2,Ti,22,Na,11,W,74,SiO2,11,0.370,0.185,40,40,20,800,15,10.5,3.0,1.5,0.50,2,39.55,19.43,4.38,15.05,7.59,8.90,49.13,11.07,38.05,19.19,22.50
Ti-Na2WO4/SiO2,Ti,22,Na,11,W,74,SiO2,11,0.370,0.185,40,40,20,800,20,14.0,4.0,2.0,0.38,2,33.43,17.60,4.74,12.86,6.26,6.82,52.65,14.18,38.47,18.73,20.40
Ti-Na2WO4/SiO2,Ti,22,Na,11,W,74,SiO2,11,0.370,0.185,40,40,20,800,10,7.0,2.3,0.8,0.75,3,33.79,18.88,4.45,14.43,4.42,7.56,55.87,13.17,42.70,13.08,22.37
Ti-Na2WO4/SiO2,Ti,22,Na,11,W,74,SiO2,11,0.370,0.185,40,40,20,800,15,10.5,3.4,1.1,0.50,3,31.01,17.17,4.72,12.45,4.50,5.41,55.37,15.22,40.15,14.51,17.45
Ti-Na2WO4/SiO2,Ti,22,Na,11,W,74,SiO2,11,0.370,0.185,40,40,20,800,20,14.0,4.5,1.5,0.38,3,25.12,15.26,4.98,10.28,3.13,4.19,60.75,19.82,40.92,12.46,16.68
Ti-Na2WO4/SiO2,Ti,22,Na,11,W,74,SiO2,11,0.370,0.185,40,40,20,800,10,7.0,2.4,0.6,0.75,4,27.77,17.35,4.74,12.61,2.33,5.27,62.48,17.07,45.41,8.39,18.98
Ti-Na2WO4/SiO2,Ti,22,Na,11,W,74,SiO2,11,0.370,0.185,40,40,20,800,15,10.5,3.6,0.9,0.50,4,25.50,15.49,4.83,10.66,2.44,3.87,60.75,18.94,41.80,9.57,15.18
Ti-Na2WO4/SiO2,Ti,22,Na,11,W,74,SiO2,11,0.370,0.185,40,40,20,800,20,14.0,4.8,1.2,0.38,4,21.59,13.61,5.14,8.47,1.81,3.03,63.04,23.81,39.23,8.38,14.03
Ti-Na2WO4/SiO2,Ti,22,Na,11,W,74,SiO2,11,0.370,0.185,40,40,20,800,10,7.0,2.6,0.4,0.75,6,18.42,14.66,4.50,10.16,0.95,3.42,79.59,24.43,55.16,5.16,18.57
Ti-Na2WO4/SiO2,Ti,22,Na,11,W,74,SiO2,11,0.370,0.185,40,40,20,800,15,10.5,3.9,0.6,0.50,6,17.50,12.54,4.67,7.87,0.64,2.36,71.66,26.69,44.97,3.66,13.49
Ti-Na2WO4/SiO2,Ti,22,Na,11,W,74,SiO2,11,0.370,0.185,40,40,20,800,20,14.0,5.1,0.9,0.38,6,17.06,11.72,4.73,6.99,0.67,2.09,68.70,27.73,40.97,3.93,12.25
Ti-Na2WO4/SiO2,Ti,22,Na,11,W,74,SiO2,11,0.370,0.185,40,40,20,775,10,1.5,5.7,2.8,0.75,2,38.39,14.33,3.91,10.42,11.71,10.88,37.33,10.18,27.14,30.50,28.34
Ti-Na2WO4/SiO2,Ti,22,Na,11,W,74,SiO2,11,0.370,0.185,40,40,20,775,15,2.3,8.5,4.3,0.50,2,39.41,15.97,4.09,11.88,11.77,9.63,40.52,10.38,30.14,29.87,24.44
Ti-Na2WO4/SiO2,Ti,22,Na,11,W,74,SiO2,11,0.370,0.185,40,40,20,775,20,3.0,11.3,5.7,0.38,2,36.58,15.96,4.16,11.80,11.36,8.17,43.63,11.37,32.26,31.06,22.33
Ti-Na2WO4/SiO2,Ti,22,Na,11,W,74,SiO2,11,0.370,0.185,40,40,20,775,10,1.5,6.4,2.1,0.75,3,30.49,15.67,4.16,11.51,6.76,6.64,51.39,13.64,37.75,22.17,21.78
Ti-Na2WO4/SiO2,Ti,22,Na,11,W,74,SiO2,11,0.370,0.185,40,40,20,775,15,2.3,9.6,3.2,0.50,3,26.83,16.20,4.34,11.86,6.56,5.89,60.38,16.18,44.20,24.45,21.95
Ti-Na2WO4/SiO2,Ti,22,Na,11,W,74,SiO2,11,0.370,0.185,40,40,20,775,20,3.0,12.8,4.3,0.38,3,23.12,15.09,4.44,10.65,6.12,4.47,65.27,19.20,46.06,26.47,19.33
Ti-Na2WO4/SiO2,Ti,22,Na,11,W,74,SiO2,11,0.370,0.185,40,40,20,775,10,1.5,6.8,1.7,0.75,4,26.25,14.78,4.12,10.66,4.49,4.72,56.30,15.70,40.61,17.10,17.98
Ti-Na2WO4/SiO2,Ti,22,Na,11,W,74,SiO2,11,0.370,0.185,40,40,20,775,15,2.3,10.2,2.6,0.50,4,23.30,14.67,4.25,10.42,4.20,3.84,62.96,18.24,44.72,18.03,16.48
Ti-Na2WO4/SiO2,Ti,22,Na,11,W,74,SiO2,11,0.370,0.185,40,40,20,775,20,3.0,13.6,3.4,0.38,4,19.78,12.96,4.39,8.57,3.29,2.84,65.52,22.19,43.33,16.63,14.36
Ti-Na2WO4/SiO2,Ti,22,Na,11,W,74,SiO2,11,0.370,0.185,40,40,20,775,10,1.5,7.3,1.2,0.75,6,20.09,13.38,4.10,9.28,2.17,2.96,66.60,20.41,46.19,10.80,14.73
Ti-Na2WO4/SiO2,Ti,22,Na,11,W,74,SiO2,11,0.370,0.185,40,40,20,775,15,2.3,10.9,1.8,0.50,6,16.37,12.31,4.30,8.01,2.09,2.25,75.20,26.27,48.93,12.77,13.74
Ti-Na2WO4/SiO2,Ti,22,Na,11,W,74,SiO2,11,0.370,0.185,40,40,20,775,20,3.0,14.6,2.4,0.38,6,12.76,10.74,4.26,6.48,1.60,1.71,84.17,33.39,50.78,12.54,13.40
Ti-Na2WO4/SiO2,Ti,22,Na,11,W,74,SiO2,11,0.370,0.185,40,40,20,775,10,4.0,4.0,2.0,0.75,2,39.73,18.21,3.93,14.28,10.29,10.81,45.83,9.89,35.94,25.90,27.21
Ti-Na2WO4/SiO2,Ti,22,Na,11,W,74,SiO2,11,0.370,0.185,40,40,20,775,15,6.0,6.0,3.0,0.50,2,35.19,17.35,4.24,13.11,9.16,7.96,49.30,12.05,37.25,26.03,22.62
Ti-Na2WO4/SiO2,Ti,22,Na,11,W,74,SiO2,11,0.370,0.185,40,40,20,775,20,8.0,8.0,4.0,0.38,2,29.43,15.95,4.42,11.53,7.57,6.05,54.20,15.02,39.18,25.72,20.56
Ti-Na2WO4/SiO2,Ti,22,Na,11,W,74,SiO2,11,0.370,0.185,40,40,20,775,10,4.0,4.5,1.5,0.75,3,30.01,17.11,4.16,12.95,5.67,6.56,57.01,13.86,43.15,18.89,21.86
Ti-Na2WO4/SiO2,Ti,22,Na,11,W,74,SiO2,11,0.370,0.185,40,40,20,775,15,6.0,6.8,2.3,0.50,3,26.21,15.59,4.33,11.26,5.01,4.76,59.48,16.52,42.96,19.11,18.16
Ti-Na2WO4/SiO2,Ti,22,Na,11,W,74,SiO2,11,0.370,0.185,40,40,20,775,20,8.0,9.0,3.0,0.38,3,20.96,13.89,4.60,9.29,3.92,3.58,66.27,21.95,44.32,18.70,17.08
Ti-Na2WO4/SiO2,Ti,22,Na,11,W,74,SiO2,11,0.370,0.185,40,40,20,775,10,4.0,4.8,1.2,0.75,4,25.65,15.62,4.37,11.25,3.73,4.65,60.90,17.04,43.86,14.54,18.13
Ti-Na2WO4/SiO2,Ti,22,Na,11,W,74,SiO2,11,0.370,0.185,40,40,20,775,15,6.0,7.2,1.8,0.50,4,19.66,14.23,4.55,9.68,2.88,3.23,72.38,23.14,49.24,14.65,16.43
Ti-Na2WO4/SiO2,Ti,22,Na,11,W,74,SiO2,11,0.370,0.185,40,40,20,775,20,8.0,9.6,2.4,0.38,4,15.14,12.19,4.69,7.50,2.22,2.52,80.52,30.98,49.54,14.66,16.64
Ti-Na2WO4/SiO2,Ti,22,Na,11,W,74,SiO2,11,0.370,0.185,40,40,20,775,10,4.0,5.1,0.9,0.75,6,17.87,13.42,4.41,9.01,1.70,2.78,75.10,24.68,50.42,9.51,15.56
Ti-Na2WO4/SiO2,Ti,22,Na,11,W,74,SiO2,11,0.370,0.185,40,40,20,775,15,6.0,7.7,1.3,0.50,6,13.50,11.78,4.58,7.20,1.53,2.07,87.26,33.93,53.33,11.33,15.33
Ti-Na2WO4/SiO2,Ti,22,Na,11,W,74,SiO2,11,0.370,0.185,40,40,20,775,20,8.0,10.3,1.7,0.38,6,9.99,9.91,4.44,5.47,0.94,1.59,99.20,44.44,54.75,9.41,15.92
Ti-Na2WO4/SiO2,Ti,22,Na,11,W,74,SiO2,11,0.370,0.185,40,40,20,775,10,7.0,2.0,1.0,0.75,2,35.13,17.56,4.72,12.84,6.58,8.35,49.99,13.44,36.55,18.73,23.77
Ti-Na2WO4/SiO2,Ti,22,Na,11,W,74,SiO2,11,0.370,0.185,40,40,20,775,15,10.5,3.0,1.5,0.50,2,27.63,14.05,5.05,9.00,3.64,5.11,50.85,18.28,32.57,13.17,18.49
Ti-Na2WO4/SiO2,Ti,22,Na,11,W,74,SiO2,11,0.370,0.185,40,40,20,775,20,14.0,4.0,2.0,0.38,2,21.27,12.09,5.11,6.98,1.92,3.84,56.84,24.02,32.82,9.03,18.05
Ti-Na2WO4/SiO2,Ti,22,Na,11,W,74,SiO2,11,0.370,0.185,40,40,20,775,10,7.0,2.3,0.8,0.75,3,26.83,16.00,4.81,11.19,3.40,5.79,59.63,17.93,41.71,12.67,21.58
Ti-Na2WO4/SiO2,Ti,22,Na,11,W,74,SiO2,11,0.370,0.185,40,40,20,775,15,10.5,3.4,1.1,0.50,3,19.23,12.67,5.01,7.66,2.02,3.69,65.89,26.05,39.83,10.50,19.19
Ti-Na2WO4/SiO2,Ti,22,Na,11,W,74,SiO2,11,0.370,0.185,40,40,20,775,20,14.0,4.5,1.5,0.38,3,14.88,10.42,5.00,5.42,0.89,2.81,70.03,33.60,36.42,5.98,18.88
Ti-Na2WO4/SiO2,Ti,22,Na,11,W,74,SiO2,11,0.370,0.185,40,40,20,775,10,7.0,2.4,0.6,0.75,4,22.63,14.17,4.79,9.38,2.05,4.32,62.62,21.17,41.45,9.06,19.09
Ti-Na2WO4/SiO2,Ti,22,Na,11,W,74,SiO2,11,0.370,0.185,40,40,20,775,15,10.5,3.6,0.9,0.50,4,16.64,11.15,4.80,6.35,1.07,2.85,67.01,28.85,38.16,6.43,17.13
Ti-Na2WO4/SiO2,Ti,22,Na,11,W,74,SiO2,11,0.370,0.185,40,40,20,775,20,14.0,4.8,1.2,0.38,4,13.46,8.91,4.62,4.29,0.45,2.14,66.20,34.32,31.87,3.34,15.90
Ti-Na2WO4/SiO2,Ti,22,Na,11,W,74,SiO2,11,0.370,0.185,40,40,20,775,10,7.0,2.6,0.4,0.75,6,16.84,12.05,4.64,7.41,0.84,2.89,71.56,27.55,44.00,4.99,17.16
Ti-Na2WO4/SiO2,Ti,22,Na,11,W,74,SiO2,11,0.370,0.185,40,40,20,775,15,10.5,3.9,0.6,0.50,6,12.75,8.36,4.20,4.16,0.15,1.72,65.57,32.94,32.63,1.18,13.49
Ti-Na2WO4/SiO2,Ti,22,Na,11,W,74,SiO2,11,0.370,0.185,40,40,20,775,20,14.0,5.1,0.9,0.38,6,8.97,5.98,3.52,2.46,0.14,1.29,66.67,39.24,27.42,1.56,14.38
Ti-Na2WO4/SiO2,Ti,22,Na,11,W,74,SiO2,11,0.370,0.185,40,40,20,750,10,1.5,5.7,2.8,0.75,2,34.66,14.82,3.74,11.08,9.86,9.61,42.76,10.79,31.97,28.45,27.73
Ti-Na2WO4/SiO2,Ti,22,Na,11,W,74,SiO2,11,0.370,0.185,40,40,20,750,15,2.3,8.5,4.3,0.50,2,26.57,14.28,4.11,10.17,8.96,7.21,53.74,15.47,38.28,33.72,27.14
Ti-Na2WO4/SiO2,Ti,22,Na,11,W,74,SiO2,11,0.370,0.185,40,40,20,750,20,3.0,11.3,5.7,0.38,2,21.12,12.73,4.27,8.46,7.24,5.22,60.27,20.22,40.06,34.28,24.72
Ti-Na2WO4/SiO2,Ti,22,Na,11,W,74,SiO2,11,0.370,0.185,40,40,20,750,10,1.5,6.4,2.1,0.75,3,24.99,13.71,3.88,9.83,5.84,5.81,54.86,15.53,39.34,23.37,23.25
Ti-Na2WO4/SiO2,Ti,22,Na,11,W,74,SiO2,11,0.370,0.185,40,40,20,750,15,2.3,9.6,3.2,0.50,3,18.47,12.68,4.12,8.56,4.78,4.40,68.65,22.31,46.35,25.88,23.82
Ti-Na2WO4/SiO2,Ti,22,Na,11,W,74,SiO2,11,0.370,0.185,40,40,20,750,20,3.0,12.8,4.3,0.38,3,17.37,10.72,4.03,6.69,3.47,3.26,61.72,23.20,38.51,19.98,18.77
Ti-Na2WO4/SiO2,Ti,22,Na,11,W,74,SiO2,11,0.370,0.185,40,40,20,750,10,1.5,6.8,1.7,0.75,4,21.90,12.29,3.82,8.47,3.68,3.98,56.12,17.44,38.68,16.80,18.17
Ti-Na2WO4/SiO2,Ti,22,Na,11,W,74,SiO2,11,0.370,0.185,40,40,20,750,15,2.3,10.2,2.6,0.50,4,14.51,10.35,4.05,6.30,2.59,2.73,71.33,27.91,43.42,17.85,18.81
Ti-Na2WO4/SiO2,Ti,22,Na,11,W,74,SiO2,11,0.370,0.185,40,40,20,750,20,3.0,13.6,3.4,0.38,4,10.74,8.38,3.94,4.44,1.82,2.02,78.03,36.69,41.34,16.95,18.81
Ti-Na2WO4/SiO2,Ti,22,Na,11,W,74,SiO2,11,0.370,0.185,40,40,20,750,10,1.5,7.3,1.2,0.75,6,13.13,10.73,4.00,6.73,2.05,2.61,81.72,30.46,51.26,15.61,19.88
Ti-Na2WO4/SiO2,Ti,22,Na,11,W,74,SiO2,11,0.370,0.185,40,40,20,750,15,2.3,10.9,1.8,0.50,6,11.75,8.59,3.94,4.65,1.23,1.77,73.11,33.53,39.57,10.47,15.06
Ti-Na2WO4/SiO2,Ti,22,Na,11,W,74,SiO2,11,0.370,0.185,40,40,20,750,20,3.0,14.6,2.4,0.38,6,9.46,6.82,3.59,3.23,0.65,1.32,72.09,37.95,34.14,6.87,13.95
Ti-Na2WO4/SiO2,Ti,22,Na,11,W,74,SiO2,11,0.370,0.185,40,40,20,750,10,4.0,4.0,2.0,0.75,2,29.50,15.00,4.01,10.99,7.63,8.10,50.85,13.59,37.25,25.86,27.46
Ti-Na2WO4/SiO2,Ti,22,Na,11,W,74,SiO2,11,0.370,0.185,40,40,20,750,15,6.0,6.0,3.0,0.50,2,21.70,12.75,4.35,8.40,5.24,5.40,58.76,20.05,38.71,24.15,24.88
Ti-Na2WO4/SiO2,Ti,22,Na,11,W,74,SiO2,11,0.370,0.185,40,40,20,750,20,8.0,8.0,4.0,0.38,2,16.22,10.89,4.52,6.37,3.63,4.04,67.14,27.87,39.27,22.38,24.91
Ti-Na2WO4/SiO2,Ti,22,Na,11,W,74,SiO2,11,0.370,0.185,40,40,20,750,10,4.0,4.5,1.5,0.75,3,22.20,13.24,4.13,9.11,4.09,5.08,59.64,18.60,41.04,18.42,22.88
Ti-Na2WO4/SiO2,Ti,22,Na,11,W,74,SiO2,11,0.370,0.185,40,40,20,750,15,6.0,6.8,2.3,0.50,3,18.10,11.84,4.27,7.57,3.38,4.15,65.41,23.59,41.82,18.67,22.93
Ti-Na2WO4/SiO2,Ti,22,Na,11,W,74,SiO2,11,0.370,0.185,40,40,20,750,20,8.0,9.0,3.0,0.38,3,11.82,8.31,4.13,4.18,1.55,2.38,70.30,34.94,35.36,13.11,20.14
Ti-Na2WO4/SiO2,Ti,22,Na,11,W,74,SiO2,11,0.370,0.185,40,40,20,750,10,4.0,4.8,1.2,0.75,4,18.24,12.09,4.20,7.89,2.87,3.92,66.28,23.03,43.26,15.73,21.49
Ti-Na2WO4/SiO2,Ti,22,Na,11,W,74,SiO2,11,0.370,0.185,40,40,20,750,15,6.0,7.2,1.8,0.50,4,11.52,9.05,4.20,4.85,1.47,2.44,78.56,36.46,42.10,12.76,21.18
Ti-Na2WO4/SiO2,Ti,22,Na,11,W,74,SiO2,11,0.370,0.185,40,40,20,750,20,8.0,9.6,2.4,0.38,4,8.39,7.12,3.76,3.36,0.87,1.80,84.86,44.82,40.05,10.37,21.45
Ti-Na2WO4/SiO2,Ti,22,Na,11,W,74,SiO2,11,0.370,0.185,40,40,20,750,10,4.0,5.1,0.9,0.75,6,11.70,9.92,4.17,5.75,1.37,2.39,84.79,35.64,49.15,11.71,20.43
