Repository: ur-whitelab/BO-LIFT

# 🤖 BO-LIFT: Bayesian Optimization using in-context learning
BO-LIFT does regression with uncertainties using frozen Large Language Models by using token probabilities.
It uses LangChain to select examples to create in-context learning prompts from training data.
By selecting examples, it can consider more training data than it fits in the model's context window.
Being able to predict uncertainty, allow the employment of interesting techniques such as Bayesian Optimization.

## Usage 💻

You need to set up your OpenAI API key in order to use BO-LIFT.
You can do that using the `os` Python library:

```py
import os
os.environ["OPENAI_API_KEY"] = "<your-key-here>"
```

File: paper/dataset/oxidative_methane_coupling.csv (part 20 of 46)
Name,M1,M1_atom_number,M2,M2_atom_number,M3,M3_atom_number,Support ,Support_ID,M2_mol,M3_mol,M1_mol%,M2_mol%,M3_mol%,Temp,Total_flow,Ar_flow,CH4_flow,O2_flow,CT,CH4/O2,CH4_conv,C2y,C2H6y,C2H4y,COy,CO2y,C2s,C2H6s,C2H4s,COs,CO2s
Ti-Na2WO4/SiO2,Ti,22,Na,11,W,74,SiO2,11,0.370,0.185,40,40,20,750,15,6.0,7.7,1.3,0.50,6,7.70,7.45,3.86,3.59,0.70,1.66,96.75,50.13,46.62,9.09,21.56
Ti-Na2WO4/SiO2,Ti,22,Na,11,W,74,SiO2,11,0.370,0.185,40,40,20,750,20,8.0,10.3,1.7,0.38,6,7.70,5.97,3.42,2.55,0.26,1.27,77.53,44.42,33.12,3.38,16.49
Ti-Na2WO4/SiO2,Ti,22,Na,11,W,74,SiO2,11,0.370,0.185,40,40,20,750,10,7.0,2.0,1.0,0.75,2,21.56,12.42,4.77,7.65,3.08,5.73,57.61,22.12,35.48,14.29,26.58
Ti-Na2WO4/SiO2,Ti,22,Na,11,W,74,SiO2,11,0.370,0.185,40,40,20,750,15,10.5,3.0,1.5,0.50,2,17.22,10.13,4.82,5.31,1.45,4.37,58.83,27.99,30.84,8.42,25.38
Ti-Na2WO4/SiO2,Ti,22,Na,11,W,74,SiO2,11,0.370,0.185,40,40,20,750,20,14.0,4.0,2.0,0.38,2,11.78,7.89,4.15,3.74,0.61,3.17,66.98,35.23,31.75,5.18,26.91
Ti-Na2WO4/SiO2,Ti,22,Na,11,W,74,SiO2,11,0.370,0.185,40,40,20,750,10,7.0,2.3,0.8,0.75,3,16.68,11.09,4.66,6.43,1.81,4.42,66.49,27.94,38.55,10.85,26.50
Ti-Na2WO4/SiO2,Ti,22,Na,11,W,74,SiO2,11,0.370,0.185,40,40,20,750,15,10.5,3.4,1.1,0.50,3,11.59,7.28,3.99,3.29,0.52,2.54,62.81,34.43,28.39,4.49,21.92
Ti-Na2WO4/SiO2,Ti,22,Na,11,W,74,SiO2,11,0.370,0.185,40,40,20,750,20,14.0,4.5,1.5,0.38,3,8.41,5.49,3.22,2.27,0.14,1.83,65.28,38.29,26.99,1.66,21.76
Ti-Na2WO4/SiO2,Ti,22,Na,11,W,74,SiO2,11,0.370,0.185,40,40,20,750,10,7.0,2.4,0.6,0.75,4,15.04,9.28,4.20,5.08,1.08,3.22,61.70,27.93,33.78,7.18,21.41
Ti-Na2WO4/SiO2,Ti,22,Na,11,W,74,SiO2,11,0.370,0.185,40,40,20,750,15,10.5,3.6,0.9,0.50,4,9.50,6.12,3.55,2.57,0.15,1.90,64.42,37.37,27.05,1.58,20.00
Ti-Na2WO4/SiO2,Ti,22,Na,11,W,74,SiO2,11,0.370,0.185,40,40,20,750,20,14.0,4.8,1.2,0.38,4,9.18,4.52,2.85,1.67,0.25,1.41,49.24,31.05,18.19,2.72,15.36
Ti-Na2WO4/SiO2,Ti,22,Na,11,W,74,SiO2,11,0.370,0.185,40,40,20,750,10,7.0,2.6,0.4,0.75,6,10.19,8.04,3.99,4.05,0.31,2.38,78.90,39.16,39.74,3.04,23.36
Ti-Na2WO4/SiO2,Ti,22,Na,11,W,74,SiO2,11,0.370,0.185,40,40,20,750,15,10.5,3.9,0.6,0.50,6,7.86,5.92,3.54,2.38,0.03,1.69,75.32,45.04,30.28,0.38,21.50
Ti-Na2WO4/SiO2,Ti,22,Na,11,W,74,SiO2,11,0.370,0.185,40,40,20,750,20,14.0,5.1,0.9,0.38,6,5.68,4.58,2.85,1.73,0.25,1.26,80.63,50.18,30.46,4.40,22.18
Ti-Na2WO4/SiO2,Ti,22,Na,11,W,74,SiO2,11,0.370,0.185,40,40,20,700,10,1.5,5.7,2.8,0.75,2,9.76,5.53,2.82,2.71,2.72,4.08,56.66,28.89,27.77,27.87,41.80
Ti-Na2WO4/SiO2,Ti,22,Na,11,W,74,SiO2,11,0.370,0.185,40,40,20,700,15,2.3,8.5,4.3,0.50,2,8.14,3.94,2.35,1.59,1.76,2.77,48.40,28.87,19.53,21.62,34.03
Ti-Na2WO4/SiO2,Ti,22,Na,11,W,74,SiO2,11,0.370,0.185,40,40,20,700,20,3.0,11.3,5.7,0.38,2,6.87,2.92,1.82,1.10,1.14,2.03,42.50,26.49,16.01,16.59,29.55
Ti-Na2WO4/SiO2,Ti,22,Na,11,W,74,SiO2,11,0.370,0.185,40,40,20,700,10,1.5,6.4,2.1,0.75,3,8.30,4.56,2.54,2.02,1.58,2.70,54.94,30.60,24.34,19.04,32.53
Ti-Na2WO4/SiO2,Ti,22,Na,11,W,74,SiO2,11,0.370,0.185,40,40,20,700,15,2.3,9.6,3.2,0.50,3,3.41,3.27,2.05,1.22,0.87,1.94,95.89,60.12,35.78,25.51,56.89
Ti-Na2WO4/SiO2,Ti,22,Na,11,W,74,SiO2,11,0.370,0.185,40,40,20,700,20,3.0,12.8,4.3,0.38,3,5.40,2.55,1.64,0.91,0.54,1.49,47.22,30.37,16.85,10.00,27.59
Ti-Na2WO4/SiO2,Ti,22,Na,11,W,74,SiO2,11,0.370,0.185,40,40,20,700,10,1.5,6.8,1.7,0.75,4,6.54,4.04,2.38,1.66,0.85,2.09,61.77,36.39,25.38,13.00,31.96
Ti-Na2WO4/SiO2,Ti,22,Na,11,W,74,SiO2,11,0.370,0.185,40,40,20,700,15,2.3,10.2,2.6,0.50,4,3.21,2.59,1.72,0.87,0.45,1.35,80.69,53.58,27.10,14.02,42.06
Ti-Na2WO4/SiO2,Ti,22,Na,11,W,74,SiO2,11,0.370,0.185,40,40,20,700,20,3.0,13.6,3.4,0.38,4,2.05,1.94,1.35,0.59,0.11,0.98,94.63,65.85,28.78,5.37,47.80
Ti-Na2WO4/SiO2,Ti,22,Na,11,W,74,SiO2,11,0.370,0.185,40,40,20,700,10,1.5,7.3,1.2,0.75,6,5.05,3.39,2.11,1.28,0.39,1.44,67.13,41.78,25.35,7.72,28.51
Ti-Na2WO4/SiO2,Ti,22,Na,11,W,74,SiO2,11,0.370,0.185,40,40,20,700,15,2.3,10.9,1.8,0.50,6,2.92,2.24,1.53,0.71,0.12,0.93,76.71,52.40,24.32,4.11,31.85
Ti-Na2WO4/SiO2,Ti,22,Na,11,W,74,SiO2,11,0.370,0.185,40,40,20,700,20,3.0,14.6,2.4,0.38,6,2.62,1.57,1.13,0.44,0.02,0.66,59.92,43.13,16.79,0.76,25.19
Ti-Na2WO4/SiO2,Ti,22,Na,11,W,74,SiO2,11,0.370,0.185,40,40,20,700,10,4.0,4.0,2.0,0.75,2,6.38,4.52,2.62,1.90,1.32,3.48,70.85,41.07,29.78,20.69,54.55
Ti-Na2WO4/SiO2,Ti,22,Na,11,W,74,SiO2,11,0.370,0.185,40,40,20,700,15,6.0,6.0,3.0,0.50,2,3.24,2.93,1.93,1.00,0.60,2.27,90.43,59.57,30.86,18.52,70.06
Ti-Na2WO4/SiO2,Ti,22,Na,11,W,74,SiO2,11,0.370,0.185,40,40,20,700,20,8.0,8.0,4.0,0.38,2,3.61,2.17,1.56,0.61,0.26,1.65,60.11,43.21,16.90,7.20,45.71
Ti-Na2WO4/SiO2,Ti,22,Na,11,W,74,SiO2,11,0.370,0.185,40,40,20,700,10,4.0,4.5,1.5,0.75,3,6.29,3.83,2.41,1.42,0.75,2.44,60.89,38.31,22.58,11.92,38.79
Ti-Na2WO4/SiO2,Ti,22,Na,11,W,74,SiO2,11,0.370,0.185,40,40,20,700,15,6.0,6.8,2.3,0.50,3,4.26,3.11,1.96,1.15,0.39,1.93,73.00,46.01,27.00,9.15,45.31
Ti-Na2WO4/SiO2,Ti,22,Na,11,W,74,SiO2,11,0.370,0.185,40,40,20,700,20,8.0,9.0,3.0,0.38,3,3.07,1.64,1.23,0.41,0.08,1.07,53.42,40.07,13.36,2.61,34.85
Ti-Na2WO4/SiO2,Ti,22,Na,11,W,74,SiO2,11,0.370,0.185,40,40,20,700,10,4.0,4.8,1.2,0.75,4,5.54,3.40,2.11,1.29,0.45,1.93,61.37,38.09,23.29,8.12,34.84
Ti-Na2WO4/SiO2,Ti,22,Na,11,W,74,SiO2,11,0.370,0.185,40,40,20,700,15,6.0,7.2,1.8,0.50,4,2.67,2.11,1.52,0.59,0.05,1.14,79.03,56.93,22.10,1.87,42.70
Ti-Na2WO4/SiO2,Ti,22,Na,11,W,74,SiO2,11,0.370,0.185,40,40,20,700,20,8.0,9.6,2.4,0.38,4,1.62,1.55,1.07,0.48,0.17,0.82,95.68,66.05,29.63,10.49,50.62
Ti-Na2WO4/SiO2,Ti,22,Na,11,W,74,SiO2,11,0.370,0.185,40,40,20,700,10,4.0,5.1,0.9,0.75,6,3.56,2.84,1.85,0.99,0.09,1.29,79.78,51.97,27.81,2.53,36.24
Ti-Na2WO4/SiO2,Ti,22,Na,11,W,74,SiO2,11,0.370,0.185,40,40,20,700,15,6.0,7.7,1.3,0.50,6,3.71,1.85,1.32,0.53,0.15,0.82,49.87,35.58,14.29,4.04,22.10
Ti-Na2WO4/SiO2,Ti,22,Na,11,W,74,SiO2,11,0.370,0.185,40,40,20,700,20,8.0,10.3,1.7,0.38,6,1.57,1.30,0.97,0.33,0.17,0.59,82.80,61.78,21.02,10.83,37.58
Ti-Na2WO4/SiO2,Ti,22,Na,11,W,74,SiO2,11,0.370,0.185,40,40,20,700,10,7.0,2.0,1.0,0.75,2,5.83,2.96,2.00,0.96,0.16,2.52,50.77,34.31,16.47,2.74,43.22
Ti-Na2WO4/SiO2,Ti,22,Na,11,W,74,SiO2,11,0.370,0.185,40,40,20,700,15,10.5,3.0,1.5,0.50,2,7.21,2.00,1.55,0.45,0.38,1.74,27.74,21.50,6.24,5.27,24.13
Ti-Na2WO4/SiO2,Ti,22,Na,11,W,74,SiO2,11,0.370,0.185,40,40,20,700,20,14.0,4.0,2.0,0.38,2,2.76,1.43,1.00,0.43,0.65,1.29,51.81,36.23,15.58,23.55,46.74
Ti-Na2WO4/SiO2,Ti,22,Na,11,W,74,SiO2,11,0.370,0.185,40,40,20,700,10,7.0,2.3,0.8,0.75,3,3.37,2.61,1.83,0.78,0.35,1.97,77.45,54.30,23.15,10.39,58.46
Ti-Na2WO4/SiO2,Ti,22,Na,11,W,74,SiO2,11,0.370,0.185,40,40,20,700,15,10.5,3.4,1.1,0.50,3,3.48,1.64,1.10,0.54,0.55,1.06,47.13,31.61,15.52,15.80,30.46
Ti-Na2WO4/SiO2,Ti,22,Na,11,W,74,SiO2,11,0.370,0.185,40,40,20,700,20,14.0,4.5,1.5,0.38,3,4.61,1.68,1.33,0.35,0.46,0.97,36.44,28.85,7.59,9.98,21.04
Ti-Na2WO4/SiO2,Ti,22,Na,11,W,74,SiO2,11,0.370,0.185,40,40,20,700,10,7.0,2.4,0.6,0.75,4,7.03,3.46,2.21,1.25,0.06,1.83,49.22,31.44,17.78,0.85,26.03
Ti-Na2WO4/SiO2,Ti,22,Na,11,W,74,SiO2,11,0.370,0.185,40,40,20,700,15,10.5,3.6,0.9,0.50,4,5.70,1.49,1.20,0.29,0.69,0.87,26.14,21.05,5.09,12.11,15.26
Ti-Na2WO4/SiO2,Ti,22,Na,11,W,74,SiO2,11,0.370,0.185,40,40,20,700,20,14.0,4.8,1.2,0.38,4,3.00,1.06,0.91,0.15,0.82,0.62,35.33,30.33,5.00,27.33,20.67
Ti-Na2WO4/SiO2,Ti,22,Na,11,W,74,SiO2,11,0.370,0.185,40,40,20,700,10,7.0,2.6,0.4,0.75,6,4.82,2.13,1.57,0.56,0.24,1.16,44.19,32.57,11.62,4.98,24.07
Ti-Na2WO4/SiO2,Ti,22,Na,11,W,74,SiO2,11,0.370,0.185,40,40,20,700,15,10.5,3.9,0.6,0.50,6,2.17,1.49,1.24,0.25,0.48,0.76,68.66,57.14,11.52,22.12,35.02
Ti-Na2WO4/SiO2,Ti,22,Na,11,W,74,SiO2,11,0.370,0.185,40,40,20,700,20,14.0,5.1,0.9,0.38,6,1.69,1.02,0.92,0.10,0.69,0.56,60.36,54.44,5.92,40.83,33.14
V-Na2WO4/SiO2,V,23,Na,11,W,74,SiO2,11,0.370,0.185,40,40,20,900,10,1.5,5.7,2.8,0.75,2,28.35,1.37,0.51,0.86,24.56,8.68,4.83,1.80,3.03,86.63,30.62
V-Na2WO4/SiO2,V,23,Na,11,W,74,SiO2,11,0.370,0.185,40,40,20,900,15,2.3,8.5,4.3,0.50,2,31.48,2.73,0.57,2.16,25.51,7.85,8.67,1.81,6.86,81.04,24.94
V-Na2WO4/SiO2,V,23,Na,11,W,74,SiO2,11,0.370,0.185,40,40,20,900,20,3.0,11.3,5.7,0.38,2,32.17,4.28,0.66,3.62,25.52,7.46,13.30,2.05,11.25,79.33,23.19
V-Na2WO4/SiO2,V,23,Na,11,W,74,SiO2,11,0.370,0.185,40,40,20,900,10,1.5,6.4,2.1,0.75,3,19.16,3.01,0.47,2.54,16.90,5.31,15.71,2.45,13.26,88.20,27.71
V-Na2WO4/SiO2,V,23,Na,11,W,74,SiO2,11,0.370,0.185,40,40,20,900,15,2.3,9.6,3.2,0.50,3,16.80,4.19,0.52,3.67,17.66,4.76,24.94,3.10,21.85,105.12,28.33
V-Na2WO4/SiO2,V,23,Na,11,W,74,SiO2,11,0.370,0.185,40,40,20,900,20,3.0,12.8,4.3,0.38,3,17.85,4.85,0.57,4.28,17.44,4.41,27.17,3.19,23.98,97.70,24.71
V-Na2WO4/SiO2,V,23,Na,11,W,74,SiO2,11,0.370,0.185,40,40,20,900,10,1.5,6.8,1.7,0.75,4,13.23,3.39,0.40,2.99,13.08,3.77,25.62,3.02,22.60,98.87,28.50
V-Na2WO4/SiO2,V,23,Na,11,W,74,SiO2,11,0.370,0.185,40,40,20,900,15,2.3,10.2,2.6,0.50,4,15.34,4.40,0.47,3.93,13.05,3.31,28.68,3.06,25.62,85.07,21.58
V-Na2WO4/SiO2,V,23,Na,11,W,74,SiO2,11,0.370,0.185,40,40,20,900,20,3.0,13.6,3.4,0.38,4,13.94,4.83,0.58,4.25,12.90,3.20,34.65,4.16,30.49,92.54,22.96
V-Na2WO4/SiO2,V,23,Na,11,W,74,SiO2,11,0.370,0.185,40,40,20,900,10,1.5,7.3,1.2,0.75,6,15.19,3.24,0.39,2.85,8.65,2.40,21.33,2.57,18.76,56.95,15.80
V-Na2WO4/SiO2,V,23,Na,11,W,74,SiO2,11,0.370,0.185,40,40,20,900,15,2.3,10.9,1.8,0.50,6,14.14,3.76,0.47,3.29,8.67,2.19,26.59,3.32,23.27,61.32,15.49
V-Na2WO4/SiO2,V,23,Na,11,W,74,SiO2,11,0.370,0.185,40,40,20,900,20,3.0,14.6,2.4,0.38,6,9.00,3.64,0.54,3.10,8.39,1.99,40.44,6.00,34.44,93.22,22.11
V-Na2WO4/SiO2,V,23,Na,11,W,74,SiO2,11,0.370,0.185,40,40,20,900,10,4.0,4.0,2.0,0.75,2,32.32,3.46,0.54,2.92,24.12,9.36,10.71,1.67,9.03,74.63,28.96
V-Na2WO4/SiO2,V,23,Na,11,W,74,SiO2,11,0.370,0.185,40,40,20,900,15,6.0,6.0,3.0,0.50,2,34.27,4.43,0.60,3.83,24.27,7.96,12.93,1.75,11.18,70.82,23.23
V-Na2WO4/SiO2,V,23,Na,11,W,74,SiO2,11,0.370,0.185,40,40,20,900,20,8.0,8.0,4.0,0.38,2,34.93,4.93,0.68,4.25,24.53,7.47,14.11,1.95,12.17,70.23,21.39
V-Na2WO4/SiO2,V,23,Na,11,W,74,SiO2,11,0.370,0.185,40,40,20,900,10,4.0,4.5,1.5,0.75,3,22.45,3.64,0.43,3.21,16.47,5.45,16.21,1.92,14.30,73.36,24.28
V-Na2WO4/SiO2,V,23,Na,11,W,74,SiO2,11,0.370,0.185,40,40,20,900,15,6.0,6.8,2.3,0.50,3,23.92,4.41,0.53,3.88,16.18,4.79,18.44,2.22,16.22,67.64,20.03
V-Na2WO4/SiO2,V,23,Na,11,W,74,SiO2,11,0.370,0.185,40,40,20,900,20,8.0,9.0,3.0,0.38,3,22.93,4.80,0.68,4.12,16.48,4.56,20.93,2.97,17.97,71.87,19.89
V-Na2WO4/SiO2,V,23,Na,11,W,74,SiO2,11,0.370,0.185,40,40,20,900,10,4.0,4.8,1.2,0.75,4,17.49,3.62,0.44,3.18,12.17,3.95,20.70,2.52,18.18,69.58,22.58
V-Na2WO4/SiO2,V,23,Na,11,W,74,SiO2,11,0.370,0.185,40,40,20,900,15,6.0,7.2,1.8,0.50,4,16.81,4.07,0.50,3.57,12.13,3.50,24.21,2.97,21.24,72.16,20.82
V-Na2WO4/SiO2,V,23,Na,11,W,74,SiO2,11,0.370,0.185,40,40,20,900,20,8.0,9.6,2.4,0.38,4,16.74,3.77,0.57,3.20,12.12,3.28,22.52,3.41,19.12,72.40,19.59
V-Na2WO4/SiO2,V,23,Na,11,W,74,SiO2,11,0.370,0.185,40,40,20,900,10,4.0,5.1,0.9,0.75,6,10.31,3.01,0.41,2.60,7.75,2.46,29.19,3.98,25.22,75.17,23.86
V-Na2WO4/SiO2,V,23,Na,11,W,74,SiO2,11,0.370,0.185,40,40,20,900,15,6.0,7.7,1.3,0.50,6,13.75,2.64,0.47,2.17,8.03,2.23,19.20,3.42,15.78,58.40,16.22
V-Na2WO4/SiO2,V,23,Na,11,W,74,SiO2,11,0.370,0.185,40,40,20,900,20,8.0,10.3,1.7,0.38,6,8.87,2.29,0.51,1.78,7.96,2.15,25.82,5.75,20.07,89.74,24.24
V-Na2WO4/SiO2,V,23,Na,11,W,74,SiO2,11,0.370,0.185,40,40,20,900,10,7.0,2.0,1.0,0.75,2,35.06,1.71,0.48,1.23,22.59,8.23,4.88,1.37,3.51,64.43,23.47
V-Na2WO4/SiO2,V,23,Na,11,W,74,SiO2,11,0.370,0.185,40,40,20,900,15,10.5,3.0,1.5,0.50,2,36.41,2.23,0.58,1.65,19.63,7.37,6.12,1.59,4.53,53.91,20.24
V-Na2WO4/SiO2,V,23,Na,11,W,74,SiO2,11,0.370,0.185,40,40,20,900,20,14.0,4.0,2.0,0.38,2,34.29,2.77,0.61,2.16,19.23,7.74,8.08,1.78,6.30,56.08,22.57
V-Na2WO4/SiO2,V,23,Na,11,W,74,SiO2,11,0.370,0.185,40,40,20,900,10,7.0,2.3,0.8,0.75,3,24.20,1.71,0.52,1.19,14.93,5.50,7.07,2.15,4.92,61.69,22.73
V-Na2WO4/SiO2,V,23,Na,11,W,74,SiO2,11,0.370,0.185,40,40,20,900,15,10.5,3.4,1.1,0.50,3,23.98,2.14,0.75,1.39,12.32,5.67,8.92,3.13,5.80,51.38,23.64
V-Na2WO4/SiO2,V,23,Na,11,W,74,SiO2,11,0.370,0.185,40,40,20,900,20,14.0,4.5,1.5,0.38,3,23.39,2.62,0.85,1.77,11.20,6.08,11.20,3.63,7.57,47.88,25.99
V-Na2WO4/SiO2,V,23,Na,11,W,74,SiO2,11,0.370,0.185,40,40,20,900,10,7.0,2.4,0.6,0.75,4,18.09,1.64,0.47,1.17,9.99,4.20,9.07,2.60,6.47,55.22,23.22
V-Na2WO4/SiO2,V,23,Na,11,W,74,SiO2,11,0.370,0.185,40,40,20,900,15,10.5,3.6,0.9,0.50,4,17.54,2.00,0.51,1.49,8.48,4.47,11.40,2.91,8.49,48.35,25.48
V-Na2WO4/SiO2,V,23,Na,11,W,74,SiO2,11,0.370,0.185,40,40,20,900,20,14.0,4.8,1.2,0.38,4,16.61,2.68,0.91,1.77,7.76,4.72,16.13,5.48,10.66,46.72,28.42
V-Na2WO4/SiO2,V,23,Na,11,W,74,SiO2,11,0.370,0.185,40,40,20,900,10,7.0,2.6,0.4,0.75,6,12.28,1.52,0.42,1.10,6.03,2.97,12.38,3.42,8.96,49.10,24.19
V-Na2WO4/SiO2,V,23,Na,11,W,74,SiO2,11,0.370,0.185,40,40,20,900,15,10.5,3.9,0.6,0.50,6,10.57,1.83,0.59,1.24,4.23,2.78,17.31,5.58,11.73,40.02,26.30
V-Na2WO4/SiO2,V,23,Na,11,W,74,SiO2,11,0.370,0.185,40,40,20,900,20,14.0,5.1,0.9,0.38,6,12.04,2.24,0.76,1.48,3.81,3.06,18.60,6.31,12.29,31.64,25.42
V-Na2WO4/SiO2,V,23,Na,11,W,74,SiO2,11,0.370,0.185,40,40,20,850,10,1.5,5.7,2.8,0.75,2,30.05,3.62,0.72,2.90,22.49,8.04,12.05,2.40,9.65,74.84,26.76
V-Na2WO4/SiO2,V,23,Na,11,W,74,SiO2,11,0.370,0.185,40,40,20,850,15,2.3,8.5,4.3,0.50,2,31.78,5.53,0.91,4.62,23.61,7.86,17.40,2.86,14.54,74.29,24.73
V-Na2WO4/SiO2,V,23,Na,11,W,74,SiO2,11,0.370,0.185,40,40,20,850,20,3.0,11.3,5.7,0.38,2,33.21,6.14,1.03,5.11,23.34,7.42,18.49,3.10,15.39,70.28,22.34
V-Na2WO4/SiO2,V,23,Na,11,W,74,SiO2,11,0.370,0.185,40,40,20,850,10,1.5,6.4,2.1,0.75,3,22.38,4.77,0.68,4.09,15.08,4.78,21.31,3.04,18.28,67.38,21.36
V-Na2WO4/SiO2,V,23,Na,11,W,74,SiO2,11,0.370,0.185,40,40,20,850,15,2.3,9.6,3.2,0.50,3,20.30,5.52,0.89,4.63,16.00,4.62,27.19,4.38,22.81,78.82,22.76
V-Na2WO4/SiO2,V,23,Na,11,W,74,SiO2,11,0.370,0.185,40,40,20,850,20,3.0,12.8,4.3,0.38,3,19.83,4.41,1.01,3.40,15.38,4.44,22.24,5.09,17.15,77.56,22.39
V-Na2WO4/SiO2,V,23,Na,11,W,74,SiO2,11,0.370,0.185,40,40,20,850,10,1.5,6.8,1.7,0.75,4,14.91,3.99,0.69,3.30,11.67,3.45,26.76,4.63,22.13,78.27,23.14
V-Na2WO4/SiO2,V,23,Na,11,W,74,SiO2,11,0.370,0.185,40,40,20,850,15,2.3,10.2,2.6,0.50,4,15.07,3.17,0.89,2.28,11.51,3.26,21.04,5.91,15.13,76.38,21.63
V-Na2WO4/SiO2,V,23,Na,11,W,74,SiO2,11,0.370,0.185,40,40,20,850,20,3.0,13.6,3.4,0.38,4,15.67,3.04,1.03,2.01,10.94,3.22,19.40,6.57,12.83,69.81,20.55
V-Na2WO4/SiO2,V,23,Na,11,W,74,SiO2,11,0.370,0.185,40,40,20,850,10,1.5,7.3,1.2,0.75,6,8.30,1.82,0.62,1.20,7.86,2.27,21.93,7.47,14.46,94.70,27.35
V-Na2WO4/SiO2,V,23,Na,11,W,74,SiO2,11,0.370,0.185,40,40,20,850,15,2.3,10.9,1.8,0.50,6,9.67,2.20,0.86,1.34,7.00,2.23,22.75,8.89,13.86,72.39,23.06
V-Na2WO4/SiO2,V,23,Na,11,W,74,SiO2,11,0.370,0.185,40,40,20,850,20,3.0,14.6,2.4,0.38,6,9.14,2.59,1.12,1.47,6.23,2.39,28.34,12.25,16.08,68.16,26.15
V-Na2WO4/SiO2,V,23,Na,11,W,74,SiO2,11,0.370,0.185,40,40,20,850,10,4.0,4.0,2.0,0.75,2,31.91,3.04,0.76,2.28,23.01,8.06,9.53,2.38,7.15,72.11,25.26
V-Na2WO4/SiO2,V,23,Na,11,W,74,SiO2,11,0.370,0.185,40,40,20,850,15,6.0,6.0,3.0,0.50,2,30.15,3.31,0.95,2.36,22.99,7.39,10.98,3.15,7.83,76.25,24.51
V-Na2WO4/SiO2,V,23,Na,11,W,74,SiO2,11,0.370,0.185,40,40,20,850,20,8.0,8.0,4.0,0.38,2,30.26,3.08,1.03,2.05,21.60,7.21,10.18,3.40,6.77,71.38,23.83
V-Na2WO4/SiO2,V,23,Na,11,W,74,SiO2,11,0.370,0.185,40,40,20,850,10,4.0,4.5,1.5,0.75,3,21.27,1.87,0.72,1.15,14.99,4.84,8.79,3.39,5.41,70.47,22.76
V-Na2WO4/SiO2,V,23,Na,11,W,74,SiO2,11,0.370,0.185,40,40,20,850,15,6.0,6.8,2.3,0.50,3,20.12,2.33,0.99,1.34,13.64,4.76,11.58,4.92,6.66,67.79,23.66
V-Na2WO4/SiO2,V,23,Na,11,W,74,SiO2,11,0.370,0.185,40,40,20,850,20,8.0,9.0,3.0,0.38,3,20.75,2.82,1.21,1.61,13.03,4.89,13.59,5.83,7.76,62.80,23.57
V-Na2WO4/SiO2,V,23,Na,11,W,74,SiO2,11,0.370,0.185,40,40,20,850,10,4.0,4.8,1.2,0.75,4,15.53,1.57,0.67,0.90,10.33,3.75,10.11,4.31,5.80,66.52,24.15
V-Na2WO4/SiO2,V,23,Na,11,W,74,SiO2,11,0.370,0.185,40,40,20,850,15,6.0,7.2,1.8,0.50,4,14.66,2.22,0.99,1.23,9.65,3.79,15.14,6.75,8.39,65.83,25.85
V-Na2WO4/SiO2,V,23,Na,11,W,74,SiO2,11,0.370,0.185,40,40,20,850,20,8.0,9.6,2.4,0.38,4,15.88,2.91,1.25,1.66,8.55,4.17,18.32,7.87,10.45,53.84,26.26
V-Na2WO4/SiO2,V,23,Na,11,W,74,SiO2,11,0.370,0.185,40,40,20,850,10,4.0,5.1,0.9,0.75,6,8.39,1.57,0.66,0.91,6.07,2.72,18.71,7.87,10.85,72.35,32.42
V-Na2WO4/SiO2,V,23,Na,11,W,74,SiO2,11,0.370,0.185,40,40,20,850,15,6.0,7.7,1.3,0.50,6,8.58,2.21,1.00,1.21,5.40,2.76,25.76,11.66,14.10,62.94,32.17
V-Na2WO4/SiO2,V,23,Na,11,W,74,SiO2,11,0.370,0.185,40,40,20,850,20,8.0,10.3,1.7,0.38,6,9.56,4.11,1.20,2.91,2.82,4.63,42.99,12.55,30.44,29.50,48.43
V-Na2WO4/SiO2,V,23,Na,11,W,74,SiO2,11,0.370,0.185,40,40,20,850,10,7.0,2.0,1.0,0.75,2,31.19,1.96,1.13,0.83,14.97,10.68,6.28,3.62,2.66,48.00,34.24
V-Na2WO4/SiO2,V,23,Na,11,W,74,SiO2,11,0.370,0.185,40,40,20,850,15,10.5,3.0,1.5,0.50,2,31.70,4.16,1.21,2.95,12.57,12.47,13.12,3.82,9.31,39.65,39.34
V-Na2WO4/SiO2,V,23,Na,11,W,74,SiO2,11,0.370,0.185,40,40,20,850,20,14.0,4.0,2.0,0.38,2,32.66,7.38,1.56,5.82,6.81,17.13,22.60,4.78,17.82,20.85,52.45
V-Na2WO4/SiO2,V,23,Na,11,W,74,SiO2,11,0.370,0.185,40,40,20,850,10,7.0,2.3,0.8,0.75,3,20.34,2.31,1.00,1.31,9.82,7.48,11.36,4.92,6.44,48.28,36.77
V-Na2WO4/SiO2,V,23,Na,11,W,74,SiO2,11,0.370,0.185,40,40,20,850,15,10.5,3.4,1.1,0.50,3,21.38,5.92,1.37,4.55,4.20,11.31,27.69,6.41,21.28,19.64,52.90
V-Na2WO4/SiO2,V,23,Na,11,W,74,SiO2,11,0.370,0.185,40,40,20,850,20,14.0,4.5,1.5,0.38,3,19.67,5.55,1.55,4.00,2.80,12.63,28.22,7.88,20.34,14.23,64.21
V-Na2WO4/SiO2,V,23,Na,11,W,74,SiO2,11,0.370,0.185,40,40,20,850,10,7.0,2.4,0.6,0.75,4,15.88,2.28,0.88,1.40,6.59,5.86,14.36,5.54,8.82,41.50,36.90
V-Na2WO4/SiO2,V,23,Na,11,W,74,SiO2,11,0.370,0.185,40,40,20,850,15,10.5,3.6,0.9,0.50,4,15.98,4.73,1.39,3.34,2.40,8.25,29.60,8.70,20.90,15.02,51.63
V-Na2WO4/SiO2,V,23,Na,11,W,74,SiO2,11,0.370,0.185,40,40,20,850,20,14.0,4.8,1.2,0.38,4,16.08,4.55,1.66,2.89,1.71,8.99,28.30,10.32,17.97,10.63,55.91
V-Na2WO4/SiO2,V,23,Na,11,W,74,SiO2,11,0.370,0.185,40,40,20,850,10,7.0,2.6,0.4,0.75,6,11.41,1.93,0.84,1.09,3.68,4.21,16.91,7.36,9.55,32.25,36.90
V-Na2WO4/SiO2,V,23,Na,11,W,74,SiO2,11,0.370,0.185,40,40,20,850,15,10.5,3.9,0.6,0.50,6,11.20,3.58,1.37,2.21,1.49,5.44,31.96,12.23,19.73,13.30,48.57
V-Na2WO4/SiO2,V,23,Na,11,W,74,SiO2,11,0.370,0.185,40,40,20,850,20,14.0,5.1,0.9,0.38,6,11.49,3.66,1.56,2.10,1.02,6.19,31.85,13.58,18.28,8.88,53.87
V-Na2WO4/SiO2,V,23,Na,11,W,74,SiO2,11,0.370,0.185,40,40,20,800,10,1.5,5.7,2.8,0.75,2,36.61,4.35,1.18,3.17,19.52,7.37,11.88,3.22,8.66,53.32,20.13
V-Na2WO4/SiO2,V,23,Na,11,W,74,SiO2,11,0.370,0.185,40,40,20,800,15,2.3,8.5,4.3,0.50,2,31.68,3.94,1.52,2.42,20.82,7.25,12.44,4.80,7.64,65.72,22.89
V-Na2WO4/SiO2,V,23,Na,11,W,74,SiO2,11,0.370,0.185,40,40,20,800,20,3.0,11.3,5.7,0.38,2,31.47,3.60,1.83,1.77,19.76,7.32,11.44,5.82,5.62,62.79,23.26
V-Na2WO4/SiO2,V,23,Na,11,W,74,SiO2,11,0.370,0.185,40,40,20,800,10,1.5,6.4,2.1,0.75,3,25.67,2.35,1.20,1.15,13.03,4.49,9.15,4.67,4.48,50.76,17.49
V-Na2WO4/SiO2,V,23,Na,11,W,74,SiO2,11,0.370,0.185,40,40,20,800,15,2.3,9.6,3.2,0.50,3,24.54,2.73,1.57,1.16,12.31,4.86,11.12,6.40,4.73,50.16,19.80
V-Na2WO4/SiO2,V,23,Na,11,W,74,SiO2,11,0.370,0.185,40,40,20,800,20,3.0,12.8,4.3,0.38,3,24.40,5.74,2.23,3.51,7.56,8.59,23.52,9.14,14.39,30.98,35.20
V-Na2WO4/SiO2,V,23,Na,11,W,74,SiO2,11,0.370,0.185,40,40,20,800,10,1.5,6.8,1.7,0.75,4,18.95,2.21,1.28,0.93,9.14,3.80,11.66,6.75,4.91,48.23,20.05
V-Na2WO4/SiO2,V,23,Na,11,W,74,SiO2,11,0.370,0.185,40,40,20,800,15,2.3,10.2,2.6,0.50,4,18.93,4.65,1.94,2.71,5.60,6.23,24.56,10.25,14.32,29.58,32.91
V-Na2WO4/SiO2,V,23,Na,11,W,74,SiO2,11,0.370,0.185,40,40,20,800,20,3.0,13.6,3.4,0.38,4,18.65,6.91,2.30,4.61,2.28,9.14,37.05,12.33,24.72,12.23,49.01
V-Na2WO4/SiO2,V,23,Na,11,W,74,SiO2,11,0.370,0.185,40,40,20,800,10,1.5,7.3,1.2,0.75,6,14.97,2.24,1.25,0.99,5.20,3.10,14.96,8.35,6.61,34.74,20.71
V-Na2WO4/SiO2,V,23,Na,11,W,74,SiO2,11,0.370,0.185,40,40,20,800,15,2.3,10.9,1.8,0.50,6,13.12,5.41,2.04,3.37,1.32,5.98,41.23,15.55,25.69,10.06,45.58
V-Na2WO4/SiO2,V,23,Na,11,W,74,SiO2,11,0.370,0.185,40,40,20,800,20,3.0,14.6,2.4,0.38,6,11.72,4.46,1.94,2.52,1.29,6.02,38.05,16.55,21.50,11.01,51.37
V-Na2WO4/SiO2,V,23,Na,11,W,74,SiO2,11,0.370,0.185,40,40,20,800,10,4.0,4.0,2.0,0.75,2,30.14,2.17,1.37,0.80,18.50,9.12,7.20,4.55,2.65,61.38,30.26
V-Na2WO4/SiO2,V,23,Na,11,W,74,SiO2,11,0.370,0.185,40,40,20,800,15,6.0,6.0,3.0,0.50,2,30.88,3.35,1.79,1.56,16.07,10.42,10.85,5.80,5.05,52.04,33.74
V-Na2WO4/SiO2,V,23,Na,11,W,74,SiO2,11,0.370,0.185,40,40,20,800,20,8.0,8.0,4.0,0.38,2,31.69,6.80,2.26,4.54,10.24,14.82,21.46,7.13,14.33,32.31,46.77
V-Na2WO4/SiO2,V,23,Na,11,W,74,SiO2,11,0.370,0.185,40,40,20,800,10,4.0,4.5,1.5,0.75,3,21.38,2.53,1.44,1.09,11.23,6.69,11.83,6.74,5.10,52.53,31.29
V-Na2WO4/SiO2,V,23,Na,11,W,74,SiO2,11,0.370,0.185,40,40,20,800,15,6.0,6.8,2.3,0.50,3,22.60,7.93,2.40,5.53,3.30,12.30,35.09,10.62,24.47,14.60,54.42
V-Na2WO4/SiO2,V,23,Na,11,W,74,SiO2,11,0.370,0.185,40,40,20,800,20,8.0,9.0,3.0,0.38,3,21.54,6.72,2.23,4.49,2.94,12.09,31.20,10.35,20.84,13.65,56.13
V-Na2WO4/SiO2,V,23,Na,11,W,74,SiO2,11,0.370,0.185,40,40,20,800,10,4.0,4.8,1.2,0.75,4,15.67,4.08,1.73,2.35,5.78,6.86,26.04,11.04,15.00,36.89,43.78
V-Na2WO4/SiO2,V,23,Na,11,W,74,SiO2,11,0.370,0.185,40,40,20,800,15,6.0,7.2,1.8,0.50,4,16.48,6.48,2.29,4.19,1.76,9.59,39.32,13.90,25.42,10.68,58.19
V-Na2WO4/SiO2,V,23,Na,11,W,74,SiO2,11,0.370,0.185,40,40,20,800,20,8.0,9.6,2.4,0.38,4,14.13,5.48,2.14,3.34,2.17,8.46,38.78,15.15,23.64,15.36,59.87
V-Na2WO4/SiO2,V,23,Na,11,W,74,SiO2,11,0.370,0.185,40,40,20,800,10,4.0,5.1,0.9,0.75,6,11.16,5.30,2.00,3.30,1.15,6.08,47.49,17.92,29.57,10.30,54.48
V-Na2WO4/SiO2,V,23,Na,11,W,74,SiO2,11,0.370,0.185,40,40,20,800,15,6.0,7.7,1.3,0.50,6,9.00,4.61,1.99,2.62,0.80,6.43,51.22,22.11,29.11,8.89,71.44
V-Na2WO4/SiO2,V,23,Na,11,W,74,SiO2,11,0.370,0.185,40,40,20,800,20,8.0,10.3,1.7,0.38,6,10.16,3.84,1.78,2.06,1.25,5.54,37.80,17.52,20.28,12.30,54.53
V-Na2WO4/SiO2,V,23,Na,11,W,74,SiO2,11,0.370,0.185,40,40,20,800,10,7.0,2.0,1.0,0.75,2,30.95,7.96,2.29,5.67,2.25,21.86,25.72,7.40,18.32,7.27,70.63
V-Na2WO4/SiO2,V,23,Na,11,W,74,SiO2,11,0.370,0.185,40,40,20,800,15,10.5,3.0,1.5,0.50,2,29.65,6.15,1.95,4.20,3.33,16.40,20.74,6.58,14.17,11.23,55.31
V-Na2WO4/SiO2,V,23,Na,11,W,74,SiO2,11,0.370,0.185,40,40,20,800,20,14.0,4.0,2.0,0.38,2,21.03,5.47,1.96,3.51,3.28,11.99,26.01,9.32,16.69,15.60,57.01
V-Na2WO4/SiO2,V,23,Na,11,W,74,SiO2,11,0.370,0.185,40,40,20,800,10,7.0,2.3,0.8,0.75,3,21.57,6.11,2.25,3.86,0.83,14.56,28.33,10.43,17.90,3.85,67.50
V-Na2WO4/SiO2,V,23,Na,11,W,74,SiO2,11,0.370,0.185,40,40,20,800,15,10.5,3.4,1.1,0.50,3,18.96,4.64,1.93,2.71,2.01,11.13,24.47,10.18,14.29,10.60,58.70
V-Na2WO4/SiO2,V,23,Na,11,W,74,SiO2,11,0.370,0.185,40,40,20,800,20,14.0,4.5,1.5,0.38,3,15.50,3.99,1.95,2.04,1.93,8.04,25.74,12.58,13.16,12.45,51.87
V-Na2WO4/SiO2,V,23,Na,11,W,74,SiO2,11,0.370,0.185,40,40,20,800,10,7.0,2.4,0.6,0.75,4,15.78,4.98,2.06,2.92,0.32,11.11,31.56,13.05,18.50,2.03,70.41
V-Na2WO4/SiO2,V,23,Na,11,W,74,SiO2,11,0.370,0.185,40,40,20,800,15,10.5,3.6,0.9,0.50,4,16.08,3.35,1.66,1.69,0.92,7.71,20.83,10.32,10.51,5.72,47.95
V-Na2WO4/SiO2,V,23,Na,11,W,74,SiO2,11,0.370,0.185,40,40,20,800,20,14.0,4.8,1.2,0.38,4,12.00,2.77,1.49,1.28,1.01,5.82,23.08,12.42,10.67,8.42,48.50
V-Na2WO4/SiO2,V,23,Na,11,W,74,SiO2,11,0.370,0.185,40,40,20,800,10,7.0,2.6,0.4,0.75,6,11.02,3.61,1.76,1.85,0.02,7.52,32.76,15.97,16.79,0.18,68.24
V-Na2WO4/SiO2,V,23,Na,11,W,74,SiO2,11,0.370,0.185,40,40,20,800,15,10.5,3.9,0.6,0.50,6,11.54,2.98,1.52,1.46,0.54,6.41,25.82,13.17,12.65,4.68,55.55
V-Na2WO4/SiO2,V,23,Na,11,W,74,SiO2,11,0.370,0.185,40,40,20,800,20,14.0,5.1,0.9,0.38,6,10.24,2.24,1.32,0.92,0.42,4.60,21.88,12.89,8.98,4.10,44.92
V-Na2WO4/SiO2,V,23,Na,11,W,74,SiO2,11,0.370,0.185,40,40,20,775,10,1.5,5.7,2.8,0.75,2,29.57,2.92,1.58,1.34,20.03,7.97,9.87,5.34,4.53,67.74,26.95
V-Na2WO4/SiO2,V,23,Na,11,W,74,SiO2,11,0.370,0.185,40,40,20,775,15,2.3,8.5,4.3,0.50,2,30.17,3.50,2.02,1.48,18.30,8.82,11.60,6.70,4.91,60.66,29.23
V-Na2WO4/SiO2,V,23,Na,11,W,74,SiO2,11,0.370,0.185,40,40,20,775,20,3.0,11.3,5.7,0.38,2,31.07,5.55,2.44,3.11,12.84,13.57,17.86,7.85,10.01,41.33,43.68
V-Na2WO4/SiO2,V,23,Na,11,W,74,SiO2,11,0.370,0.185,40,40,20,775,10,1.5,6.4,2.1,0.75,3,20.29,2.68,1.70,0.98,11.87,5.63,13.21,8.38,4.83,58.50,27.75
V-Na2WO4/SiO2,V,23,Na,11,W,74,SiO2,11,0.370,0.185,40,40,20,775,15,2.3,9.6,3.2,0.50,3,22.80,6.94,2.51,4.43,5.05,10.91,30.44,11.01,19.43,22.15,47.85
V-Na2WO4/SiO2,V,23,Na,11,W,74,SiO2,11,0.370,0.185,40,40,20,775,20,3.0,12.8,4.3,0.38,3,20.04,7.31,2.46,4.85,4.10,9.38,36.48,12.28,24.20,20.46,46.81
V-Na2WO4/SiO2,V,23,Na,11,W,74,SiO2,11,0.370,0.185,40,40,20,775,10,1.5,6.8,1.7,0.75,4,16.46,3.36,1.87,1.49,6.98,5.88,20.41,11.36,9.05,42.41,35.72
V-Na2WO4/SiO2,V,23,Na,11,W,74,SiO2,11,0.370,0.185,40,40,20,775,15,2.3,10.2,2.6,0.50,4,16.81,6.41,2.36,4.05,2.86,8.10,38.13,14.04,24.09,17.01,48.19
V-Na2WO4/SiO2,V,23,Na,11,W,74,SiO2,11,0.370,0.185,40,40,20,775,20,3.0,13.6,3.4,0.38,4,12.85,5.63,2.30,3.33,2.49,5.76,43.81,17.90,25.91,19.38,44.82
V-Na2WO4/SiO2,V,23,Na,11,W,74,SiO2,11,0.370,0.185,40,40,20,775,10,1.5,7.3,1.2,0.75,6,12.68,5.59,2.18,3.41,1.05,6.47,44.09,17.19,26.89,8.28,51.03
V-Na2WO4/SiO2,V,23,Na,11,W,74,SiO2,11,0.370,0.185,40,40,20,775,15,2.3,10.9,1.8,0.50,6,8.08,4.45,2.04,2.41,1.38,4.80,55.07,25.25,29.83,17.08,59.41
V-Na2WO4/SiO2,V,23,Na,11,W,74,SiO2,11,0.370,0.185,40,40,20,775,20,3.0,14.6,2.4,0.38,6,7.05,3.52,1.76,1.76,1.14,3.24,49.93,24.96,24.96,16.17,45.96
V-Na2WO4/SiO2,V,23,Na,11,W,74,SiO2,11,0.370,0.185,40,40,20,775,10,4.0,4.0,2.0,0.75,2,29.35,3.50,1.89,1.61,14.54,12.25,11.93,6.44,5.49,49.54,41.74
V-Na2WO4/SiO2,V,23,Na,11,W,74,SiO2,11,0.370,0.185,40,40,20,775,15,6.0,6.0,3.0,0.50,2,30.17,8.58,2.47,6.11,5.77,17.05,28.44,8.19,20.25,19.12,56.51
V-Na2WO4/SiO2,V,23,Na,11,W,74,SiO2,11,0.370,0.185,40,40,20,775,20,8.0,8.0,4.0,0.38,2,23.86,7.85,2.55,5.30,6.03,11.90,32.90,10.69,22.21,25.27,49.87
V-Na2WO4/SiO2,V,23,Na,11,W,74,SiO2,11,0.370,0.185,40,40,20,775,10,4.0,4.5,1.5,0.75,3,22.56,7.79,2.50,5.29,2.79,13.00,34.53,11.08,23.45,12.37,57.62
V-Na2WO4/SiO2,V,23,Na,11,W,74,SiO2,11,0.370,0.185,40,40,20,775,15,6.0,6.8,2.3,0.50,3,17.16,6.45,2.31,4.14,3.04,8.89,37.59,13.46,24.13,17.72,51.81
V-Na2WO4/SiO2,V,23,Na,11,W,74,SiO2,11,0.370,0.185,40,40,20,775,20,8.0,9.0,3.0,0.38,3,13.75,5.22,2.24,2.98,2.48,5.82,37.96,16.29,21.67,18.04,42.33
V-Na2WO4/SiO2,V,23,Na,11,W,74,SiO2,11,0.370,0.185,40,40,20,775,10,4.0,4.8,1.2,0.75,4,16.61,6.26,2.26,4.00,1.70,9.59,37.69,13.61,24.08,10.23,57.74
V-Na2WO4/SiO2,V,23,Na,11,W,74,SiO2,11,0.370,0.185,40,40,20,775,15,6.0,7.2,1.8,0.50,4,11.83,4.92,2.19,2.73,1.70,6.16,41.59,18.51,23.08,14.37,52.07
V-Na2WO4/SiO2,V,23,Na,11,W,74,SiO2,11,0.370,0.185,40,40,20,775,20,8.0,9.6,2.4,0.38,4,9.42,3.85,1.96,1.89,1.45,4.08,40.87,20.81,20.06,15.39,43.31
V-Na2WO4/SiO2,V,23,Na,11,W,74,SiO2,11,0.370,0.185,40,40,20,775,10,4.0,5.1,0.9,0.75,6,9.26,4.33,1.93,2.40,0.88,6.16,46.76,20.84,25.92,9.50,66.52
V-Na2WO4/SiO2,V,23,Na,11,W,74,SiO2,11,0.370,0.185,40,40,20,775,15,6.0,7.7,1.3,0.50,6,5.32,3.19,1.68,1.51,0.78,3.97,59.96,31.58,28.38,14.66,74.62
V-Na2WO4/SiO2,V,23,Na,11,W,74,SiO2,11,0.370,0.185,40,40,20,775,20,8.0,10.3,1.7,0.38,6,4.56,2.45,1.40,1.05,0.61,2.71,53.73,30.70,23.03,13.38,59.43
V-Na2WO4/SiO2,V,23,Na,11,W,74,SiO2,11,0.370,0.185,40,40,20,775,10,7.0,2.0,1.0,0.75,2,24.51,6.21,2.14,4.07,3.10,14.93,25.34,8.73,16.61,12.65,60.91
V-Na2WO4/SiO2,V,23,Na,11,W,74,SiO2,11,0.370,0.185,40,40,20,775,15,10.5,3.0,1.5,0.50,2,17.53,4.91,2.44,2.47,2.47,9.12,28.01,13.92,14.09,14.09,52.03
V-Na2WO4/SiO2,V,23,Na,11,W,74,SiO2,11,0.370,0.185,40,40,20,775,20,14.0,4.0,2.0,0.38,2,11.11,3.52,1.99,1.53,1.12,5.45,31.68,17.91,13.77,10.08,49.05
V-Na2WO4/SiO2,V,23,Na,11,W,74,SiO2,11,0.370,0.185,40,40,20,775,10,7.0,2.3,0.8,0.75,3,15.67,4.71,2.08,2.63,1.71,10.46,30.06,13.27,16.78,10.91,66.75
V-Na2WO4/SiO2,V,23,Na,11,W,74,SiO2,11,0.370,0.185,40,40,20,775,15,10.5,3.4,1.1,0.50,3,10.13,3.14,1.67,1.47,1.12,5.85,31.00,16.49,14.51,11.06,57.75
V-Na2WO4/SiO2,V,23,Na,11,W,74,SiO2,11,0.370,0.185,40,40,20,775,20,14.0,4.5,1.5,0.38,3,7.90,2.31,1.46,0.85,0.66,3.85,29.24,18.48,10.76,8.35,48.73
V-Na2WO4/SiO2,V,23,Na,11,W,74,SiO2,11,0.370,0.185,40,40,20,775,10,7.0,2.4,0.6,0.75,4,12.83,3.50,1.87,1.63,0.87,7.71,27.28,14.58,12.70,6.78,60.09
V-Na2WO4/SiO2,V,23,Na,11,W,74,SiO2,11,0.370,0.185,40,40,20,775,15,10.5,3.6,0.9,0.50,4,8.08,2.39,1.40,0.99,0.46,4.52,29.58,17.33,12.25,5.69,55.94
V-Na2WO4/SiO2,V,23,Na,11,W,74,SiO2,11,0.370,0.185,40,40,20,775,20,14.0,4.8,1.2,0.38,4,6.28,1.80,1.09,0.71,0.10,2.97,28.66,17.36,11.31,1.59,47.29
V-Na2WO4/SiO2,V,23,Na,11,W,74,SiO2,11,0.370,0.185,40,40,20,775,10,7.0,2.6,0.4,0.75,6,9.72,2.61,1.50,1.11,0.63,5.63,26.85,15.43,11.42,6.48,57.92
V-Na2WO4/SiO2,V,23,Na,11,W,74,SiO2,11,0.370,0.185,40,40,20,775,15,10.5,3.9,0.6,0.50,6,7.08,1.80,1.15,0.65,0.33,3.60,25.42,16.24,9.18,4.66,50.85
V-Na2WO4/SiO2,V,23,Na,11,W,74,SiO2,11,0.370,0.185,40,40,20,775,20,14.0,5.1,0.9,0.38,6,3.18,0.98,0.73,0.25,0.41,1.77,30.82,22.96,7.86,12.89,55.66
V-Na2WO4/SiO2,V,23,Na,11,W,74,SiO2,11,0.370,0.185,40,40,20,750,10,1.5,5.7,2.8,0.75,2,29.87,3.03,1.99,1.04,17.48,9.08,10.14,6.66,3.48,58.52,30.40
V-Na2WO4/SiO2,V,23,Na,11,W,74,SiO2,11,0.370,0.185,40,40,20,750,15,2.3,8.5,4.3,0.50,2,30.95,6.99,2.55,4.44,8.28,16.09,22.58,8.24,14.35,26.75,51.99
V-Na2WO4/SiO2,V,23,Na,11,W,74,SiO2,11,0.370,0.185,40,40,20,750,20,3.0,11.3,5.7,0.38,2,26.10,8.25,2.66,5.59,7.32,11.39,31.61,10.19,21.42,28.05,43.64
V-Na2WO4/SiO2,V,23,Na,11,W,74,SiO2,11,0.370,0.185,40,40,20,750,10,1.5,6.4,2.1,0.75,3,22.77,6.82,2.42,4.40,3.67,12.10,29.95,10.63,19.32,16.12,53.14
V-Na2WO4/SiO2,V,23,Na,11,W,74,SiO2,11,0.370,0.185,40,40,20,750,15,2.3,9.6,3.2,0.50,3,19.02,6.72,2.45,4.27,3.42,9.76,35.33,12.88,22.45,17.98,51.31
V-Na2WO4/SiO2,V,23,Na,11,W,74,SiO2,11,0.370,0.185,40,40,20,750,20,3.0,12.8,4.3,0.38,3,10.23,5.17,2.28,2.89,2.93,4.28,50.54,22.29,28.25,28.64,41.84
V-Na2WO4/SiO2,V,23,Na,11,W,74,SiO2,11,0.370,0.185,40,40,20,750,10,1.5,6.8,1.7,0.75,4,23.54,5.65,2.13,3.52,2.71,7.40,24.00,9.05,14.95,11.51,31.44
V-Na2WO4/SiO2,V,23,Na,11,W,74,SiO2,11,0.370,0.185,40,40,20,750,15,2.3,10.2,2.6,0.50,4,9.77,4.61,2.15,2.46,1.84,4.20,47.19,22.01,25.18,18.83,42.99
V-Na2WO4/SiO2,V,23,Na,11,W,74,SiO2,11,0.370,0.185,40,40,20,750,20,3.0,13.6,3.4,0.38,4,6.26,3.57,1.87,1.70,1.33,2.67,57.03,29.87,27.16,21.25,42.65
V-Na2WO4/SiO2,V,23,Na,11,W,74,SiO2,11,0.370,0.185,40,40,20,750,10,1.5,7.3,1.2,0.75,6,6.82,4.02,1.93,2.09,1.30,4.56,58.94,28.30,30.65,19.06,66.86
V-Na2WO4/SiO2,V,23,Na,11,W,74,SiO2,11,0.370,0.185,40,40,20,750,15,2.3,10.9,1.8,0.50,6,3.80,2.94,1.63,1.31,0.82,2.63,77.37,42.89,34.47,21.58,69.21
V-Na2WO4/SiO2,V,23,Na,11,W,74,SiO2,11,0.370,0.185,40,40,20,750,20,3.0,14.6,2.4,0.38,6,3.44,2.22,1.30,0.92,0.43,1.69,64.53,37.79,26.74,12.50,49.13
V-Na2WO4/SiO2,V,23,Na,11,W,74,SiO2,11,0.370,0.185,40,40,20,750,10,4.0,4.0,2.0,0.75,2,28.31,8.00,2.48,5.52,5.53,17.15,28.26,8.76,19.50,19.53,60.58
V-Na2WO4/SiO2,V,23,Na,11,W,74,SiO2,11,0.370,0.185,40,40,20,750,15,6.0,6.0,3.0,0.50,2,24.03,7.28,2.55,4.73,4.99,11.98,30.30,10.61,19.68,20.77,49.85
V-Na2WO4/SiO2,V,23,Na,11,W,74,SiO2,11,0.370,0.185,40,40,20,750,20,8.0,8.0,4.0,0.38,2,14.78,6.18,2.56,3.62,3.76,7.17,41.81,17.32,24.49,25.44,48.51
V-Na2WO4/SiO2,V,23,Na,11,W,74,SiO2,11,0.370,0.185,40,40,20,750,10,4.0,4.5,1.5,0.75,3,17.49,6.03,2.37,3.66,2.89,8.98,34.48,13.55,20.93,16.52,51.34
V-Na2WO4/SiO2,V,23,Na,11,W,74,SiO2,11,0.370,0.185,40,40,20,750,15,6.0,6.8,2.3,0.50,3,9.53,4.21,2.05,2.16,1.67,4.48,44.18,21.51,22.67,17.52,47.01
V-Na2WO4/SiO2,V,23,Na,11,W,74,SiO2,11,0.370,0.185,40,40,20,750,20,8.0,9.0,3.0,0.38,3,5.97,3.16,1.80,1.36,1.08,2.86,52.93,30.15,22.78,18.09,47.91
V-Na2WO4/SiO2,V,23,Na,11,W,74,SiO2,11,0.370,0.185,40,40,20,750,10,4.0,4.8,1.2,0.75,4,9.91,4.36,2.00,2.36,1.60,5.96,44.00,20.18,23.81,16.15,60.14
V-Na2WO4/SiO2,V,23,Na,11,W,74,SiO2,11,0.370,0.185,40,40,20,750,15,6.0,7.2,1.8,0.50,4,6.63,2.99,1.68,1.31,0.72,3.23,45.10,25.34,19.76,10.86,48.72
V-Na2WO4/SiO2,V,23,Na,11,W,74,SiO2,11,0.370,0.185,40,40,20,750,20,8.0,9.6,2.4,0.38,4,3.37,2.20,1.33,0.87,0.40,2.06,65.28,39.47,25.82,11.87,61.13
V-Na2WO4/SiO2,V,23,Na,11,W,74,SiO2,11,0.370,0.185,40,40,20,750,10,4.0,5.1,0.9,0.75,6,6.26,2.78,1.52,1.26,0.66,3.82,44.41,24.28,20.13,10.54,61.02
V-Na2WO4/SiO2,V,23,Na,11,W,74,SiO2,11,0.370,0.185,40,40,20,750,15,6.0,7.7,1.3,0.50,6,4.43,2.14,1.37,0.77,0.39,2.52,48.31,30.93,17.38,8.80,56.88
V-Na2WO4/SiO2,V,23,Na,11,W,74,SiO2,11,0.370,0.185,40,40,20,750,20,8.0,10.3,1.7,0.38,6,2.06,1.66,1.04,0.62,0.25,1.80,80.58,50.49,30.10,12.14,87.38
V-Na2WO4/SiO2,V,23,Na,11,W,74,SiO2,11,0.370,0.185,40,40,20,750,10,7.0,2.0,1.0,0.75,2,15.29,3.89,2.01,1.88,1.82,7.84,25.44,13.15,12.30,11.90,51.28
V-Na2WO4/SiO2,V,23,Na,11,W,74,SiO2,11,0.370,0.185,40,40,20,750,15,10.5,3.0,1.5,0.50,2,11.16,3.32,1.87,1.45,1.10,5.99,29.75,16.76,12.99,9.86,53.67
V-Na2WO4/SiO2,V,23,Na,11,W,74,SiO2,11,0.370,0.185,40,40,20,750,20,14.0,4.0,2.0,0.38,2,5.12,1.72,1.35,0.37,0.03,2.83,33.59,26.37,7.23,0.59,55.27
V-Na2WO4/SiO2,V,23,Na,11,W,74,SiO2,11,0.370,0.185,40,40,20,750,10,7.0,2.3,0.8,0.75,3,8.12,3.61,2.01,1.60,1.17,6.67,44.46,24.75,19.70,14.41,82.14
V-Na2WO4/SiO2,V,23,Na,11,W,74,SiO2,11,0.370,0.185,40,40,20,750,15,10.5,3.4,1.1,0.50,3,5.92,1.54,1.02,0.52,0.29,2.89,26.01,17.23,8.78,4.90,48.82
V-Na2WO4/SiO2,V,23,Na,11,W,74,SiO2,11,0.370,0.185,40,40,20,750,20,14.0,4.5,1.5,0.38,3,5.53,1.11,0.76,0.35,0.17,1.93,20.07,13.74,6.33,3.07,34.90
V-Na2WO4/SiO2,V,23,Na,11,W,74,SiO2,11,0.370,0.185,40,40,20,750,10,7.0,2.4,0.6,0.75,4,7.84,2.09,1.34,0.75,0.41,4.39,26.66,17.09,9.57,5.23,55.99
V-Na2WO4/SiO2,V,23,Na,11,W,74,SiO2,11,0.370,0.185,40,40,20,750,15,10.5,3.6,0.9,0.50,4,5.27,1.30,0.95,0.35,0.01,2.58,24.67,18.03,6.64,0.19,48.96
V-Na2WO4/SiO2,V,23,Na,11,W,74,SiO2,11,0.370,0.185,40,40,20,750,20,14.0,4.8,1.2,0.38,4,4.87,0.95,0.82,0.13,0.12,1.75,19.51,16.84,2.67,2.46,35.93
V-Na2WO4/SiO2,V,23,Na,11,W,74,SiO2,11,0.370,0.185,40,40,20,750,10,7.0,2.6,0.4,0.75,6,6.23,1.62,1.11,0.51,0.19,3.49,26.00,17.82,8.19,3.05,56.02
V-Na2WO4/SiO2,V,23,Na,11,W,74,SiO2,11,0.370,0.185,40,40,20,750,15,10.5,3.9,0.6,0.50,6,3.64,1.22,0.93,0.29,0.20,2.59,33.52,25.55,7.97,5.49,71.15
V-Na2WO4/SiO2,V,23,Na,11,W,74,SiO2,11,0.370,0.185,40,40,20,750,20,14.0,5.1,0.9,0.38,6,3.00,0.62,0.43,0.19,0.41,1.25,20.67,14.33,6.33,13.67,41.67
V-Na2WO4/SiO2,V,23,Na,11,W,74,SiO2,11,0.370,0.185,40,40,20,700,10,1.5,5.7,2.8,0.75,2,22.56,6.69,2.42,4.27,6.36,8.98,29.65,10.73,18.93,28.19,39.80
V-Na2WO4/SiO2,V,23,Na,11,W,74,SiO2,11,0.370,0.185,40,40,20,700,15,2.3,8.5,4.3,0.50,2,12.24,4.99,2.21,2.78,3.98,4.34,40.77,18.06,22.71,32.52,35.46
V-Na2WO4/SiO2,V,23,Na,11,W,74,SiO2,11,0.370,0.185,40,40,20,700,20,3.0,11.3,5.7,0.38,2,8.66,3.74,2.04,1.70,2.64,2.57,43.19,23.56,19.63,30.48,29.68
V-Na2WO4/SiO2,V,23,Na,11,W,74,SiO2,11,0.370,0.185,40,40,20,700,10,1.5,6.4,2.1,0.75,3,9.95,3.91,1.92,1.99,2.08,3.51,39.30,19.30,20.00,20.90,35.28
V-Na2WO4/SiO2,V,23,Na,11,W,74,SiO2,11,0.370,0.185,40,40,20,700,15,2.3,9.6,3.2,0.50,3,3.86,3.27,1.72,1.55,1.50,2.76,84.72,44.56,40.16,38.86,71.50
V-Na2WO4/SiO2,V,23,Na,11,W,74,SiO2,11,0.370,0.185,40,40,20,700,20,3.0,12.8,4.3,0.38,3,3.42,1.74,1.10,0.64,0.46,1.15,50.88,32.16,18.71,13.45,33.63
V-Na2WO4/SiO2,V,23,Na,11,W,74,SiO2,11,0.370,0.185,40,40,20,700,10,1.5,6.8,1.7,0.75,4,10.53,2.45,1.39,1.06,0.85,2.17,23.27,13.20,10.07,8.07,20.61
V-Na2WO4/SiO2,V,23,Na,11,W,74,SiO2,11,0.370,0.185,40,40,20,700,15,2.3,10.2,2.6,0.50,4,3.65,1.53,0.96,0.57,0.34,1.18,41.92,26.30,15.62,9.32,32.33
V-Na2WO4/SiO2,V,23,Na,11,W,74,SiO2,11,0.370,0.185,40,40,20,700,20,3.0,13.6,3.4,0.38,4,1.73,1.10,0.76,0.34,0.06,0.78,63.58,43.93,19.65,3.47,45.09
V-Na2WO4/SiO2,V,23,Na,11,W,74,SiO2,11,0.370,0.185,40,40,20,700,10,1.5,7.3,1.2,0.75,6,1.90,1.45,0.90,0.55,0.19,1.37,76.32,47.37,28.95,10.00,72.11
V-Na2WO4/SiO2,V,23,Na,11,W,74,SiO2,11,0.370,0.185,40,40,20,700,15,2.3,10.9,1.8,0.50,6,1.34,0.96,0.61,0.35,0.03,0.80,71.64,45.52,26.12,2.24,59.70
V-Na2WO4/SiO2,V,23,Na,11,W,74,SiO2,11,0.370,0.185,40,40,20,700,20,3.0,14.6,2.4,0.38,6,0.75,0.69,0.43,0.26,0.11,0.52,92.00,57.33,34.67,14.67,69.33
V-Na2WO4/SiO2,V,23,Na,11,W,74,SiO2,11,0.370,0.185,40,40,20,700,10,4.0,4.0,2.0,0.75,2,8.33,4.00,1.98,2.02,2.21,4.47,48.02,23.77,24.25,26.53,53.66
V-Na2WO4/SiO2,V,23,Na,11,W,74,SiO2,11,0.370,0.185,40,40,20,700,15,6.0,6.0,3.0,0.50,2,5.16,2.85,1.67,1.18,1.26,2.77,55.23,32.36,22.87,24.42,53.68
V-Na2WO4/SiO2,V,23,Na,11,W,74,SiO2,11,0.370,0.185,40,40,20,700,20,8.0,8.0,4.0,0.38,2,2.35,1.95,1.28,0.67,0.57,1.76,82.98,54.47,28.51,24.26,74.89
V-Na2WO4/SiO2,V,23,Na,11,W,74,SiO2,11,0.370,0.185,40,40,20,700,10,4.0,4.5,1.5,0.75,3,4.87,2.14,1.30,0.84,0.72,2.42,43.94,26.69,17.25,14.78,49.69
V-Na2WO4/SiO2,V,23,Na,11,W,74,SiO2,11,0.370,0.185,40,40,20,700,15,6.0,6.8,2.3,0.50,3,2.07,1.22,0.81,0.41,0.23,1.22,58.94,39.13,19.81,11.11,58.94
V-Na2WO4/SiO2,V,23,Na,11,W,74,SiO2,11,0.370,0.185,40,40,20,700,20,8.0,9.0,3.0,0.38,3,2.43,0.85,0.60,0.25,0.24,0.81,34.98,24.69,10.29,9.88,33.33
V-Na2WO4/SiO2,V,23,Na,11,W,74,SiO2,11,0.370,0.185,40,40,20,700,10,4.0,4.8,1.2,0.75,4,4.20,1.35,0.91,0.44,0.18,1.70,32.14,21.67,10.48,4.29,40.48
V-Na2WO4/SiO2,V,23,Na,11,W,74,SiO2,11,0.370,0.185,40,40,20,700,15,6.0,7.2,1.8,0.50,4,2.45,0.77,0.53,0.24,0.10,0.88,31.43,21.63,9.80,4.08,35.92
V-Na2WO4/SiO2,V,23,Na,11,W,74,SiO2,11,0.370,0.185,40,40,20,700,20,8.0,9.6,2.4,0.38,4,1.39,0.51,0.38,0.13,0.21,0.59,36.69,27.34,9.35,15.11,42.45
V-Na2WO4/SiO2,V,23,Na,11,W,74,SiO2,11,0.370,0.185,40,40,20,700,10,4.0,5.1,0.9,0.75,6,3.11,0.78,0.51,0.27,0.07,1.12,25.08,16.40,8.68,2.25,36.01
V-Na2WO4/SiO2,V,23,Na,11,W,74,SiO2,11,0.370,0.185,40,40,20,700,15,6.0,7.7,1.3,0.50,6,1.57,0.60,0.47,0.13,0.16,0.72,38.22,29.94,8.28,10.19,45.86
V-Na2WO4/SiO2,V,23,Na,11,W,74,SiO2,11,0.370,0.185,40,40,20,700,20,8.0,10.3,1.7,0.38,6,1.08,0.55,0.35,0.20,0.33,0.52,50.93,32.41,18.52,30.56,48.15
V-Na2WO4/SiO2,V,23,Na,11,W,74,SiO2,11,0.370,0.185,40,40,20,700,10,7.0,2.0,1.0,0.75,2,2.94,0.91,0.84,0.07,0.40,2.00,30.95,28.57,2.38,13.61,68.03
V-Na2WO4/SiO2,V,23,Na,11,W,74,SiO2,11,0.370,0.185,40,40,20,700,15,10.5,3.0,1.5,0.50,2,2.33,0.86,0.65,0.21,0.58,1.59,36.91,27.90,9.01,24.89,68.24
V-Na2WO4/SiO2,V,23,Na,11,W,74,SiO2,11,0.370,0.185,40,40,20,700,20,14.0,4.0,2.0,0.38,2,1.14,0.37,0.34,0.03,0.95,0.80,32.46,29.82,2.63,83.33,70.18
V-Na2WO4/SiO2,V,23,Na,11,W,74,SiO2,11,0.370,0.185,40,40,20,700,10,7.0,2.3,0.8,0.75,3,2.79,0.73,0.65,0.08,0.37,1.72,26.16,23.30,2.87,13.26,61.65
V-Na2WO4/SiO2,V,23,Na,11,W,74,SiO2,11,0.370,0.185,40,40,20,700,15,10.5,3.4,1.1,0.50,3,2.95,0.39,0.25,0.14,0.67,0.87,13.22,8.47,4.75,22.71,29.49
V-Na2WO4/SiO2,V,23,Na,11,W,74,SiO2,11,0.370,0.185,40,40,20,700,20,14.0,4.5,1.5,0.38,3,2.37,0.52,0.39,0.13,0.60,0.73,21.94,16.46,5.49,25.32,30.80
V-Na2WO4/SiO2,V,23,Na,11,W,74,SiO2,11,0.370,0.185,40,40,20,700,10,7.0,2.4,0.6,0.75,4,4.49,0.62,0.58,0.04,0.16,1.70,13.81,12.92,0.89,3.56,37.86
V-Na2WO4/SiO2,V,23,Na,11,W,74,SiO2,11,0.370,0.185,40,40,20,700,15,10.5,3.6,0.9,0.50,4,3.15,0.35,0.32,0.03,0.53,0.71,11.11,10.16,0.95,16.83,22.54
V-Na2WO4/SiO2,V,23,Na,11,W,74,SiO2,11,0.370,0.185,40,40,20,700,20,14.0,4.8,1.2,0.38,4,1.93,0.30,0.26,0.04,0.96,0.58,15.54,13.47,2.07,49.74,30.05
V-Na2WO4/SiO2,V,23,Na,11,W,74,SiO2,11,0.370,0.185,40,40,20,700,10,7.0,2.6,0.4,0.75,6,2.48,0.35,0.28,0.07,0.39,0.96,14.11,11.29,2.82,15.73,38.71
V-Na2WO4/SiO2,V,23,Na,11,W,74,SiO2,11,0.370,0.185,40,40,20,700,15,10.5,3.9,0.6,0.50,6,1.67,0.50,0.45,0.05,0.44,0.79,29.94,26.95,2.99,26.35,47.31
V-Na2WO4/SiO2,V,23,Na,11,W,74,SiO2,11,0.370,0.185,40,40,20,700,20,14.0,5.1,0.9,0.38,6,1.62,0.17,0.16,0.01,0.94,0.39,10.49,9.88,0.62,58.02,24.07
Fe-Na2WO4/SiO2,Fe,26,Na,11,W,74,SiO2,11,0.370,0.185,40,40,20,900,10,1.5,5.7,2.8,0.75,2,29.63,5.05,0.56,4.49,21.44,14.51,17.04,1.89,15.15,72.36,48.97
Fe-Na2WO4/SiO2,Fe,26,Na,11,W,74,SiO2,11,0.370,0.185,40,40,20,900,15,2.3,8.5,4.3,0.50,2,30.90,5.83,0.60,5.23,22.51,13.10,18.87,1.94,16.93,72.85,42.39
Fe-Na2WO4/SiO2,Fe,26,Na,11,W,74,SiO2,11,0.370,0.185,40,40,20,900,20,3.0,11.3,5.7,0.38,2,33.05,6.28,0.58,5.70,23.31,11.70,19.00,1.75,17.25,70.53,35.40
Fe-Na2WO4/SiO2,Fe,26,Na,11,W,74,SiO2,11,0.370,0.185,40,40,20,900,10,1.5,6.4,2.1,0.75,3,20.63,5.23,0.50,4.73,15.56,8.89,25.35,2.42,22.93,75.42,43.09
Fe-Na2WO4/SiO2,Fe,26,Na,11,W,74,SiO2,11,0.370,0.185,40,40,20,900,15,2.3,9.6,3.2,0.50,3,20.84,6.07,0.52,5.55,16.54,7.75,29.13,2.50,26.63,79.37,37.19
Fe-Na2WO4/SiO2,Fe,26,Na,11,W,74,SiO2,11,0.370,0.185,40,40,20,900,20,3.0,12.8,4.3,0.38,3,21.68,6.68,0.58,6.10,16.39,6.96,30.81,2.68,28.14,75.60,32.10
Fe-Na2WO4/SiO2,Fe,26,Na,11,W,74,SiO2,11,0.370,0.185,40,40,20,900,10,1.5,6.8,1.7,0.75,4,13.59,5.23,0.44,4.79,12.74,6.37,38.48,3.24,35.25,93.75,46.87
Fe-Na2WO4/SiO2,Fe,26,Na,11,W,74,SiO2,11,0.370,0.185,40,40,20,900,15,2.3,10.2,2.6,0.50,4,13.63,6.08,0.51,5.57,12.76,5.48,44.61,3.74,40.87,93.62,40.21
