Repository: ur-whitelab/BO-LIFT

# 🤖 BO-LIFT: Bayesian Optimization using in-context learning
BO-LIFT does regression with uncertainties using frozen Large Language Models by using token probabilities.
It uses LangChain to select examples to create in-context learning prompts from training data.
By selecting examples, it can consider more training data than it fits in the model's context window.
Being able to predict uncertainty, allow the employment of interesting techniques such as Bayesian Optimization.

## Usage 💻

You need to set up your OpenAI API key in order to use BO-LIFT.
You can do that using the `os` Python library:

```py
import os
os.environ["OPENAI_API_KEY"] = "<your-key-here>"
```

File: paper/dataset/oxidative_methane_coupling.csv (part 21 of 46)
Name,M1,M1_atom_number,M2,M2_atom_number,M3,M3_atom_number,Support ,Support_ID,M2_mol,M3_mol,M1_mol%,M2_mol%,M3_mol%,Temp,Total_flow,Ar_flow,CH4_flow,O2_flow,CT,CH4/O2,CH4_conv,C2y,C2H6y,C2H4y,COy,CO2y,C2s,C2H6s,C2H4s,COs,CO2s
Fe-Na2WO4/SiO2,Fe,26,Na,11,W,74,SiO2,11,0.370,0.185,40,40,20,900,20,3.0,13.6,3.4,0.38,4,14.76,6.65,0.55,6.10,12.68,4.89,45.05,3.73,41.33,85.91,33.13
Fe-Na2WO4/SiO2,Fe,26,Na,11,W,74,SiO2,11,0.370,0.185,40,40,20,900,10,1.5,7.3,1.2,0.75,6,18.07,4.93,0.43,4.50,9.19,4.03,27.28,2.38,24.90,50.86,22.30
Fe-Na2WO4/SiO2,Fe,26,Na,11,W,74,SiO2,11,0.370,0.185,40,40,20,900,15,2.3,10.9,1.8,0.50,6,10.00,5.44,0.46,4.98,8.76,3.38,54.40,4.60,49.80,87.60,33.80
Fe-Na2WO4/SiO2,Fe,26,Na,11,W,74,SiO2,11,0.370,0.185,40,40,20,900,20,3.0,14.6,2.4,0.38,6,9.38,6.25,0.56,5.69,8.30,3.04,66.63,5.97,60.66,88.49,32.41
Fe-Na2WO4/SiO2,Fe,26,Na,11,W,74,SiO2,11,0.370,0.185,40,40,20,900,10,4.0,4.0,2.0,0.75,2,34.06,4.73,0.51,4.22,22.50,14.15,13.89,1.50,12.39,66.06,41.54
Fe-Na2WO4/SiO2,Fe,26,Na,11,W,74,SiO2,11,0.370,0.185,40,40,20,900,15,6.0,6.0,3.0,0.50,2,35.58,5.57,0.73,4.84,23.43,12.16,15.65,2.05,13.60,65.85,34.18
Fe-Na2WO4/SiO2,Fe,26,Na,11,W,74,SiO2,11,0.370,0.185,40,40,20,900,20,8.0,8.0,4.0,0.38,2,34.92,6.15,0.61,5.54,23.93,11.12,17.61,1.75,15.86,68.53,31.84
Fe-Na2WO4/SiO2,Fe,26,Na,11,W,74,SiO2,11,0.370,0.185,40,40,20,900,10,4.0,4.5,1.5,0.75,3,22.52,5.01,0.41,4.60,16.08,8.89,22.25,1.82,20.43,71.40,39.48
Fe-Na2WO4/SiO2,Fe,26,Na,11,W,74,SiO2,11,0.370,0.185,40,40,20,900,15,6.0,6.8,2.3,0.50,3,24.70,5.72,0.50,5.22,16.17,7.30,23.16,2.02,21.13,65.47,29.55
Fe-Na2WO4/SiO2,Fe,26,Na,11,W,74,SiO2,11,0.370,0.185,40,40,20,900,20,8.0,9.0,3.0,0.38,3,25.07,6.48,0.55,5.93,16.05,6.57,25.85,2.19,23.65,64.02,26.21
Fe-Na2WO4/SiO2,Fe,26,Na,11,W,74,SiO2,11,0.370,0.185,40,40,20,900,10,4.0,4.8,1.2,0.75,4,16.76,4.97,0.42,4.55,12.77,6.12,29.65,2.51,27.15,76.19,36.52
Fe-Na2WO4/SiO2,Fe,26,Na,11,W,74,SiO2,11,0.370,0.185,40,40,20,900,15,6.0,7.2,1.8,0.50,4,15.93,5.89,0.49,5.40,11.78,5.09,36.97,3.08,33.90,73.95,31.95
Fe-Na2WO4/SiO2,Fe,26,Na,11,W,74,SiO2,11,0.370,0.185,40,40,20,900,20,8.0,9.6,2.4,0.38,4,17.30,6.30,0.51,5.79,11.44,4.59,36.42,2.95,33.47,66.13,26.53
Fe-Na2WO4/SiO2,Fe,26,Na,11,W,74,SiO2,11,0.370,0.185,40,40,20,900,10,4.0,5.1,0.9,0.75,6,10.53,4.70,0.39,4.31,8.78,3.81,44.63,3.70,40.93,83.38,36.18
Fe-Na2WO4/SiO2,Fe,26,Na,11,W,74,SiO2,11,0.370,0.185,40,40,20,900,15,6.0,7.7,1.3,0.50,6,12.91,5.33,0.51,4.82,7.87,3.44,41.29,3.95,37.34,60.96,26.65
Fe-Na2WO4/SiO2,Fe,26,Na,11,W,74,SiO2,11,0.370,0.185,40,40,20,900,20,8.0,10.3,1.7,0.38,6,11.82,5.86,0.52,5.34,7.12,3.22,49.58,4.40,45.18,60.24,27.24
Fe-Na2WO4/SiO2,Fe,26,Na,11,W,74,SiO2,11,0.370,0.185,40,40,20,900,10,7.0,2.0,1.0,0.75,2,40.79,4.58,0.43,4.15,21.93,12.63,11.23,1.05,10.17,53.76,30.96
Fe-Na2WO4/SiO2,Fe,26,Na,11,W,74,SiO2,11,0.370,0.185,40,40,20,900,15,10.5,3.0,1.5,0.50,2,41.36,5.53,0.54,4.99,21.73,11.12,13.37,1.31,12.06,52.54,26.89
Fe-Na2WO4/SiO2,Fe,26,Na,11,W,74,SiO2,11,0.370,0.185,40,40,20,900,20,14.0,4.0,2.0,0.38,2,41.08,6.30,0.62,5.68,21.43,10.47,15.34,1.51,13.83,52.17,25.49
Fe-Na2WO4/SiO2,Fe,26,Na,11,W,74,SiO2,11,0.370,0.185,40,40,20,900,10,7.0,2.3,0.8,0.75,3,29.22,5.00,0.52,4.48,15.10,8.12,17.11,1.78,15.33,51.68,27.79
Fe-Na2WO4/SiO2,Fe,26,Na,11,W,74,SiO2,11,0.370,0.185,40,40,20,900,15,10.5,3.4,1.1,0.50,3,29.09,5.85,0.44,5.41,12.85,7.14,20.11,1.51,18.60,44.17,24.54
Fe-Na2WO4/SiO2,Fe,26,Na,11,W,74,SiO2,11,0.370,0.185,40,40,20,900,20,14.0,4.5,1.5,0.38,3,27.24,6.63,0.75,5.88,11.34,7.06,24.34,2.75,21.59,41.63,25.92
Fe-Na2WO4/SiO2,Fe,26,Na,11,W,74,SiO2,11,0.370,0.185,40,40,20,900,10,7.0,2.4,0.6,0.75,4,22.22,4.95,0.35,4.60,11.18,5.98,22.28,1.58,20.70,50.32,26.91
Fe-Na2WO4/SiO2,Fe,26,Na,11,W,74,SiO2,11,0.370,0.185,40,40,20,900,15,10.5,3.6,0.9,0.50,4,22.21,5.58,0.42,5.16,9.08,5.63,25.12,1.89,23.23,40.88,25.35
Fe-Na2WO4/SiO2,Fe,26,Na,11,W,74,SiO2,11,0.370,0.185,40,40,20,900,20,14.0,4.8,1.2,0.38,4,21.82,6.40,0.74,5.66,7.12,5.82,29.33,3.39,25.94,32.63,26.67
Fe-Na2WO4/SiO2,Fe,26,Na,11,W,74,SiO2,11,0.370,0.185,40,40,20,900,10,7.0,2.6,0.4,0.75,6,17.20,4.50,0.41,4.09,7.52,4.27,26.16,2.38,23.78,43.72,24.83
Fe-Na2WO4/SiO2,Fe,26,Na,11,W,74,SiO2,11,0.370,0.185,40,40,20,900,15,10.5,3.9,0.6,0.50,6,12.98,5.00,0.57,4.43,4.84,4.11,38.52,4.39,34.13,37.29,31.66
Fe-Na2WO4/SiO2,Fe,26,Na,11,W,74,SiO2,11,0.370,0.185,40,40,20,900,20,14.0,5.1,0.9,0.38,6,15.01,5.62,1.20,4.42,3.67,4.28,37.44,7.99,29.45,24.45,28.51
Fe-Na2WO4/SiO2,Fe,26,Na,11,W,74,SiO2,11,0.370,0.185,40,40,20,850,10,1.5,5.7,2.8,0.75,2,31.62,6.71,0.75,5.96,21.36,10.62,21.22,2.37,18.85,67.55,33.59
Fe-Na2WO4/SiO2,Fe,26,Na,11,W,74,SiO2,11,0.370,0.185,40,40,20,850,15,2.3,8.5,4.3,0.50,2,32.94,7.47,0.88,6.59,22.42,9.60,22.68,2.67,20.01,68.06,29.14
Fe-Na2WO4/SiO2,Fe,26,Na,11,W,74,SiO2,11,0.370,0.185,40,40,20,850,20,3.0,11.3,5.7,0.38,2,33.66,8.00,1.02,6.98,22.68,8.83,23.77,3.03,20.74,67.38,26.23
Fe-Na2WO4/SiO2,Fe,26,Na,11,W,74,SiO2,11,0.370,0.185,40,40,20,850,10,1.5,6.4,2.1,0.75,3,21.68,7.00,0.71,6.29,14.85,6.24,32.29,3.27,29.01,68.50,28.78
Fe-Na2WO4/SiO2,Fe,26,Na,11,W,74,SiO2,11,0.370,0.185,40,40,20,850,15,2.3,9.6,3.2,0.50,3,22.53,7.80,0.92,6.88,14.83,5.48,34.62,4.08,30.54,65.82,24.32
Fe-Na2WO4/SiO2,Fe,26,Na,11,W,74,SiO2,11,0.370,0.185,40,40,20,850,20,3.0,12.8,4.3,0.38,3,23.91,8.25,1.04,7.21,14.49,5.18,34.50,4.35,30.15,60.60,21.66
Fe-Na2WO4/SiO2,Fe,26,Na,11,W,74,SiO2,11,0.370,0.185,40,40,20,850,10,1.5,6.8,1.7,0.75,4,15.85,6.83,0.70,6.13,11.17,4.37,43.09,4.42,38.68,70.47,27.57
Fe-Na2WO4/SiO2,Fe,26,Na,11,W,74,SiO2,11,0.370,0.185,40,40,20,850,15,2.3,10.2,2.6,0.50,4,13.49,7.79,0.92,6.87,10.88,4.03,57.75,6.82,50.93,80.65,29.87
Fe-Na2WO4/SiO2,Fe,26,Na,11,W,74,SiO2,11,0.370,0.185,40,40,20,850,20,3.0,13.6,3.4,0.38,4,14.76,8.36,1.21,7.15,10.02,3.95,56.64,8.20,48.44,67.89,26.76
Fe-Na2WO4/SiO2,Fe,26,Na,11,W,74,SiO2,11,0.370,0.185,40,40,20,850,10,1.5,7.3,1.2,0.75,6,11.42,6.11,0.72,5.39,6.96,2.88,53.50,6.30,47.20,60.95,25.22
Fe-Na2WO4/SiO2,Fe,26,Na,11,W,74,SiO2,11,0.370,0.185,40,40,20,850,15,2.3,10.9,1.8,0.50,6,13.23,6.66,1.05,5.61,5.48,2.82,50.34,7.94,42.40,41.42,21.32
Fe-Na2WO4/SiO2,Fe,26,Na,11,W,74,SiO2,11,0.370,0.185,40,40,20,850,20,3.0,14.6,2.4,0.38,6,12.98,7.43,1.55,5.88,4.40,3.19,57.24,11.94,45.30,33.90,24.58
Fe-Na2WO4/SiO2,Fe,26,Na,11,W,74,SiO2,11,0.370,0.185,40,40,20,850,10,4.0,4.0,2.0,0.75,2,33.63,6.64,0.75,5.89,21.87,10.67,19.74,2.23,17.51,65.03,31.73
Fe-Na2WO4/SiO2,Fe,26,Na,11,W,74,SiO2,11,0.370,0.185,40,40,20,850,15,6.0,6.0,3.0,0.50,2,35.28,7.38,0.87,6.51,21.57,9.35,20.92,2.47,18.45,61.14,26.50
Fe-Na2WO4/SiO2,Fe,26,Na,11,W,74,SiO2,11,0.370,0.185,40,40,20,850,20,8.0,8.0,4.0,0.38,2,35.47,8.08,1.04,7.04,21.19,8.75,22.78,2.93,19.85,59.74,24.67
Fe-Na2WO4/SiO2,Fe,26,Na,11,W,74,SiO2,11,0.370,0.185,40,40,20,850,10,4.0,4.5,1.5,0.75,3,23.54,6.84,0.71,6.13,14.51,6.34,29.06,3.02,26.04,61.64,26.93
Fe-Na2WO4/SiO2,Fe,26,Na,11,W,74,SiO2,11,0.370,0.185,40,40,20,850,15,6.0,6.8,2.3,0.50,3,23.97,7.85,0.99,6.86,13.28,5.73,32.75,4.13,28.62,55.40,23.90
Fe-Na2WO4/SiO2,Fe,26,Na,11,W,74,SiO2,11,0.370,0.185,40,40,20,850,20,8.0,9.0,3.0,0.38,3,24.98,8.33,1.34,6.99,11.71,5.79,33.35,5.36,27.98,46.88,23.18
Fe-Na2WO4/SiO2,Fe,26,Na,11,W,74,SiO2,11,0.370,0.185,40,40,20,850,10,4.0,4.8,1.2,0.75,4,18.90,6.64,0.75,5.89,9.85,4.64,35.13,3.97,31.16,52.12,24.55
Fe-Na2WO4/SiO2,Fe,26,Na,11,W,74,SiO2,11,0.370,0.185,40,40,20,850,15,6.0,7.2,1.8,0.50,4,18.32,7.50,1.12,6.38,8.51,4.59,40.94,6.11,34.83,46.45,25.05
Fe-Na2WO4/SiO2,Fe,26,Na,11,W,74,SiO2,11,0.370,0.185,40,40,20,850,20,8.0,9.6,2.4,0.38,4,20.11,8.13,1.63,6.50,6.78,5.12,40.43,8.11,32.32,33.71,25.46
Fe-Na2WO4/SiO2,Fe,26,Na,11,W,74,SiO2,11,0.370,0.185,40,40,20,850,10,4.0,5.1,0.9,0.75,6,11.23,5.95,0.88,5.07,5.00,3.26,52.98,7.84,45.15,44.52,29.03
Fe-Na2WO4/SiO2,Fe,26,Na,11,W,74,SiO2,11,0.370,0.185,40,40,20,850,15,6.0,7.7,1.3,0.50,6,11.85,7.17,1.60,5.57,3.47,3.92,60.51,13.50,47.00,29.28,33.08
Fe-Na2WO4/SiO2,Fe,26,Na,11,W,74,SiO2,11,0.370,0.185,40,40,20,850,20,8.0,10.3,1.7,0.38,6,14.16,8.60,2.33,6.27,2.42,4.24,60.73,16.45,44.28,17.09,29.94
Fe-Na2WO4/SiO2,Fe,26,Na,11,W,74,SiO2,11,0.370,0.185,40,40,20,850,10,7.0,2.0,1.0,0.75,2,37.89,7.18,0.98,6.20,17.04,10.59,18.95,2.59,16.36,44.97,27.95
Fe-Na2WO4/SiO2,Fe,26,Na,11,W,74,SiO2,11,0.370,0.185,40,40,20,850,15,10.5,3.0,1.5,0.50,2,37.95,8.64,1.44,7.20,12.17,12.08,22.77,3.79,18.97,32.07,31.83
Fe-Na2WO4/SiO2,Fe,26,Na,11,W,74,SiO2,11,0.370,0.185,40,40,20,850,20,14.0,4.0,2.0,0.38,2,36.67,12.13,2.85,9.28,8.17,14.71,33.08,7.77,25.31,22.28,40.11
Fe-Na2WO4/SiO2,Fe,26,Na,11,W,74,SiO2,11,0.370,0.185,40,40,20,850,10,7.0,2.3,0.8,0.75,3,25.12,7.44,1.19,6.25,8.00,8.41,29.62,4.74,24.88,31.85,33.48
Fe-Na2WO4/SiO2,Fe,26,Na,11,W,74,SiO2,11,0.370,0.185,40,40,20,850,15,10.5,3.4,1.1,0.50,3,25.62,10.16,2.47,7.69,3.92,9.21,39.66,9.64,30.02,15.30,35.95
Fe-Na2WO4/SiO2,Fe,26,Na,11,W,74,SiO2,11,0.370,0.185,40,40,20,850,20,14.0,4.5,1.5,0.38,3,28.03,12.99,3.46,9.53,3.14,10.19,46.34,12.34,34.00,11.20,36.35
Fe-Na2WO4/SiO2,Fe,26,Na,11,W,74,SiO2,11,0.370,0.185,40,40,20,850,10,7.0,2.4,0.6,0.75,4,19.37,7.58,1.58,6.00,4.14,7.15,39.13,8.16,30.98,21.37,36.91
Fe-Na2WO4/SiO2,Fe,26,Na,11,W,74,SiO2,11,0.370,0.185,40,40,20,850,15,10.5,3.6,0.9,0.50,4,20.55,10.27,2.64,7.63,2.30,7.42,49.98,12.85,37.13,11.19,36.11
Fe-Na2WO4/SiO2,Fe,26,Na,11,W,74,SiO2,11,0.370,0.185,40,40,20,850,20,14.0,4.8,1.2,0.38,4,22.38,11.89,3.36,8.53,1.70,7.41,53.13,15.01,38.11,7.60,33.11
Fe-Na2WO4/SiO2,Fe,26,Na,11,W,74,SiO2,11,0.370,0.185,40,40,20,850,10,7.0,2.6,0.4,0.75,6,13.90,6.70,1.68,5.02,1.82,4.95,48.20,12.09,36.12,13.09,35.61
Fe-Na2WO4/SiO2,Fe,26,Na,11,W,74,SiO2,11,0.370,0.185,40,40,20,850,15,10.5,3.9,0.6,0.50,6,13.27,8.29,2.52,5.77,1.02,4.90,62.47,18.99,43.48,7.69,36.93
Fe-Na2WO4/SiO2,Fe,26,Na,11,W,74,SiO2,11,0.370,0.185,40,40,20,850,20,14.0,5.1,0.9,0.38,6,14.53,9.52,3.24,6.28,0.61,4.91,65.52,22.30,43.22,4.20,33.79
Fe-Na2WO4/SiO2,Fe,26,Na,11,W,74,SiO2,11,0.370,0.185,40,40,20,800,10,1.5,5.7,2.8,0.75,2,38.40,7.46,1.23,6.23,18.34,8.02,19.43,3.20,16.22,47.76,20.89
Fe-Na2WO4/SiO2,Fe,26,Na,11,W,74,SiO2,11,0.370,0.185,40,40,20,800,15,2.3,8.5,4.3,0.50,2,38.12,8.35,1.56,6.79,18.40,8.12,21.90,4.09,17.81,48.27,21.30
Fe-Na2WO4/SiO2,Fe,26,Na,11,W,74,SiO2,11,0.370,0.185,40,40,20,800,20,3.0,11.3,5.7,0.38,2,37.93,9.05,1.95,7.10,16.80,8.65,23.86,5.14,18.72,44.29,22.81
Fe-Na2WO4/SiO2,Fe,26,Na,11,W,74,SiO2,11,0.370,0.185,40,40,20,800,10,1.5,6.4,2.1,0.75,3,28.47,7.88,1.38,6.50,11.67,5.18,27.68,4.85,22.83,40.99,18.19
Fe-Na2WO4/SiO2,Fe,26,Na,11,W,74,SiO2,11,0.370,0.185,40,40,20,800,15,2.3,9.6,3.2,0.50,3,27.25,9.19,2.19,7.00,9.60,6.33,33.72,8.04,25.69,35.23,23.23
Fe-Na2WO4/SiO2,Fe,26,Na,11,W,74,SiO2,11,0.370,0.185,40,40,20,800,20,3.0,12.8,4.3,0.38,3,29.00,11.37,3.35,8.02,7.03,7.66,39.21,11.55,27.66,24.24,26.41
Fe-Na2WO4/SiO2,Fe,26,Na,11,W,74,SiO2,11,0.370,0.185,40,40,20,800,10,1.5,6.8,1.7,0.75,4,24.03,7.62,1.61,6.01,7.37,4.50,31.71,6.70,25.01,30.67,18.73
Fe-Na2WO4/SiO2,Fe,26,Na,11,W,74,SiO2,11,0.370,0.185,40,40,20,800,15,2.3,10.2,2.6,0.50,4,23.54,10.23,2.98,7.25,5.03,5.63,43.46,12.66,30.80,21.37,23.92
Fe-Na2WO4/SiO2,Fe,26,Na,11,W,74,SiO2,11,0.370,0.185,40,40,20,800,20,3.0,13.6,3.4,0.38,4,24.58,12.61,3.93,8.68,3.90,5.87,51.30,15.99,35.31,15.87,23.88
Fe-Na2WO4/SiO2,Fe,26,Na,11,W,74,SiO2,11,0.370,0.185,40,40,20,800,10,1.5,7.3,1.2,0.75,6,19.26,8.17,2.34,5.83,3.02,4.00,42.42,12.15,30.27,15.68,20.77
Fe-Na2WO4/SiO2,Fe,26,Na,11,W,74,SiO2,11,0.370,0.185,40,40,20,800,15,2.3,10.9,1.8,0.50,6,18.11,11.25,3.64,7.61,2.11,4.01,62.12,20.10,42.02,11.65,22.14
Fe-Na2WO4/SiO2,Fe,26,Na,11,W,74,SiO2,11,0.370,0.185,40,40,20,800,20,3.0,14.6,2.4,0.38,6,18.95,10.62,3.67,6.95,2.26,2.92,56.04,19.37,36.68,11.93,15.41
Fe-Na2WO4/SiO2,Fe,26,Na,11,W,74,SiO2,11,0.370,0.185,40,40,20,800,10,4.0,4.0,2.0,0.75,2,34.81,8.31,1.48,6.83,17.74,9.64,23.87,4.25,19.62,50.96,27.69
Fe-Na2WO4/SiO2,Fe,26,Na,11,W,74,SiO2,11,0.370,0.185,40,40,20,800,15,6.0,6.0,3.0,0.50,2,35.32,10.33,2.57,7.76,13.70,11.54,29.25,7.28,21.97,38.79,32.67
Fe-Na2WO4/SiO2,Fe,26,Na,11,W,74,SiO2,11,0.370,0.185,40,40,20,800,20,8.0,8.0,4.0,0.38,2,36.26,13.88,3.82,10.06,10.07,13.25,38.28,10.54,27.74,27.77,36.54
Fe-Na2WO4/SiO2,Fe,26,Na,11,W,74,SiO2,11,0.370,0.185,40,40,20,800,10,4.0,4.5,1.5,0.75,3,24.95,9.24,2.24,7.00,8.56,7.76,37.03,8.98,28.06,34.31,31.10
Fe-Na2WO4/SiO2,Fe,26,Na,11,W,74,SiO2,11,0.370,0.185,40,40,20,800,15,6.0,6.8,2.3,0.50,3,26.10,13.59,3.93,9.66,5.03,8.66,52.07,15.06,37.01,19.27,33.18
Fe-Na2WO4/SiO2,Fe,26,Na,11,W,74,SiO2,11,0.370,0.185,40,40,20,800,20,8.0,9.0,3.0,0.38,3,25.42,13.89,4.01,9.88,5.40,6.44,54.64,15.77,38.87,21.24,25.33
Fe-Na2WO4/SiO2,Fe,26,Na,11,W,74,SiO2,11,0.370,0.185,40,40,20,800,10,4.0,4.8,1.2,0.75,4,20.22,10.40,2.96,7.44,4.33,6.56,51.43,14.64,36.80,21.41,32.44
Fe-Na2WO4/SiO2,Fe,26,Na,11,W,74,SiO2,11,0.370,0.185,40,40,20,800,15,6.0,7.2,1.8,0.50,4,21.47,13.01,3.89,9.12,3.97,5.83,60.60,18.12,42.48,18.49,27.15
Fe-Na2WO4/SiO2,Fe,26,Na,11,W,74,SiO2,11,0.370,0.185,40,40,20,800,20,8.0,9.6,2.4,0.38,4,19.06,12.11,3.99,8.12,3.41,4.11,63.54,20.93,42.60,17.89,21.56
Fe-Na2WO4/SiO2,Fe,26,Na,11,W,74,SiO2,11,0.370,0.185,40,40,20,800,10,4.0,5.1,0.9,0.75,6,14.86,9.99,3.25,6.74,1.62,4.38,67.23,21.87,45.36,10.90,29.48
Fe-Na2WO4/SiO2,Fe,26,Na,11,W,74,SiO2,11,0.370,0.185,40,40,20,800,15,6.0,7.7,1.3,0.50,6,14.75,10.78,3.64,7.14,2.09,3.38,73.08,24.68,48.41,14.17,22.92
Fe-Na2WO4/SiO2,Fe,26,Na,11,W,74,SiO2,11,0.370,0.185,40,40,20,800,20,8.0,10.3,1.7,0.38,6,13.53,9.41,3.69,5.72,1.78,2.46,69.55,27.27,42.28,13.16,18.18
Fe-Na2WO4/SiO2,Fe,26,Na,11,W,74,SiO2,11,0.370,0.185,40,40,20,800,10,7.0,2.0,1.0,0.75,2,38.37,15.24,3.68,11.56,7.15,14.00,39.72,9.59,30.13,18.63,36.49
Fe-Na2WO4/SiO2,Fe,26,Na,11,W,74,SiO2,11,0.370,0.185,40,40,20,800,15,10.5,3.0,1.5,0.50,2,33.05,13.49,3.98,9.51,6.25,8.24,40.82,12.04,28.77,18.91,24.93
Fe-Na2WO4/SiO2,Fe,26,Na,11,W,74,SiO2,11,0.370,0.185,40,40,20,800,20,14.0,4.0,2.0,0.38,2,26.22,11.75,4.19,7.56,4.78,5.64,44.81,15.98,28.83,18.23,21.51
Fe-Na2WO4/SiO2,Fe,26,Na,11,W,74,SiO2,11,0.370,0.185,40,40,20,800,10,7.0,2.3,0.8,0.75,3,28.95,13.81,3.83,9.98,4.21,8.73,47.70,13.23,34.47,14.54,30.16
Fe-Na2WO4/SiO2,Fe,26,Na,11,W,74,SiO2,11,0.370,0.185,40,40,20,800,15,10.5,3.4,1.1,0.50,3,23.85,12.29,4.09,8.20,3.69,5.75,51.53,17.15,34.38,15.47,24.11
Fe-Na2WO4/SiO2,Fe,26,Na,11,W,74,SiO2,11,0.370,0.185,40,40,20,800,20,14.0,4.5,1.5,0.38,3,17.83,9.88,3.98,5.90,2.63,3.74,55.41,22.32,33.09,14.75,20.98
Fe-Na2WO4/SiO2,Fe,26,Na,11,W,74,SiO2,11,0.370,0.185,40,40,20,800,10,7.0,2.4,0.6,0.75,4,24.66,12.30,3.75,8.55,2.95,6.63,49.88,15.21,34.67,11.96,26.89
Fe-Na2WO4/SiO2,Fe,26,Na,11,W,74,SiO2,11,0.370,0.185,40,40,20,800,15,10.5,3.6,0.9,0.50,4,17.56,10.47,3.97,6.50,2.22,4.06,59.62,22.61,37.02,12.64,23.12
Fe-Na2WO4/SiO2,Fe,26,Na,11,W,74,SiO2,11,0.370,0.185,40,40,20,800,20,14.0,4.8,1.2,0.38,4,14.57,8.36,3.84,4.52,1.63,2.85,57.38,26.36,31.02,11.19,19.56
Fe-Na2WO4/SiO2,Fe,26,Na,11,W,74,SiO2,11,0.370,0.185,40,40,20,800,10,7.0,2.6,0.4,0.75,6,16.47,9.94,3.50,6.44,1.18,4.38,60.35,21.25,39.10,7.16,26.59
Fe-Na2WO4/SiO2,Fe,26,Na,11,W,74,SiO2,11,0.370,0.185,40,40,20,800,15,10.5,3.9,0.6,0.50,6,14.34,8.18,3.75,4.43,0.97,2.77,57.04,26.15,30.89,6.76,19.32
Fe-Na2WO4/SiO2,Fe,26,Na,11,W,74,SiO2,11,0.370,0.185,40,40,20,800,20,14.0,5.1,0.9,0.38,6,10.64,6.64,3.36,3.28,0.46,1.99,62.41,31.58,30.83,4.32,18.70
Fe-Na2WO4/SiO2,Fe,26,Na,11,W,74,SiO2,11,0.370,0.185,40,40,20,775,10,1.5,5.7,2.8,0.75,2,32.20,8.50,1.73,6.77,17.80,8.70,26.40,5.37,21.02,55.28,27.02
Fe-Na2WO4/SiO2,Fe,26,Na,11,W,74,SiO2,11,0.370,0.185,40,40,20,775,15,2.3,8.5,4.3,0.50,2,35.99,9.70,2.47,7.23,15.08,10.43,26.95,6.86,20.09,41.90,28.98
Fe-Na2WO4/SiO2,Fe,26,Na,11,W,74,SiO2,11,0.370,0.185,40,40,20,775,20,3.0,11.3,5.7,0.38,2,37.16,11.81,3.41,8.40,12.87,10.21,31.78,9.18,22.60,34.63,27.48
Fe-Na2WO4/SiO2,Fe,26,Na,11,W,74,SiO2,11,0.370,0.185,40,40,20,775,10,1.5,6.4,2.1,0.75,3,23.59,9.31,2.47,6.84,8.83,6.89,39.47,10.47,29.00,37.43,29.21
Fe-Na2WO4/SiO2,Fe,26,Na,11,W,74,SiO2,11,0.370,0.185,40,40,20,775,15,2.3,9.6,3.2,0.50,3,25.65,11.72,3.54,8.18,7.46,6.72,45.69,13.80,31.89,29.08,26.20
Fe-Na2WO4/SiO2,Fe,26,Na,11,W,74,SiO2,11,0.370,0.185,40,40,20,775,20,3.0,12.8,4.3,0.38,3,20.87,11.22,3.69,7.53,6.34,4.68,53.76,17.68,36.08,30.38,22.42
Fe-Na2WO4/SiO2,Fe,26,Na,11,W,74,SiO2,11,0.370,0.185,40,40,20,775,10,1.5,6.8,1.7,0.75,4,19.16,10.56,3.21,7.35,4.78,5.96,55.11,16.75,38.36,24.95,31.11
Fe-Na2WO4/SiO2,Fe,26,Na,11,W,74,SiO2,11,0.370,0.185,40,40,20,775,15,2.3,10.2,2.6,0.50,4,13.14,10.85,3.64,7.21,4.53,4.09,82.57,27.70,54.87,34.47,31.13
Fe-Na2WO4/SiO2,Fe,26,Na,11,W,74,SiO2,11,0.370,0.185,40,40,20,775,20,3.0,13.6,3.4,0.38,4,11.78,9.17,3.52,5.65,3.46,2.71,77.84,29.88,47.96,29.37,23.01
Fe-Na2WO4/SiO2,Fe,26,Na,11,W,74,SiO2,11,0.370,0.185,40,40,20,775,10,1.5,7.3,1.2,0.75,6,14.46,9.63,3.21,6.42,2.70,3.51,66.60,22.20,44.40,18.67,24.27
Fe-Na2WO4/SiO2,Fe,26,Na,11,W,74,SiO2,11,0.370,0.185,40,40,20,775,15,2.3,10.9,1.8,0.50,6,11.80,7.99,3.12,4.87,2.16,2.14,67.71,26.44,41.27,18.31,18.14
Fe-Na2WO4/SiO2,Fe,26,Na,11,W,74,SiO2,11,0.370,0.185,40,40,20,775,20,3.0,14.6,2.4,0.38,6,9.42,6.36,2.93,3.43,1.55,1.46,67.52,31.10,36.41,16.45,15.50
Fe-Na2WO4/SiO2,Fe,26,Na,11,W,74,SiO2,11,0.370,0.185,40,40,20,775,10,4.0,4.0,2.0,0.75,2,33.65,10.52,2.94,7.58,12.19,12.74,31.26,8.74,22.53,36.23,37.86
Fe-Na2WO4/SiO2,Fe,26,Na,11,W,74,SiO2,11,0.370,0.185,40,40,20,775,15,6.0,6.0,3.0,0.50,2,31.61,12.59,3.55,9.04,10.69,9.29,39.83,11.23,28.60,33.82,29.39
Fe-Na2WO4/SiO2,Fe,26,Na,11,W,74,SiO2,11,0.370,0.185,40,40,20,775,20,8.0,8.0,4.0,0.38,2,25.11,11.77,3.74,8.03,8.53,6.02,46.87,14.89,31.98,33.97,23.97
Fe-Na2WO4/SiO2,Fe,26,Na,11,W,74,SiO2,11,0.370,0.185,40,40,20,775,10,4.0,4.5,1.5,0.75,3,24.87,11.99,3.46,8.53,6.31,7.41,48.21,13.91,34.30,25.37,29.79
Fe-Na2WO4/SiO2,Fe,26,Na,11,W,74,SiO2,11,0.370,0.185,40,40,20,775,15,6.0,6.8,2.3,0.50,3,18.59,10.58,3.61,6.97,4.71,4.23,56.91,19.42,37.49,25.34,22.75
Fe-Na2WO4/SiO2,Fe,26,Na,11,W,74,SiO2,11,0.370,0.185,40,40,20,775,20,8.0,9.0,3.0,0.38,3,14.58,8.79,3.56,5.23,3.53,2.80,60.29,24.42,35.87,24.21,19.20
Fe-Na2WO4/SiO2,Fe,26,Na,11,W,74,SiO2,11,0.370,0.185,40,40,20,775,10,4.0,4.8,1.2,0.75,4,17.79,10.98,3.53,7.45,4.03,4.96,61.72,19.84,41.88,22.65,27.88
Fe-Na2WO4/SiO2,Fe,26,Na,11,W,74,SiO2,11,0.370,0.185,40,40,20,775,15,6.0,7.2,1.8,0.50,4,13.33,9.08,3.44,5.64,3.02,2.99,68.12,25.81,42.31,22.66,22.43
Fe-Na2WO4/SiO2,Fe,26,Na,11,W,74,SiO2,11,0.370,0.185,40,40,20,775,20,8.0,9.6,2.4,0.38,4,10.17,6.90,3.10,3.80,2.07,1.89,67.85,30.48,37.36,20.35,18.58
Fe-Na2WO4/SiO2,Fe,26,Na,11,W,74,SiO2,11,0.370,0.185,40,40,20,775,10,4.0,5.1,0.9,0.75,6,11.64,8.68,3.25,5.43,2.07,2.97,74.57,27.92,46.65,17.78,25.52
Fe-Na2WO4/SiO2,Fe,26,Na,11,W,74,SiO2,11,0.370,0.185,40,40,20,775,15,6.0,7.7,1.3,0.50,6,8.17,6.71,3.08,3.63,1.41,1.79,82.13,37.70,44.43,17.26,21.91
Fe-Na2WO4/SiO2,Fe,26,Na,11,W,74,SiO2,11,0.370,0.185,40,40,20,775,20,8.0,10.3,1.7,0.38,6,5.23,5.23,2.68,2.55,0.96,1.23,100.00,51.24,48.76,18.36,23.52
Fe-Na2WO4/SiO2,Fe,26,Na,11,W,74,SiO2,11,0.370,0.185,40,40,20,775,10,7.0,2.0,1.0,0.75,2,25.13,11.44,3.83,7.61,5.61,7.17,45.52,15.24,30.28,22.32,28.53
Fe-Na2WO4/SiO2,Fe,26,Na,11,W,74,SiO2,11,0.370,0.185,40,40,20,775,15,10.5,3.0,1.5,0.50,2,18.60,8.26,3.50,4.76,3.31,3.91,44.41,18.82,25.59,17.80,21.02
Fe-Na2WO4/SiO2,Fe,26,Na,11,W,74,SiO2,11,0.370,0.185,40,40,20,775,20,14.0,4.0,2.0,0.38,2,12.59,6.45,3.37,3.08,2.17,2.65,51.23,26.77,24.46,17.24,21.05
Fe-Na2WO4/SiO2,Fe,26,Na,11,W,74,SiO2,11,0.370,0.185,40,40,20,775,10,7.0,2.3,0.8,0.75,3,16.36,9.42,3.59,5.83,2.90,4.65,57.58,21.94,35.64,17.73,28.42
Fe-Na2WO4/SiO2,Fe,26,Na,11,W,74,SiO2,11,0.370,0.185,40,40,20,775,15,10.5,3.4,1.1,0.50,3,11.11,6.32,3.19,3.13,1.37,2.51,56.89,28.71,28.17,12.33,22.59
Fe-Na2WO4/SiO2,Fe,26,Na,11,W,74,SiO2,11,0.370,0.185,40,40,20,775,20,14.0,4.5,1.5,0.38,3,8.25,5.01,2.79,2.22,0.95,1.88,60.73,33.82,26.91,11.52,22.79
Fe-Na2WO4/SiO2,Fe,26,Na,11,W,74,SiO2,11,0.370,0.185,40,40,20,775,10,7.0,2.4,0.6,0.75,4,13.06,8.13,3.50,4.63,2.11,3.66,62.25,26.80,35.45,16.16,28.02
Fe-Na2WO4/SiO2,Fe,26,Na,11,W,74,SiO2,11,0.370,0.185,40,40,20,775,15,10.5,3.6,0.9,0.50,4,9.75,5.55,3.02,2.53,1.25,2.12,56.92,30.97,25.95,12.82,21.74
Fe-Na2WO4/SiO2,Fe,26,Na,11,W,74,SiO2,11,0.370,0.185,40,40,20,775,20,14.0,4.8,1.2,0.38,4,7.63,4.16,2.46,1.70,0.40,1.47,54.52,32.24,22.28,5.24,19.27
Fe-Na2WO4/SiO2,Fe,26,Na,11,W,74,SiO2,11,0.370,0.185,40,40,20,775,10,7.0,2.6,0.4,0.75,6,11.15,6.41,3.18,3.23,1.06,2.55,57.49,28.52,28.97,9.51,22.87
Fe-Na2WO4/SiO2,Fe,26,Na,11,W,74,SiO2,11,0.370,0.185,40,40,20,775,15,10.5,3.9,0.6,0.50,6,6.54,3.94,2.40,1.54,0.44,1.41,60.24,36.70,23.55,6.73,21.56
Fe-Na2WO4/SiO2,Fe,26,Na,11,W,74,SiO2,11,0.370,0.185,40,40,20,775,20,14.0,5.1,0.9,0.38,6,4.80,3.07,2.13,0.94,0.00,1.06,63.96,44.38,19.58,0.00,22.08
Fe-Na2WO4/SiO2,Fe,26,Na,11,W,74,SiO2,11,0.370,0.185,40,40,20,750,10,1.5,5.7,2.8,0.75,2,33.36,9.13,2.54,6.59,13.74,10.55,27.37,7.61,19.75,41.19,31.62
Fe-Na2WO4/SiO2,Fe,26,Na,11,W,74,SiO2,11,0.370,0.185,40,40,20,750,15,2.3,8.5,4.3,0.50,2,29.90,10.53,3.27,7.26,12.81,7.91,35.22,10.94,24.28,42.84,26.45
Fe-Na2WO4/SiO2,Fe,26,Na,11,W,74,SiO2,11,0.370,0.185,40,40,20,750,20,3.0,11.3,5.7,0.38,2,23.01,9.76,3.29,6.47,9.51,4.95,42.42,14.30,28.12,41.33,21.51
Fe-Na2WO4/SiO2,Fe,26,Na,11,W,74,SiO2,11,0.370,0.185,40,40,20,750,10,1.5,6.4,2.1,0.75,3,20.74,9.97,3.15,6.82,7.26,5.75,48.07,15.19,32.88,35.00,27.72
Fe-Na2WO4/SiO2,Fe,26,Na,11,W,74,SiO2,11,0.370,0.185,40,40,20,750,15,2.3,9.6,3.2,0.50,3,9.95,8.70,3.30,5.40,5.21,3.27,87.44,33.17,54.27,52.36,32.86
Fe-Na2WO4/SiO2,Fe,26,Na,11,W,74,SiO2,11,0.370,0.185,40,40,20,750,20,3.0,12.8,4.3,0.38,3,12.93,7.00,3.07,3.93,3.69,2.06,54.14,23.74,30.39,28.54,15.93
Fe-Na2WO4/SiO2,Fe,26,Na,11,W,74,SiO2,11,0.370,0.185,40,40,20,750,10,1.5,6.8,1.7,0.75,4,15.23,8.30,2.95,5.35,4.04,3.31,54.50,19.37,35.13,26.53,21.73
Fe-Na2WO4/SiO2,Fe,26,Na,11,W,74,SiO2,11,0.370,0.185,40,40,20,750,15,2.3,10.2,2.6,0.50,4,10.69,7.23,2.90,4.33,3.28,2.42,67.63,27.13,40.51,30.68,22.64
Fe-Na2WO4/SiO2,Fe,26,Na,11,W,74,SiO2,11,0.370,0.185,40,40,20,750,20,3.0,13.6,3.4,0.38,4,8.31,5.68,2.68,3.00,2.25,1.55,68.35,32.25,36.10,27.08,18.65
Fe-Na2WO4/SiO2,Fe,26,Na,11,W,74,SiO2,11,0.370,0.185,40,40,20,750,10,1.5,7.3,1.2,0.75,6,12.27,6.12,2.61,3.51,2.04,1.89,49.88,21.27,28.61,16.63,15.40
Fe-Na2WO4/SiO2,Fe,26,Na,11,W,74,SiO2,11,0.370,0.185,40,40,20,750,15,2.3,10.9,1.8,0.50,6,7.11,4.58,2.36,2.22,1.20,1.10,64.42,33.19,31.22,16.88,15.47
Fe-Na2WO4/SiO2,Fe,26,Na,11,W,74,SiO2,11,0.370,0.185,40,40,20,750,20,3.0,14.6,2.4,0.38,6,3.97,3.32,1.93,1.39,0.78,0.77,83.63,48.61,35.01,19.65,19.40
Fe-Na2WO4/SiO2,Fe,26,Na,11,W,74,SiO2,11,0.370,0.185,40,40,20,750,10,4.0,4.0,2.0,0.75,2,26.56,10.72,3.32,7.40,9.59,7.83,40.36,12.50,27.86,36.11,29.48
Fe-Na2WO4/SiO2,Fe,26,Na,11,W,74,SiO2,11,0.370,0.185,40,40,20,750,15,6.0,6.0,3.0,0.50,2,15.64,8.74,3.35,5.39,5.98,3.96,55.88,21.42,34.46,38.24,25.32
Fe-Na2WO4/SiO2,Fe,26,Na,11,W,74,SiO2,11,0.370,0.185,40,40,20,750,20,8.0,8.0,4.0,0.38,2,11.28,6.85,3.05,3.80,4.29,2.52,60.73,27.04,33.69,38.03,22.34
Fe-Na2WO4/SiO2,Fe,26,Na,11,W,74,SiO2,11,0.370,0.185,40,40,20,750,10,4.0,4.5,1.5,0.75,3,15.76,8.36,3.18,5.18,4.31,3.77,53.05,20.18,32.87,27.35,23.92
Fe-Na2WO4/SiO2,Fe,26,Na,11,W,74,SiO2,11,0.370,0.185,40,40,20,750,15,6.0,6.8,2.3,0.50,3,7.85,6.45,2.98,3.47,2.80,2.22,82.17,37.96,44.20,35.67,28.28
Fe-Na2WO4/SiO2,Fe,26,Na,11,W,74,SiO2,11,0.370,0.185,40,40,20,750,20,8.0,9.0,3.0,0.38,3,6.53,4.87,2.53,2.34,1.88,1.51,74.58,38.74,35.83,28.79,23.12
Fe-Na2WO4/SiO2,Fe,26,Na,11,W,74,SiO2,11,0.370,0.185,40,40,20,750,10,4.0,4.8,1.2,0.75,4,10.94,6.87,2.92,3.95,2.71,2.56,62.80,26.69,36.11,24.77,23.40
Fe-Na2WO4/SiO2,Fe,26,Na,11,W,74,SiO2,11,0.370,0.185,40,40,20,750,15,6.0,7.2,1.8,0.50,4,8.07,5.74,2.72,3.02,2.05,1.94,71.13,33.71,37.42,25.40,24.04
Fe-Na2WO4/SiO2,Fe,26,Na,11,W,74,SiO2,11,0.370,0.185,40,40,20,750,20,8.0,9.6,2.4,0.38,4,3.75,3.57,2.17,1.40,0.87,1.00,95.20,57.87,37.33,23.20,26.67
Fe-Na2WO4/SiO2,Fe,26,Na,11,W,74,SiO2,11,0.370,0.185,40,40,20,750,10,4.0,5.1,0.9,0.75,6,8.92,5.39,2.62,2.77,1.46,1.79,60.43,29.37,31.05,16.37,20.07
Fe-Na2WO4/SiO2,Fe,26,Na,11,W,74,SiO2,11,0.370,0.185,40,40,20,750,15,6.0,7.7,1.3,0.50,6,5.26,3.40,1.99,1.41,0.63,0.95,64.64,37.83,26.81,11.98,18.06
Fe-Na2WO4/SiO2,Fe,26,Na,11,W,74,SiO2,11,0.370,0.185,40,40,20,750,20,8.0,10.3,1.7,0.38,6,3.57,2.57,1.63,0.94,0.25,0.67,71.99,45.66,26.33,7.00,18.77
Fe-Na2WO4/SiO2,Fe,26,Na,11,W,74,SiO2,11,0.370,0.185,40,40,20,750,10,7.0,2.0,1.0,0.75,2,14.20,6.30,2.98,3.32,2.78,3.48,44.37,20.99,23.38,19.58,24.51
Fe-Na2WO4/SiO2,Fe,26,Na,11,W,74,SiO2,11,0.370,0.185,40,40,20,750,15,10.5,3.0,1.5,0.50,2,9.73,4.25,2.49,1.76,1.43,2.04,43.68,25.59,18.09,14.70,20.97
Fe-Na2WO4/SiO2,Fe,26,Na,11,W,74,SiO2,11,0.370,0.185,40,40,20,750,20,14.0,4.0,2.0,0.38,2,5.17,3.24,2.17,1.07,0.44,1.45,62.67,41.97,20.70,8.51,28.05
Fe-Na2WO4/SiO2,Fe,26,Na,11,W,74,SiO2,11,0.370,0.185,40,40,20,750,10,7.0,2.3,0.8,0.75,3,7.75,5.01,2.70,2.31,1.47,2.48,64.65,34.84,29.81,18.97,32.00
Fe-Na2WO4/SiO2,Fe,26,Na,11,W,74,SiO2,11,0.370,0.185,40,40,20,750,15,10.5,3.4,1.1,0.50,3,6.31,4.12,2.39,1.73,0.78,1.95,65.29,37.88,27.42,12.36,30.90
Fe-Na2WO4/SiO2,Fe,26,Na,11,W,74,SiO2,11,0.370,0.185,40,40,20,750,20,14.0,4.5,1.5,0.38,3,4.84,2.78,1.79,0.99,0.27,1.22,57.44,36.98,20.45,5.58,25.21
Fe-Na2WO4/SiO2,Fe,26,Na,11,W,74,SiO2,11,0.370,0.185,40,40,20,750,10,7.0,2.4,0.6,0.75,4,6.82,4.62,2.67,1.95,1.12,2.17,67.74,39.15,28.59,16.42,31.82
Fe-Na2WO4/SiO2,Fe,26,Na,11,W,74,SiO2,11,0.370,0.185,40,40,20,750,15,10.5,3.6,0.9,0.50,4,3.93,2.60,1.79,0.81,0.06,1.14,66.16,45.55,20.61,1.53,29.01
Fe-Na2WO4/SiO2,Fe,26,Na,11,W,74,SiO2,11,0.370,0.185,40,40,20,750,20,14.0,4.8,1.2,0.38,4,3.41,1.95,1.29,0.66,0.22,0.80,57.18,37.83,19.35,6.45,23.46
Fe-Na2WO4/SiO2,Fe,26,Na,11,W,74,SiO2,11,0.370,0.185,40,40,20,750,10,7.0,2.6,0.4,0.75,6,7.14,3.24,2.01,1.23,0.62,1.50,45.38,28.15,17.23,8.68,21.01
Fe-Na2WO4/SiO2,Fe,26,Na,11,W,74,SiO2,11,0.370,0.185,40,40,20,750,15,10.5,3.9,0.6,0.50,6,4.73,1.89,1.35,0.54,0.09,0.82,39.96,28.54,11.42,1.90,17.34
Fe-Na2WO4/SiO2,Fe,26,Na,11,W,74,SiO2,11,0.370,0.185,40,40,20,750,20,14.0,5.1,0.9,0.38,6,3.41,1.55,1.11,0.44,0.43,0.63,45.45,32.55,12.90,12.61,18.48
Fe-Na2WO4/SiO2,Fe,26,Na,11,W,74,SiO2,11,0.370,0.185,40,40,20,700,10,1.5,5.7,2.8,0.75,2,16.18,6.61,2.55,4.06,8.01,4.16,40.85,15.76,25.09,49.51,25.71
Fe-Na2WO4/SiO2,Fe,26,Na,11,W,74,SiO2,11,0.370,0.185,40,40,20,700,15,2.3,8.5,4.3,0.50,2,6.56,4.51,2.18,2.33,4.27,1.94,68.75,33.23,35.52,65.09,29.57
Fe-Na2WO4/SiO2,Fe,26,Na,11,W,74,SiO2,11,0.370,0.185,40,40,20,700,20,3.0,11.3,5.7,0.38,2,3.51,3.13,1.77,1.36,2.48,1.13,89.17,50.43,38.75,70.66,32.19
Fe-Na2WO4/SiO2,Fe,26,Na,11,W,74,SiO2,11,0.370,0.185,40,40,20,700,10,1.5,6.4,2.1,0.75,3,6.29,3.61,1.91,1.70,2.44,1.62,57.39,30.37,27.03,38.79,25.76
Fe-Na2WO4/SiO2,Fe,26,Na,11,W,74,SiO2,11,0.370,0.185,40,40,20,700,15,2.3,9.6,3.2,0.50,3,2.52,2.37,1.44,0.93,1.42,0.90,94.05,57.14,36.90,56.35,35.71
Fe-Na2WO4/SiO2,Fe,26,Na,11,W,74,SiO2,11,0.370,0.185,40,40,20,700,20,3.0,12.8,4.3,0.38,3,2.17,1.76,1.18,0.58,0.68,0.59,81.11,54.38,26.73,31.34,27.19
Fe-Na2WO4/SiO2,Fe,26,Na,11,W,74,SiO2,11,0.370,0.185,40,40,20,700,10,1.5,6.8,1.7,0.75,4,3.47,2.52,1.45,1.07,1.24,1.01,72.62,41.79,30.84,35.73,29.11
Fe-Na2WO4/SiO2,Fe,26,Na,11,W,74,SiO2,11,0.370,0.185,40,40,20,700,15,2.3,10.2,2.6,0.50,4,2.63,1.88,1.18,0.70,0.76,0.68,71.48,44.87,26.62,28.90,25.86
Fe-Na2WO4/SiO2,Fe,26,Na,11,W,74,SiO2,11,0.370,0.185,40,40,20,700,20,3.0,13.6,3.4,0.38,4,1.41,1.39,0.91,0.48,0.42,0.49,98.58,64.54,34.04,29.79,34.75
Fe-Na2WO4/SiO2,Fe,26,Na,11,W,74,SiO2,11,0.370,0.185,40,40,20,700,10,1.5,7.3,1.2,0.75,6,3.39,1.64,1.03,0.61,0.60,0.65,48.38,30.38,17.99,17.70,19.17
Fe-Na2WO4/SiO2,Fe,26,Na,11,W,74,SiO2,11,0.370,0.185,40,40,20,700,15,2.3,10.9,1.8,0.50,6,1.99,1.12,0.70,0.42,0.14,0.36,56.28,35.18,21.11,7.04,18.09
Fe-Na2WO4/SiO2,Fe,26,Na,11,W,74,SiO2,11,0.370,0.185,40,40,20,700,20,3.0,14.6,2.4,0.38,6,1.28,0.83,0.58,0.25,0.01,0.25,64.84,45.31,19.53,0.78,19.53
Fe-Na2WO4/SiO2,Fe,26,Na,11,W,74,SiO2,11,0.370,0.185,40,40,20,700,10,4.0,4.0,2.0,0.75,2,5.85,3.55,1.95,1.60,2.86,1.93,60.68,33.33,27.35,48.89,32.99
Fe-Na2WO4/SiO2,Fe,26,Na,11,W,74,SiO2,11,0.370,0.185,40,40,20,700,15,6.0,6.0,3.0,0.50,2,4.54,2.08,1.37,0.71,1.09,1.01,45.81,30.18,15.64,24.01,22.25
Fe-Na2WO4/SiO2,Fe,26,Na,11,W,74,SiO2,11,0.370,0.185,40,40,20,700,20,8.0,8.0,4.0,0.38,2,2.34,1.52,1.06,0.46,0.35,0.68,64.96,45.30,19.66,14.96,29.06
Fe-Na2WO4/SiO2,Fe,26,Na,11,W,74,SiO2,11,0.370,0.185,40,40,20,700,10,4.0,4.5,1.5,0.75,3,2.54,2.18,1.40,0.78,1.00,1.10,85.83,55.12,30.71,39.37,43.31
Fe-Na2WO4/SiO2,Fe,26,Na,11,W,74,SiO2,11,0.370,0.185,40,40,20,700,15,6.0,6.8,2.3,0.50,3,1.53,1.31,0.92,0.39,0.39,0.66,85.62,60.13,25.49,25.49,43.14
Fe-Na2WO4/SiO2,Fe,26,Na,11,W,74,SiO2,11,0.370,0.185,40,40,20,700,20,8.0,9.0,3.0,0.38,3,1.29,0.91,0.68,0.23,0.10,0.46,70.54,52.71,17.83,7.75,35.66
Fe-Na2WO4/SiO2,Fe,26,Na,11,W,74,SiO2,11,0.370,0.185,40,40,20,700,10,4.0,4.8,1.2,0.75,4,1.83,1.66,1.11,0.55,0.46,0.81,90.71,60.66,30.05,25.14,44.26
Fe-Na2WO4/SiO2,Fe,26,Na,11,W,74,SiO2,11,0.370,0.185,40,40,20,700,15,6.0,7.2,1.8,0.50,4,1.37,1.24,0.82,0.42,0.28,0.61,90.51,59.85,30.66,20.44,44.53
Fe-Na2WO4/SiO2,Fe,26,Na,11,W,74,SiO2,11,0.370,0.185,40,40,20,700,20,8.0,9.6,2.4,0.38,4,1.50,0.69,0.45,0.24,0.13,0.31,46.00,30.00,16.00,8.67,20.67
Fe-Na2WO4/SiO2,Fe,26,Na,11,W,74,SiO2,11,0.370,0.185,40,40,20,700,10,4.0,5.1,0.9,0.75,6,3.14,1.20,0.81,0.39,0.26,0.59,38.22,25.80,12.42,8.28,18.79
Fe-Na2WO4/SiO2,Fe,26,Na,11,W,74,SiO2,11,0.370,0.185,40,40,20,700,15,6.0,7.7,1.3,0.50,6,1.28,0.74,0.52,0.22,0.12,0.32,57.81,40.63,17.19,9.38,25.00
Fe-Na2WO4/SiO2,Fe,26,Na,11,W,74,SiO2,11,0.370,0.185,40,40,20,700,20,8.0,10.3,1.7,0.38,6,0.61,0.59,0.46,0.13,0.31,0.21,96.72,75.41,21.31,50.82,34.43
Fe-Na2WO4/SiO2,Fe,26,Na,11,W,74,SiO2,11,0.370,0.185,40,40,20,700,10,7.0,2.0,1.0,0.75,2,3.92,1.22,1.04,0.18,0.07,1.04,31.12,26.53,4.59,1.79,26.53
Fe-Na2WO4/SiO2,Fe,26,Na,11,W,74,SiO2,11,0.370,0.185,40,40,20,700,15,10.5,3.0,1.5,0.50,2,3.79,0.78,0.54,0.24,0.79,0.60,20.58,14.25,6.33,20.84,15.83
Fe-Na2WO4/SiO2,Fe,26,Na,11,W,74,SiO2,11,0.370,0.185,40,40,20,700,20,14.0,4.0,2.0,0.38,2,1.49,0.59,0.37,0.22,0.97,0.41,39.60,24.83,14.77,65.10,27.52
Fe-Na2WO4/SiO2,Fe,26,Na,11,W,74,SiO2,11,0.370,0.185,40,40,20,700,10,7.0,2.3,0.8,0.75,3,3.23,0.94,0.75,0.19,0.21,0.80,29.10,23.22,5.88,6.50,24.77
Fe-Na2WO4/SiO2,Fe,26,Na,11,W,74,SiO2,11,0.370,0.185,40,40,20,700,15,10.5,3.4,1.1,0.50,3,2.06,0.80,0.70,0.10,0.41,0.61,38.83,33.98,4.85,19.90,29.61
Fe-Na2WO4/SiO2,Fe,26,Na,11,W,74,SiO2,11,0.370,0.185,40,40,20,700,20,14.0,4.5,1.5,0.38,3,1.97,0.54,0.46,0.08,0.68,0.44,27.41,23.35,4.06,34.52,22.34
Fe-Na2WO4/SiO2,Fe,26,Na,11,W,74,SiO2,11,0.370,0.185,40,40,20,700,10,7.0,2.4,0.6,0.75,4,1.82,1.54,1.10,0.44,0.22,1.02,84.62,60.44,24.18,12.09,56.04
Fe-Na2WO4/SiO2,Fe,26,Na,11,W,74,SiO2,11,0.370,0.185,40,40,20,700,15,10.5,3.6,0.9,0.50,4,3.95,0.53,0.52,0.01,0.32,0.38,13.42,13.16,0.25,8.10,9.62
Fe-Na2WO4/SiO2,Fe,26,Na,11,W,74,SiO2,11,0.370,0.185,40,40,20,700,20,14.0,4.8,1.2,0.38,4,2.00,0.36,0.30,0.06,0.70,0.28,18.00,15.00,3.00,35.00,14.00
Fe-Na2WO4/SiO2,Fe,26,Na,11,W,74,SiO2,11,0.370,0.185,40,40,20,700,10,7.0,2.6,0.4,0.75,6,1.35,0.72,0.63,0.09,0.46,0.53,53.33,46.67,6.67,34.07,39.26
Fe-Na2WO4/SiO2,Fe,26,Na,11,W,74,SiO2,11,0.370,0.185,40,40,20,700,15,10.5,3.9,0.6,0.50,6,2.02,0.44,0.35,0.09,0.58,0.27,21.78,17.33,4.46,28.71,13.37
Fe-Na2WO4/SiO2,Fe,26,Na,11,W,74,SiO2,11,0.370,0.185,40,40,20,700,20,14.0,5.1,0.9,0.38,6,2.63,0.37,0.36,0.01,0.66,0.19,14.07,13.69,0.38,25.10,7.22
Co-Na2WO4/SiO2,Co,27,Na,11,W,74,SiO2,11,0.370,0.185,40,40,20,900,10,1.5,5.7,2.8,0.75,2,30.46,4.08,0.53,3.55,23.12,13.11,13.39,1.74,11.65,75.90,43.04
Co-Na2WO4/SiO2,Co,27,Na,11,W,74,SiO2,11,0.370,0.185,40,40,20,900,15,2.3,8.5,4.3,0.50,2,34.07,4.88,0.57,4.31,24.08,11.09,14.32,1.67,12.65,70.68,32.55
Co-Na2WO4/SiO2,Co,27,Na,11,W,74,SiO2,11,0.370,0.185,40,40,20,900,20,3.0,11.3,5.7,0.38,2,33.04,5.78,0.68,5.10,25.56,9.99,17.49,2.06,15.44,77.36,30.24
Co-Na2WO4/SiO2,Co,27,Na,11,W,74,SiO2,11,0.370,0.185,40,40,20,900,10,1.5,6.4,2.1,0.75,3,17.60,4.74,0.49,4.25,17.59,7.64,26.93,2.78,24.15,99.94,43.41
Co-Na2WO4/SiO2,Co,27,Na,11,W,74,SiO2,11,0.370,0.185,40,40,20,900,15,2.3,9.6,3.2,0.50,3,19.14,5.63,0.53,5.10,17.93,6.49,29.41,2.77,26.65,93.68,33.91
Co-Na2WO4/SiO2,Co,27,Na,11,W,74,SiO2,11,0.370,0.185,40,40,20,900,20,3.0,12.8,4.3,0.38,3,20.18,6.33,0.57,5.76,17.98,5.72,31.37,2.82,28.54,89.10,28.34
Co-Na2WO4/SiO2,Co,27,Na,11,W,74,SiO2,11,0.370,0.185,40,40,20,900,10,1.5,6.8,1.7,0.75,4,13.60,4.82,0.44,4.38,13.89,5.33,35.44,3.24,32.21,102.13,39.19
Co-Na2WO4/SiO2,Co,27,Na,11,W,74,SiO2,11,0.370,0.185,40,40,20,900,15,2.3,10.2,2.6,0.50,4,15.80,5.41,0.53,4.88,13.53,4.41,34.24,3.35,30.89,85.63,27.91
Co-Na2WO4/SiO2,Co,27,Na,11,W,74,SiO2,11,0.370,0.185,40,40,20,900,20,3.0,13.6,3.4,0.38,4,14.17,6.29,0.60,5.69,13.58,3.94,44.39,4.23,40.16,95.84,27.81
Co-Na2WO4/SiO2,Co,27,Na,11,W,74,SiO2,11,0.370,0.185,40,40,20,900,10,1.5,7.3,1.2,0.75,6,17.35,4.55,0.41,4.14,9.75,3.31,26.22,2.36,23.86,56.20,19.08
Co-Na2WO4/SiO2,Co,27,Na,11,W,74,SiO2,11,0.370,0.185,40,40,20,900,15,2.3,10.9,1.8,0.50,6,16.43,5.20,0.50,4.70,9.00,2.71,31.65,3.04,28.61,54.78,16.49
Co-Na2WO4/SiO2,Co,27,Na,11,W,74,SiO2,11,0.370,0.185,40,40,20,900,20,3.0,14.6,2.4,0.38,6,11.96,5.25,0.55,4.70,8.16,2.33,43.90,4.60,39.30,68.23,19.48
Co-Na2WO4/SiO2,Co,27,Na,11,W,74,SiO2,11,0.370,0.185,40,40,20,900,10,4.0,4.0,2.0,0.75,2,34.88,4.36,0.54,3.82,23.93,12.12,12.50,1.55,10.95,68.61,34.75
Co-Na2WO4/SiO2,Co,27,Na,11,W,74,SiO2,11,0.370,0.185,40,40,20,900,15,6.0,6.0,3.0,0.50,2,35.35,5.23,0.65,4.58,24.48,10.15,14.79,1.84,12.96,69.25,28.71
Co-Na2WO4/SiO2,Co,27,Na,11,W,74,SiO2,11,0.370,0.185,40,40,20,900,20,8.0,8.0,4.0,0.38,2,35.93,5.80,0.61,5.19,25.09,9.22,16.14,1.70,14.44,69.83,25.66
Co-Na2WO4/SiO2,Co,27,Na,11,W,74,SiO2,11,0.370,0.185,40,40,20,900,10,4.0,4.5,1.5,0.75,3,23.58,4.73,0.48,4.25,16.82,7.18,20.06,2.04,18.02,71.33,30.45
Co-Na2WO4/SiO2,Co,27,Na,11,W,74,SiO2,11,0.370,0.185,40,40,20,900,15,6.0,6.8,2.3,0.50,3,22.49,5.50,0.50,5.00,16.62,5.80,24.46,2.22,22.23,73.90,25.79
Co-Na2WO4/SiO2,Co,27,Na,11,W,74,SiO2,11,0.370,0.185,40,40,20,900,20,8.0,9.0,3.0,0.38,3,25.85,6.00,0.53,5.47,16.78,5.25,23.21,2.05,21.16,64.91,20.31
Co-Na2WO4/SiO2,Co,27,Na,11,W,74,SiO2,11,0.370,0.185,40,40,20,900,10,4.0,4.8,1.2,0.75,4,17.62,4.77,0.50,4.27,13.22,5.08,27.07,2.84,24.23,75.03,28.83
Co-Na2WO4/SiO2,Co,27,Na,11,W,74,SiO2,11,0.370,0.185,40,40,20,900,15,6.0,7.2,1.8,0.50,4,15.85,5.60,0.45,5.15,12.93,4.26,35.33,2.84,32.49,81.58,26.88
Co-Na2WO4/SiO2,Co,27,Na,11,W,74,SiO2,11,0.370,0.185,40,40,20,900,20,8.0,9.6,2.4,0.38,4,18.65,5.74,0.59,5.15,12.17,3.75,30.78,3.16,27.61,65.25,20.11
Co-Na2WO4/SiO2,Co,27,Na,11,W,74,SiO2,11,0.370,0.185,40,40,20,900,10,4.0,5.1,0.9,0.75,6,9.33,4.24,0.34,3.90,8.55,3.07,45.44,3.64,41.80,91.64,32.90
Co-Na2WO4/SiO2,Co,27,Na,11,W,74,SiO2,11,0.370,0.185,40,40,20,900,15,6.0,7.7,1.3,0.50,6,11.28,4.01,0.47,3.54,7.88,2.63,35.55,4.17,31.38,69.86,23.32
Co-Na2WO4/SiO2,Co,27,Na,11,W,74,SiO2,11,0.370,0.185,40,40,20,900,20,8.0,10.3,1.7,0.38,6,9.95,1.55,0.45,1.10,8.55,2.22,15.58,4.52,11.06,85.93,22.31
Co-Na2WO4/SiO2,Co,27,Na,11,W,74,SiO2,11,0.370,0.185,40,40,20,900,10,7.0,2.0,1.0,0.75,2,39.05,2.98,0.55,2.43,23.44,10.52,7.63,1.41,6.22,60.03,26.94
Co-Na2WO4/SiO2,Co,27,Na,11,W,74,SiO2,11,0.370,0.185,40,40,20,900,15,10.5,3.0,1.5,0.50,2,39.40,1.43,0.33,1.10,22.80,8.23,3.63,0.84,2.79,57.87,20.89
Co-Na2WO4/SiO2,Co,27,Na,11,W,74,SiO2,11,0.370,0.185,40,40,20,900,20,14.0,4.0,2.0,0.38,2,35.83,1.58,0.59,0.99,21.46,7.49,4.41,1.65,2.76,59.89,20.90
Co-Na2WO4/SiO2,Co,27,Na,11,W,74,SiO2,11,0.370,0.185,40,40,20,900,10,7.0,2.3,0.8,0.75,3,26.17,1.90,0.35,1.55,16.60,6.54,7.26,1.34,5.92,63.43,24.99
Co-Na2WO4/SiO2,Co,27,Na,11,W,74,SiO2,11,0.370,0.185,40,40,20,900,15,10.5,3.4,1.1,0.50,3,24.30,1.32,0.43,0.89,14.62,5.47,5.43,1.77,3.66,60.16,22.51
Co-Na2WO4/SiO2,Co,27,Na,11,W,74,SiO2,11,0.370,0.185,40,40,20,900,20,14.0,4.5,1.5,0.38,3,23.58,2.02,0.89,1.13,12.42,5.39,8.57,3.77,4.79,52.67,22.86
Co-Na2WO4/SiO2,Co,27,Na,11,W,74,SiO2,11,0.370,0.185,40,40,20,900,10,7.0,2.4,0.6,0.75,4,18.53,1.27,0.28,0.99,11.73,4.58,6.85,1.51,5.34,63.30,24.72
Co-Na2WO4/SiO2,Co,27,Na,11,W,74,SiO2,11,0.370,0.185,40,40,20,900,15,10.5,3.6,0.9,0.50,4,17.35,1.67,0.59,1.08,9.55,4.18,9.63,3.40,6.22,55.04,24.09
Co-Na2WO4/SiO2,Co,27,Na,11,W,74,SiO2,11,0.370,0.185,40,40,20,900,20,14.0,4.8,1.2,0.38,4,18.28,2.29,0.93,1.36,8.14,4.16,12.53,5.09,7.44,44.53,22.76
Co-Na2WO4/SiO2,Co,27,Na,11,W,74,SiO2,11,0.370,0.185,40,40,20,900,10,7.0,2.6,0.4,0.75,6,12.31,1.33,0.39,0.94,6.71,3.07,10.80,3.17,7.64,54.51,24.94
Co-Na2WO4/SiO2,Co,27,Na,11,W,74,SiO2,11,0.370,0.185,40,40,20,900,15,10.5,3.9,0.6,0.50,6,12.59,1.95,0.73,1.22,4.46,2.82,15.49,5.80,9.69,35.42,22.40
Co-Na2WO4/SiO2,Co,27,Na,11,W,74,SiO2,11,0.370,0.185,40,40,20,900,20,14.0,5.1,0.9,0.38,6,12.15,2.70,1.09,1.61,4.25,2.76,22.22,8.97,13.25,34.98,22.72
Co-Na2WO4/SiO2,Co,27,Na,11,W,74,SiO2,11,0.370,0.185,40,40,20,850,10,1.5,5.7,2.8,0.75,2,30.65,5.61,0.75,4.86,21.38,11.46,18.30,2.45,15.86,69.76,37.39
Co-Na2WO4/SiO2,Co,27,Na,11,W,74,SiO2,11,0.370,0.185,40,40,20,850,15,2.3,8.5,4.3,0.50,2,33.46,6.59,0.87,5.72,22.45,9.79,19.70,2.60,17.10,67.10,29.26
Co-Na2WO4/SiO2,Co,27,Na,11,W,74,SiO2,11,0.370,0.185,40,40,20,850,20,3.0,11.3,5.7,0.38,2,32.66,7.43,1.06,6.37,23.43,8.94,22.75,3.25,19.50,71.74,27.37
Co-Na2WO4/SiO2,Co,27,Na,11,W,74,SiO2,11,0.370,0.185,40,40,20,850,10,1.5,6.4,2.1,0.75,3,21.28,6.14,0.68,5.46,15.48,6.26,28.85,3.20,25.66,72.74,29.42
Co-Na2WO4/SiO2,Co,27,Na,11,W,74,SiO2,11,0.370,0.185,40,40,20,850,15,2.3,9.6,3.2,0.50,3,17.53,7.33,0.93,6.40,16.10,5.60,41.81,5.31,36.51,91.84,31.95
Co-Na2WO4/SiO2,Co,27,Na,11,W,74,SiO2,11,0.370,0.185,40,40,20,850,20,3.0,12.8,4.3,0.38,3,21.90,6.82,1.01,5.81,15.43,4.79,31.14,4.61,26.53,70.46,21.87
Co-Na2WO4/SiO2,Co,27,Na,11,W,74,SiO2,11,0.370,0.185,40,40,20,850,10,1.5,6.8,1.7,0.75,4,14.59,6.22,0.71,5.51,12.01,4.16,42.63,4.87,37.77,82.32,28.51
Co-Na2WO4/SiO2,Co,27,Na,11,W,74,SiO2,11,0.370,0.185,40,40,20,850,15,2.3,10.2,2.6,0.50,4,15.80,6.38,0.94,5.44,11.51,3.63,40.38,5.95,34.43,72.85,22.97
Co-Na2WO4/SiO2,Co,27,Na,11,W,74,SiO2,11,0.370,0.185,40,40,20,850,20,3.0,13.6,3.4,0.38,4,16.37,4.97,1.11,3.86,11.34,3.17,30.36,6.78,23.58,69.27,19.36
Co-Na2WO4/SiO2,Co,27,Na,11,W,74,SiO2,11,0.370,0.185,40,40,20,850,10,1.5,7.3,1.2,0.75,6,9.32,5.10,0.66,4.44,7.47,2.49,54.72,7.08,47.64,80.15,26.72
Co-Na2WO4/SiO2,Co,27,Na,11,W,74,SiO2,11,0.370,0.185,40,40,20,850,15,2.3,10.9,1.8,0.50,6,9.59,2.67,0.89,1.78,7.41,2.20,27.84,9.28,18.56,77.27,22.94
Co-Na2WO4/SiO2,Co,27,Na,11,W,74,SiO2,11,0.370,0.185,40,40,20,850,20,3.0,14.6,2.4,0.38,6,10.05,2.21,1.14,1.07,6.75,2.12,21.99,11.34,10.65,67.16,21.09
Co-Na2WO4/SiO2,Co,27,Na,11,W,74,SiO2,11,0.370,0.185,40,40,20,850,10,4.0,4.0,2.0,0.75,2,35.64,6.11,0.74,5.37,22.68,9.45,17.14,2.08,15.07,63.64,26.52
Co-Na2WO4/SiO2,Co,27,Na,11,W,74,SiO2,11,0.370,0.185,40,40,20,850,15,6.0,6.0,3.0,0.50,2,33.67,6.99,0.99,6.00,22.93,8.40,20.76,2.94,17.82,68.10,24.95
Co-Na2WO4/SiO2,Co,27,Na,11,W,74,SiO2,11,0.370,0.185,40,40,20,850,20,8.0,8.0,4.0,0.38,2,35.33,6.81,1.03,5.78,22.41,7.48,19.28,2.92,16.36,63.43,21.17
Co-Na2WO4/SiO2,Co,27,Na,11,W,74,SiO2,11,0.370,0.185,40,40,20,850,10,4.0,4.5,1.5,0.75,3,24.61,6.27,0.73,5.54,15.16,5.56,25.48,2.97,22.51,61.60,22.59
Co-Na2WO4/SiO2,Co,27,Na,11,W,74,SiO2,11,0.370,0.185,40,40,20,850,15,6.0,6.8,2.3,0.50,3,22.42,5.56,0.96,4.60,15.07,4.80,24.80,4.28,20.52,67.22,21.41
Co-Na2WO4/SiO2,Co,27,Na,11,W,74,SiO2,11,0.370,0.185,40,40,20,850,20,8.0,9.0,3.0,0.38,3,21.66,2.43,1.07,1.36,15.07,4.25,11.22,4.94,6.28,69.58,19.62
Co-Na2WO4/SiO2,Co,27,Na,11,W,74,SiO2,11,0.370,0.185,40,40,20,850,10,4.0,4.8,1.2,0.75,4,17.47,5.48,0.77,4.71,10.91,3.90,31.37,4.41,26.96,62.45,22.32
Co-Na2WO4/SiO2,Co,27,Na,11,W,74,SiO2,11,0.370,0.185,40,40,20,850,15,6.0,7.2,1.8,0.50,4,14.87,2.00,0.95,1.05,11.11,3.35,13.45,6.39,7.06,74.71,22.53
Co-Na2WO4/SiO2,Co,27,Na,11,W,74,SiO2,11,0.370,0.185,40,40,20,850,20,8.0,9.6,2.4,0.38,4,14.91,2.51,1.45,1.06,9.56,3.52,16.83,9.73,7.11,64.12,23.61
Co-Na2WO4/SiO2,Co,27,Na,11,W,74,SiO2,11,0.370,0.185,40,40,20,850,10,4.0,5.1,0.9,0.75,6,8.90,1.45,0.66,0.79,7.28,2.38,16.29,7.42,8.88,81.80,26.74
Co-Na2WO4/SiO2,Co,27,Na,11,W,74,SiO2,11,0.370,0.185,40,40,20,850,15,6.0,7.7,1.3,0.50,6,8.99,2.08,1.15,0.93,5.64,2.64,23.14,12.79,10.34,62.74,29.37
Co-Na2WO4/SiO2,Co,27,Na,11,W,74,SiO2,11,0.370,0.185,40,40,20,850,20,8.0,10.3,1.7,0.38,6,12.65,6.89,2.68,4.21,3.65,3.16,54.47,21.19,33.28,28.85,24.98
Co-Na2WO4/SiO2,Co,27,Na,11,W,74,SiO2,11,0.370,0.185,40,40,20,850,10,7.0,2.0,1.0,0.75,2,34.43,1.66,0.85,0.81,19.91,8.53,4.82,2.47,2.35,57.83,24.77
Co-Na2WO4/SiO2,Co,27,Na,11,W,74,SiO2,11,0.370,0.185,40,40,20,850,15,10.5,3.0,1.5,0.50,2,31.87,3.01,1.70,1.31,13.82,9.99,9.44,5.33,4.11,43.36,31.35
