Repository: ur-whitelab/BO-LIFT

# 🤖 BO-LIFT: Bayesian Optimization using in-context learning
BO-LIFT does regression with uncertainties using frozen Large Language Models by using token probabilities.
It uses LangChain to select examples to create in-context learning prompts from training data.
By selecting examples, it can consider more training data than it fits in the model's context window.
Being able to predict uncertainty, allow the employment of interesting techniques such as Bayesian Optimization.

## Usage 💻

You need to set up your OpenAI API key in order to use BO-LIFT.
You can do that using the `os` Python library:

```py
import os
os.environ["OPENAI_API_KEY"] = "<your-key-here>"
```

File: paper/dataset/oxidative_methane_coupling.csv (part 22 of 46)
Name,M1,M1_atom_number,M2,M2_atom_number,M3,M3_atom_number,Support ,Support_ID,M2_mol,M3_mol,M1_mol%,M2_mol%,M3_mol%,Temp,Total_flow,Ar_flow,CH4_flow,O2_flow,CT,CH4/O2,CH4_conv,C2y,C2H6y,C2H4y,COy,CO2y,C2s,C2H6s,C2H4s,COs,CO2s
Co-Na2WO4/SiO2,Co,27,Na,11,W,74,SiO2,11,0.370,0.185,40,40,20,850,20,14.0,4.0,2.0,0.38,2,37.56,13.07,4.12,8.95,10.90,11.22,34.80,10.97,23.83,29.02,29.87
Co-Na2WO4/SiO2,Co,27,Na,11,W,74,SiO2,11,0.370,0.185,40,40,20,850,10,7.0,2.3,0.8,0.75,3,20.63,2.22,1.33,0.89,10.06,6.59,10.76,6.45,4.31,48.76,31.94
Co-Na2WO4/SiO2,Co,27,Na,11,W,74,SiO2,11,0.370,0.185,40,40,20,850,15,10.5,3.4,1.1,0.50,3,27.48,11.25,3.35,7.90,5.60,8.09,40.94,12.19,28.75,20.38,29.44
Co-Na2WO4/SiO2,Co,27,Na,11,W,74,SiO2,11,0.370,0.185,40,40,20,850,20,14.0,4.5,1.5,0.38,3,30.49,16.14,4.15,11.99,5.02,7.07,52.94,13.61,39.32,16.46,23.19
Co-Na2WO4/SiO2,Co,27,Na,11,W,74,SiO2,11,0.370,0.185,40,40,20,850,10,7.0,2.4,0.6,0.75,4,16.28,2.48,1.26,1.22,7.21,4.77,15.23,7.74,7.49,44.29,29.30
Co-Na2WO4/SiO2,Co,27,Na,11,W,74,SiO2,11,0.370,0.185,40,40,20,850,15,10.5,3.6,0.9,0.50,4,22.73,13.19,3.61,9.58,3.19,5.58,58.03,15.88,42.15,14.03,24.55
Co-Na2WO4/SiO2,Co,27,Na,11,W,74,SiO2,11,0.370,0.185,40,40,20,850,20,14.0,4.8,1.2,0.38,4,24.86,15.18,4.43,10.75,2.74,4.78,61.06,17.82,43.24,11.02,19.23
Co-Na2WO4/SiO2,Co,27,Na,11,W,74,SiO2,11,0.370,0.185,40,40,20,850,10,7.0,2.6,0.4,0.75,6,12.50,5.77,2.23,3.54,2.31,4.33,46.16,17.84,28.32,18.48,34.64
Co-Na2WO4/SiO2,Co,27,Na,11,W,74,SiO2,11,0.370,0.185,40,40,20,850,15,10.5,3.9,0.6,0.50,6,17.29,10.20,3.37,6.83,0.80,2.95,58.99,19.49,39.50,4.63,17.06
Co-Na2WO4/SiO2,Co,27,Na,11,W,74,SiO2,11,0.370,0.185,40,40,20,850,20,14.0,5.1,0.9,0.38,6,19.02,12.54,3.89,8.65,0.93,3.32,65.93,20.45,45.48,4.89,17.46
Co-Na2WO4/SiO2,Co,27,Na,11,W,74,SiO2,11,0.370,0.185,40,40,20,800,10,1.5,5.7,2.8,0.75,2,37.19,6.39,1.25,5.14,19.91,7.49,17.18,3.36,13.82,53.54,20.14
Co-Na2WO4/SiO2,Co,27,Na,11,W,74,SiO2,11,0.370,0.185,40,40,20,800,15,2.3,8.5,4.3,0.50,2,35.33,6.20,1.53,4.67,21.00,7.19,17.55,4.33,13.22,59.44,20.35
Co-Na2WO4/SiO2,Co,27,Na,11,W,74,SiO2,11,0.370,0.185,40,40,20,800,20,3.0,11.3,5.7,0.38,2,34.99,5.36,1.80,3.56,21.04,6.66,15.32,5.14,10.17,60.13,19.03
Co-Na2WO4/SiO2,Co,27,Na,11,W,74,SiO2,11,0.370,0.185,40,40,20,800,10,1.5,6.4,2.1,0.75,3,27.55,5.50,1.32,4.18,13.43,4.48,19.96,4.79,15.17,48.75,16.26
Co-Na2WO4/SiO2,Co,27,Na,11,W,74,SiO2,11,0.370,0.185,40,40,20,800,15,2.3,9.6,3.2,0.50,3,24.28,3.49,1.65,1.84,13.68,4.15,14.37,6.80,7.58,56.34,17.09
Co-Na2WO4/SiO2,Co,27,Na,11,W,74,SiO2,11,0.370,0.185,40,40,20,800,20,3.0,12.8,4.3,0.38,3,25.21,3.66,2.19,1.47,12.00,4.66,14.52,8.69,5.83,47.60,18.48
Co-Na2WO4/SiO2,Co,27,Na,11,W,74,SiO2,11,0.370,0.185,40,40,20,800,10,1.5,6.8,1.7,0.75,4,20.80,3.23,1.35,1.88,10.47,3.12,15.53,6.49,9.04,50.34,15.00
Co-Na2WO4/SiO2,Co,27,Na,11,W,74,SiO2,11,0.370,0.185,40,40,20,800,15,2.3,10.2,2.6,0.50,4,18.31,3.13,1.97,1.16,8.74,3.77,17.09,10.76,6.34,47.73,20.59
Co-Na2WO4/SiO2,Co,27,Na,11,W,74,SiO2,11,0.370,0.185,40,40,20,800,20,3.0,13.6,3.4,0.38,4,23.22,11.18,4.11,7.07,5.61,4.38,48.15,17.70,30.45,24.16,18.86
Co-Na2WO4/SiO2,Co,27,Na,11,W,74,SiO2,11,0.370,0.185,40,40,20,800,10,1.5,7.3,1.2,0.75,6,13.14,2.36,1.44,0.92,6.10,2.38,17.96,10.96,7.00,46.42,18.11
Co-Na2WO4/SiO2,Co,27,Na,11,W,74,SiO2,11,0.370,0.185,40,40,20,800,15,2.3,10.9,1.8,0.50,6,16.54,11.01,3.92,7.09,2.74,3.28,66.57,23.70,42.87,16.57,19.83
Co-Na2WO4/SiO2,Co,27,Na,11,W,74,SiO2,11,0.370,0.185,40,40,20,800,20,3.0,14.6,2.4,0.38,6,15.70,9.68,4.28,5.40,3.99,2.20,61.66,27.26,34.39,25.41,14.01
Co-Na2WO4/SiO2,Co,27,Na,11,W,74,SiO2,11,0.370,0.185,40,40,20,800,10,4.0,4.0,2.0,0.75,2,34.60,5.35,1.30,4.05,21.38,7.66,15.46,3.76,11.71,61.79,22.14
Co-Na2WO4/SiO2,Co,27,Na,11,W,74,SiO2,11,0.370,0.185,40,40,20,800,15,6.0,6.0,3.0,0.50,2,30.57,3.03,1.79,1.24,20.38,7.02,9.91,5.86,4.06,66.67,22.96
Co-Na2WO4/SiO2,Co,27,Na,11,W,74,SiO2,11,0.370,0.185,40,40,20,800,20,8.0,8.0,4.0,0.38,2,32.12,6.22,3.16,3.06,16.08,9.52,19.36,9.84,9.53,50.06,29.64
Co-Na2WO4/SiO2,Co,27,Na,11,W,74,SiO2,11,0.370,0.185,40,40,20,800,10,4.0,4.5,1.5,0.75,3,23.01,2.41,1.54,0.87,13.85,4.56,10.47,6.69,3.78,60.19,19.82
Co-Na2WO4/SiO2,Co,27,Na,11,W,74,SiO2,11,0.370,0.185,40,40,20,800,15,6.0,6.8,2.3,0.50,3,27.05,10.92,3.98,6.94,7.87,6.74,40.37,14.71,25.66,29.09,24.92
Co-Na2WO4/SiO2,Co,27,Na,11,W,74,SiO2,11,0.370,0.185,40,40,20,800,20,8.0,9.0,3.0,0.38,3,24.96,11.75,4.62,7.13,8.66,5.76,47.08,18.51,28.57,34.70,23.08
Co-Na2WO4/SiO2,Co,27,Na,11,W,74,SiO2,11,0.370,0.185,40,40,20,800,10,4.0,4.8,1.2,0.75,4,15.80,3.17,1.90,1.27,8.71,4.15,20.06,12.03,8.04,55.13,26.27
Co-Na2WO4/SiO2,Co,27,Na,11,W,74,SiO2,11,0.370,0.185,40,40,20,800,15,6.0,7.2,1.8,0.50,4,21.92,12.60,4.34,8.26,5.11,4.55,57.48,19.80,37.68,23.31,20.76
Co-Na2WO4/SiO2,Co,27,Na,11,W,74,SiO2,11,0.370,0.185,40,40,20,800,20,8.0,9.6,2.4,0.38,4,20.00,10.34,4.71,5.63,6.48,3.40,51.70,23.55,28.15,32.40,17.00
Co-Na2WO4/SiO2,Co,27,Na,11,W,74,SiO2,11,0.370,0.185,40,40,20,800,10,4.0,5.1,0.9,0.75,6,17.21,11.37,3.67,7.70,1.93,3.49,66.07,21.32,44.74,11.21,20.28
Co-Na2WO4/SiO2,Co,27,Na,11,W,74,SiO2,11,0.370,0.185,40,40,20,800,15,6.0,7.7,1.3,0.50,6,13.52,10.37,4.31,6.06,3.11,2.36,76.70,31.88,44.82,23.00,17.46
Co-Na2WO4/SiO2,Co,27,Na,11,W,74,SiO2,11,0.370,0.185,40,40,20,800,20,8.0,10.3,1.7,0.38,6,11.16,8.74,4.50,4.24,3.28,2.03,78.32,40.32,37.99,29.39,18.19
Co-Na2WO4/SiO2,Co,27,Na,11,W,74,SiO2,11,0.370,0.185,40,40,20,800,10,7.0,2.0,1.0,0.75,2,38.96,14.83,4.23,10.60,9.09,12.39,38.06,10.86,27.21,23.33,31.80
Co-Na2WO4/SiO2,Co,27,Na,11,W,74,SiO2,11,0.370,0.185,40,40,20,800,15,10.5,3.0,1.5,0.50,2,36.60,12.45,4.68,7.77,10.95,8.76,34.02,12.79,21.23,29.92,23.93
Co-Na2WO4/SiO2,Co,27,Na,11,W,74,SiO2,11,0.370,0.185,40,40,20,800,20,14.0,4.0,2.0,0.38,2,28.49,15.92,4.98,10.94,4.50,5.69,55.88,17.48,38.40,15.80,19.97
Co-Na2WO4/SiO2,Co,27,Na,11,W,74,SiO2,11,0.370,0.185,40,40,20,800,10,7.0,2.3,0.8,0.75,3,31.57,15.36,4.40,10.96,4.97,6.59,48.65,13.94,34.72,15.74,20.87
Co-Na2WO4/SiO2,Co,27,Na,11,W,74,SiO2,11,0.370,0.185,40,40,20,800,15,10.5,3.4,1.1,0.50,3,24.80,14.10,4.85,9.25,3.51,4.74,56.85,19.56,37.30,14.15,19.11
Co-Na2WO4/SiO2,Co,27,Na,11,W,74,SiO2,11,0.370,0.185,40,40,20,800,20,14.0,4.5,1.5,0.38,3,19.35,13.34,5.26,8.08,1.30,3.38,68.94,27.18,41.76,6.72,17.47
Co-Na2WO4/SiO2,Co,27,Na,11,W,74,SiO2,11,0.370,0.185,40,40,20,800,10,7.0,2.4,0.6,0.75,4,25.35,14.20,4.54,9.66,2.64,4.82,56.02,17.91,38.11,10.41,19.01
Co-Na2WO4/SiO2,Co,27,Na,11,W,74,SiO2,11,0.370,0.185,40,40,20,800,15,10.5,3.6,0.9,0.50,4,20.66,11.86,4.64,7.22,1.58,3.18,57.41,22.46,34.95,7.65,15.39
Co-Na2WO4/SiO2,Co,27,Na,11,W,74,SiO2,11,0.370,0.185,40,40,20,800,20,14.0,4.8,1.2,0.38,4,17.21,10.81,4.83,5.98,0.06,2.35,62.81,28.07,34.75,0.35,13.65
Co-Na2WO4/SiO2,Co,27,Na,11,W,74,SiO2,11,0.370,0.185,40,40,20,800,10,7.0,2.6,0.4,0.75,6,19.28,12.26,4.39,7.87,0.69,3.24,63.59,22.77,40.82,3.58,16.80
Co-Na2WO4/SiO2,Co,27,Na,11,W,74,SiO2,11,0.370,0.185,40,40,20,800,15,10.5,3.9,0.6,0.50,6,15.38,10.61,4.65,5.96,0.37,2.36,68.99,30.23,38.75,2.41,15.34
Co-Na2WO4/SiO2,Co,27,Na,11,W,74,SiO2,11,0.370,0.185,40,40,20,800,20,14.0,5.1,0.9,0.38,6,12.01,8.94,4.49,4.45,0.56,1.73,74.44,37.39,37.05,4.66,14.40
Co-Na2WO4/SiO2,Co,27,Na,11,W,74,SiO2,11,0.370,0.185,40,40,20,775,10,1.5,5.7,2.8,0.75,2,31.30,6.30,1.66,4.64,20.47,7.21,20.13,5.30,14.82,65.40,23.04
Co-Na2WO4/SiO2,Co,27,Na,11,W,74,SiO2,11,0.370,0.185,40,40,20,775,15,2.3,8.5,4.3,0.50,2,32.08,4.23,2.01,2.22,20.71,6.90,13.19,6.27,6.92,64.56,21.51
Co-Na2WO4/SiO2,Co,27,Na,11,W,74,SiO2,11,0.370,0.185,40,40,20,775,20,3.0,11.3,5.7,0.38,2,32.24,4.74,2.65,2.09,17.93,8.12,14.70,8.22,6.48,55.61,25.19
Co-Na2WO4/SiO2,Co,27,Na,11,W,74,SiO2,11,0.370,0.185,40,40,20,775,10,1.5,6.4,2.1,0.75,3,21.17,3.12,1.72,1.40,13.83,4.21,14.74,8.12,6.61,65.33,19.89
Co-Na2WO4/SiO2,Co,27,Na,11,W,74,SiO2,11,0.370,0.185,40,40,20,775,15,2.3,9.6,3.2,0.50,3,17.61,6.56,3.41,3.15,9.68,7.19,37.25,19.36,17.89,54.97,40.83
Co-Na2WO4/SiO2,Co,27,Na,11,W,74,SiO2,11,0.370,0.185,40,40,20,775,20,3.0,12.8,4.3,0.38,3,23.69,10.31,4.29,6.02,8.31,6.11,43.52,18.11,25.41,35.08,25.79
Co-Na2WO4/SiO2,Co,27,Na,11,W,74,SiO2,11,0.370,0.185,40,40,20,775,10,1.5,6.8,1.7,0.75,4,15.99,3.21,2.08,1.13,9.02,3.87,20.08,13.01,7.07,56.41,24.20
Co-Na2WO4/SiO2,Co,27,Na,11,W,74,SiO2,11,0.370,0.185,40,40,20,775,15,2.3,10.2,2.6,0.50,4,18.81,10.13,4.25,5.88,6.18,4.59,53.85,22.59,31.26,32.85,24.40
Co-Na2WO4/SiO2,Co,27,Na,11,W,74,SiO2,11,0.370,0.185,40,40,20,775,20,3.0,13.6,3.4,0.38,4,16.97,10.95,4.22,6.73,4.59,2.80,64.53,24.87,39.66,27.05,16.50
Co-Na2WO4/SiO2,Co,27,Na,11,W,74,SiO2,11,0.370,0.185,40,40,20,775,10,1.5,7.3,1.2,0.75,6,15.92,10.45,3.80,6.65,2.64,3.36,65.64,23.87,41.77,16.58,21.11
Co-Na2WO4/SiO2,Co,27,Na,11,W,74,SiO2,11,0.370,0.185,40,40,20,775,15,2.3,10.9,1.8,0.50,6,12.42,9.11,4.13,4.98,3.49,2.14,73.35,33.25,40.10,28.10,17.23
Co-Na2WO4/SiO2,Co,27,Na,11,W,74,SiO2,11,0.370,0.185,40,40,20,775,20,3.0,14.6,2.4,0.38,6,10.39,9.16,4.03,5.13,1.27,1.55,88.16,38.79,49.37,12.22,14.92
Co-Na2WO4/SiO2,Co,27,Na,11,W,74,SiO2,11,0.370,0.185,40,40,20,775,10,4.0,4.0,2.0,0.75,2,30.33,3.20,1.95,1.25,20.71,7.18,10.55,6.43,4.12,68.28,23.67
Co-Na2WO4/SiO2,Co,27,Na,11,W,74,SiO2,11,0.370,0.185,40,40,20,775,15,6.0,6.0,3.0,0.50,2,32.53,10.45,4.47,5.98,13.69,10.47,32.12,13.74,18.38,42.08,32.19
Co-Na2WO4/SiO2,Co,27,Na,11,W,74,SiO2,11,0.370,0.185,40,40,20,775,20,8.0,8.0,4.0,0.38,2,29.88,13.11,4.37,8.74,10.17,7.51,43.88,14.63,29.25,34.04,25.13
Co-Na2WO4/SiO2,Co,27,Na,11,W,74,SiO2,11,0.370,0.185,40,40,20,775,10,4.0,4.5,1.5,0.75,3,25.92,11.15,4.01,7.14,7.75,6.95,43.02,15.47,27.55,29.90,26.81
Co-Na2WO4/SiO2,Co,27,Na,11,W,74,SiO2,11,0.370,0.185,40,40,20,775,15,6.0,6.8,2.3,0.50,3,24.36,11.40,4.35,7.05,7.58,4.97,46.80,17.86,28.94,31.12,20.40
Co-Na2WO4/SiO2,Co,27,Na,11,W,74,SiO2,11,0.370,0.185,40,40,20,775,20,8.0,9.0,3.0,0.38,3,20.81,12.38,4.45,7.93,3.75,3.14,59.49,21.38,38.11,18.02,15.09
Co-Na2WO4/SiO2,Co,27,Na,11,W,74,SiO2,11,0.370,0.185,40,40,20,775,10,4.0,4.8,1.2,0.75,4,19.30,13.01,4.36,8.65,4.39,4.73,67.41,22.59,44.82,22.75,24.51
Co-Na2WO4/SiO2,Co,27,Na,11,W,74,SiO2,11,0.370,0.185,40,40,20,775,15,6.0,7.2,1.8,0.50,4,16.68,11.91,4.35,7.56,3.10,2.92,71.40,26.08,45.32,18.59,17.51
Co-Na2WO4/SiO2,Co,27,Na,11,W,74,SiO2,11,0.370,0.185,40,40,20,775,20,8.0,9.6,2.4,0.38,4,12.32,10.59,4.35,6.24,1.55,2.06,85.96,35.31,50.65,12.58,16.72
Co-Na2WO4/SiO2,Co,27,Na,11,W,74,SiO2,11,0.370,0.185,40,40,20,775,10,4.0,5.1,0.9,0.75,6,13.91,11.09,4.13,6.96,1.75,2.47,79.73,29.69,50.04,12.58,17.76
Co-Na2WO4/SiO2,Co,27,Na,11,W,74,SiO2,11,0.370,0.185,40,40,20,775,15,6.0,7.7,1.3,0.50,6,10.16,9.64,4.08,5.56,0.94,1.71,94.88,40.16,54.72,9.25,16.83
Co-Na2WO4/SiO2,Co,27,Na,11,W,74,SiO2,11,0.370,0.185,40,40,20,775,20,8.0,10.3,1.7,0.38,6,9.86,8.13,3.95,4.18,0.12,1.26,82.45,40.06,42.39,1.22,12.78
Co-Na2WO4/SiO2,Co,27,Na,11,W,74,SiO2,11,0.370,0.185,40,40,20,775,10,7.0,2.0,1.0,0.75,2,31.29,15.94,4.59,11.35,5.78,7.46,50.94,14.67,36.27,18.47,23.84
Co-Na2WO4/SiO2,Co,27,Na,11,W,74,SiO2,11,0.370,0.185,40,40,20,775,15,10.5,3.0,1.5,0.50,2,23.57,13.58,4.93,8.65,2.62,4.58,57.62,20.92,36.70,11.12,19.43
Co-Na2WO4/SiO2,Co,27,Na,11,W,74,SiO2,11,0.370,0.185,40,40,20,775,20,14.0,4.0,2.0,0.38,2,16.64,11.08,5.09,5.99,1.15,3.28,66.59,30.59,36.00,6.91,19.71
Co-Na2WO4/SiO2,Co,27,Na,11,W,74,SiO2,11,0.370,0.185,40,40,20,775,10,7.0,2.3,0.8,0.75,3,22.30,14.02,4.84,9.18,2.25,4.63,62.87,21.70,41.17,10.09,20.76
Co-Na2WO4/SiO2,Co,27,Na,11,W,74,SiO2,11,0.370,0.185,40,40,20,775,15,10.5,3.4,1.1,0.50,3,16.96,10.39,4.68,5.71,0.56,2.72,61.26,27.59,33.67,3.30,16.04
Co-Na2WO4/SiO2,Co,27,Na,11,W,74,SiO2,11,0.370,0.185,40,40,20,775,20,14.0,4.5,1.5,0.38,3,9.78,8.35,4.53,3.82,0.51,2.03,85.38,46.32,39.06,5.21,20.76
Co-Na2WO4/SiO2,Co,27,Na,11,W,74,SiO2,11,0.370,0.185,40,40,20,775,10,7.0,2.4,0.6,0.75,4,17.49,12.27,4.92,7.35,0.54,3.32,70.15,28.13,42.02,3.09,18.98
Co-Na2WO4/SiO2,Co,27,Na,11,W,74,SiO2,11,0.370,0.185,40,40,20,775,15,10.5,3.6,0.9,0.50,4,13.84,8.77,4.59,4.18,0.41,2.04,63.37,33.16,30.20,2.96,14.74
Co-Na2WO4/SiO2,Co,27,Na,11,W,74,SiO2,11,0.370,0.185,40,40,20,775,20,14.0,4.8,1.2,0.38,4,10.66,6.59,3.88,2.71,0.68,1.52,61.82,36.40,25.42,6.38,14.26
Co-Na2WO4/SiO2,Co,27,Na,11,W,74,SiO2,11,0.370,0.185,40,40,20,775,10,7.0,2.6,0.4,0.75,6,13.18,10.05,4.51,5.54,0.42,2.24,76.25,34.22,42.03,3.19,17.00
Co-Na2WO4/SiO2,Co,27,Na,11,W,74,SiO2,11,0.370,0.185,40,40,20,775,15,10.5,3.9,0.6,0.50,6,8.94,6.34,3.66,2.68,0.88,1.29,70.92,40.94,29.98,9.84,14.43
Co-Na2WO4/SiO2,Co,27,Na,11,W,74,SiO2,11,0.370,0.185,40,40,20,775,20,14.0,5.1,0.9,0.38,6,6.12,4.01,2.75,1.26,1.09,1.00,65.52,44.93,20.59,17.81,16.34
Co-Na2WO4/SiO2,Co,27,Na,11,W,74,SiO2,11,0.370,0.185,40,40,20,750,10,1.5,5.7,2.8,0.75,2,31.61,5.41,2.14,3.27,19.31,7.10,17.11,6.77,10.34,61.09,22.46
Co-Na2WO4/SiO2,Co,27,Na,11,W,74,SiO2,11,0.370,0.185,40,40,20,750,15,2.3,8.5,4.3,0.50,2,31.40,6.82,3.68,3.14,16.09,9.24,21.72,11.72,10.00,51.24,29.43
Co-Na2WO4/SiO2,Co,27,Na,11,W,74,SiO2,11,0.370,0.185,40,40,20,750,20,3.0,11.3,5.7,0.38,2,30.89,11.11,3.92,7.19,11.29,7.68,35.97,12.69,23.28,36.55,24.86
Co-Na2WO4/SiO2,Co,27,Na,11,W,74,SiO2,11,0.370,0.185,40,40,20,750,10,1.5,6.4,2.1,0.75,3,24.53,8.17,3.72,4.45,9.30,6.19,33.31,15.17,18.14,37.91,25.23
Co-Na2WO4/SiO2,Co,27,Na,11,W,74,SiO2,11,0.370,0.185,40,40,20,750,15,2.3,9.6,3.2,0.50,3,21.14,9.87,3.92,5.95,8.09,5.14,46.69,18.54,28.15,38.27,24.31
Co-Na2WO4/SiO2,Co,27,Na,11,W,74,SiO2,11,0.370,0.185,40,40,20,750,20,3.0,12.8,4.3,0.38,3,15.90,10.39,4.16,6.23,4.08,2.61,65.35,26.16,39.18,25.66,16.42
Co-Na2WO4/SiO2,Co,27,Na,11,W,74,SiO2,11,0.370,0.185,40,40,20,750,10,1.5,6.8,1.7,0.75,4,21.00,10.41,3.79,6.62,4.75,4.28,49.57,18.05,31.52,22.62,20.38
Co-Na2WO4/SiO2,Co,27,Na,11,W,74,SiO2,11,0.370,0.185,40,40,20,750,15,2.3,10.2,2.6,0.50,4,11.75,10.30,4.02,6.28,2.85,2.35,87.66,34.21,53.45,24.26,20.00
Co-Na2WO4/SiO2,Co,27,Na,11,W,74,SiO2,11,0.370,0.185,40,40,20,750,20,3.0,13.6,3.4,0.38,4,8.96,8.34,3.86,4.48,1.68,1.67,93.08,43.08,50.00,18.75,18.64
Co-Na2WO4/SiO2,Co,27,Na,11,W,74,SiO2,11,0.370,0.185,40,40,20,750,10,1.5,7.3,1.2,0.75,6,11.78,9.61,3.82,5.79,1.98,2.03,81.58,32.43,49.15,16.81,17.23
Co-Na2WO4/SiO2,Co,27,Na,11,W,74,SiO2,11,0.370,0.185,40,40,20,750,15,2.3,10.9,1.8,0.50,6,10.83,7.92,3.80,4.12,0.71,1.36,73.13,35.09,38.04,6.56,12.56
Co-Na2WO4/SiO2,Co,27,Na,11,W,74,SiO2,11,0.370,0.185,40,40,20,750,20,3.0,14.6,2.4,0.38,6,7.15,6.06,3.35,2.71,0.18,1.02,84.76,46.85,37.90,2.52,14.27
Co-Na2WO4/SiO2,Co,27,Na,11,W,74,SiO2,11,0.370,0.185,40,40,20,750,10,4.0,4.0,2.0,0.75,2,32.20,11.52,4.25,7.27,11.39,10.79,35.78,13.20,22.58,35.37,33.51
Co-Na2WO4/SiO2,Co,27,Na,11,W,74,SiO2,11,0.370,0.185,40,40,20,750,15,6.0,6.0,3.0,0.50,2,26.79,12.90,4.20,8.70,8.67,6.69,48.15,15.68,32.47,32.36,24.97
Co-Na2WO4/SiO2,Co,27,Na,11,W,74,SiO2,11,0.370,0.185,40,40,20,750,20,8.0,8.0,4.0,0.38,2,20.07,11.95,4.43,7.52,6.08,4.19,59.54,22.07,37.47,30.29,20.88
Co-Na2WO4/SiO2,Co,27,Na,11,W,74,SiO2,11,0.370,0.185,40,40,20,750,10,4.0,4.5,1.5,0.75,3,22.24,12.53,4.16,8.37,5.14,4.46,56.34,18.71,37.63,23.11,20.05
Co-Na2WO4/SiO2,Co,27,Na,11,W,74,SiO2,11,0.370,0.185,40,40,20,750,15,6.0,6.8,2.3,0.50,3,13.17,10.28,4.38,5.90,2.58,2.61,78.06,33.26,44.80,19.59,19.82
Co-Na2WO4/SiO2,Co,27,Na,11,W,74,SiO2,11,0.370,0.185,40,40,20,750,20,8.0,9.0,3.0,0.38,3,9.23,7.98,3.88,4.10,1.16,1.87,86.46,42.04,44.42,12.57,20.26
Co-Na2WO4/SiO2,Co,27,Na,11,W,74,SiO2,11,0.370,0.185,40,40,20,750,10,4.0,4.8,1.2,0.75,4,14.09,11.12,4.21,6.91,2.25,2.90,78.92,29.88,49.04,15.97,20.58
Co-Na2WO4/SiO2,Co,27,Na,11,W,74,SiO2,11,0.370,0.185,40,40,20,750,15,6.0,7.2,1.8,0.50,4,9.41,8.28,4.07,4.21,0.75,1.78,87.99,43.25,44.74,7.97,18.92
Co-Na2WO4/SiO2,Co,27,Na,11,W,74,SiO2,11,0.370,0.185,40,40,20,750,20,8.0,9.6,2.4,0.38,4,7.56,6.31,3.62,2.69,0.19,1.33,83.47,47.88,35.58,2.51,17.59
Co-Na2WO4/SiO2,Co,27,Na,11,W,74,SiO2,11,0.370,0.185,40,40,20,750,10,4.0,5.1,0.9,0.75,6,8.97,8.72,3.92,4.80,0.46,1.76,97.21,43.70,53.51,5.13,19.62
Co-Na2WO4/SiO2,Co,27,Na,11,W,74,SiO2,11,0.370,0.185,40,40,20,750,15,6.0,7.7,1.3,0.50,6,7.96,6.56,3.46,3.10,0.07,1.20,82.41,43.47,38.94,0.88,15.08
Co-Na2WO4/SiO2,Co,27,Na,11,W,74,SiO2,11,0.370,0.185,40,40,20,750,20,8.0,10.3,1.7,0.38,6,7.33,5.14,3.04,2.10,0.28,0.97,70.12,41.47,28.65,3.82,13.23
Co-Na2WO4/SiO2,Co,27,Na,11,W,74,SiO2,11,0.370,0.185,40,40,20,750,10,7.0,2.0,1.0,0.75,2,18.98,11.58,4.93,6.65,1.74,4.29,61.01,25.97,35.04,9.17,22.60
Co-Na2WO4/SiO2,Co,27,Na,11,W,74,SiO2,11,0.370,0.185,40,40,20,750,15,10.5,3.0,1.5,0.50,2,15.64,9.50,4.48,5.02,0.86,3.47,60.74,28.64,32.10,5.50,22.19
Co-Na2WO4/SiO2,Co,27,Na,11,W,74,SiO2,11,0.370,0.185,40,40,20,750,20,14.0,4.0,2.0,0.38,2,7.35,5.45,3.39,2.06,0.81,2.10,74.15,46.12,28.03,11.02,28.57
Co-Na2WO4/SiO2,Co,27,Na,11,W,74,SiO2,11,0.370,0.185,40,40,20,750,10,7.0,2.3,0.8,0.75,3,13.84,10.07,4.85,5.22,0.72,3.22,72.76,35.04,37.72,5.20,23.27
Co-Na2WO4/SiO2,Co,27,Na,11,W,74,SiO2,11,0.370,0.185,40,40,20,750,15,10.5,3.4,1.1,0.50,3,7.22,5.73,3.53,2.20,0.82,1.79,79.36,48.89,30.47,11.36,24.79
Co-Na2WO4/SiO2,Co,27,Na,11,W,74,SiO2,11,0.370,0.185,40,40,20,750,20,14.0,4.5,1.5,0.38,3,6.13,4.03,2.64,1.39,1.15,1.43,65.74,43.07,22.68,18.76,23.33
Co-Na2WO4/SiO2,Co,27,Na,11,W,74,SiO2,11,0.370,0.185,40,40,20,750,10,7.0,2.4,0.6,0.75,4,11.64,7.72,4.27,3.45,0.32,2.08,66.32,36.68,29.64,2.75,17.87
Co-Na2WO4/SiO2,Co,27,Na,11,W,74,SiO2,11,0.370,0.185,40,40,20,750,15,10.5,3.6,0.9,0.50,4,6.48,5.20,3.41,1.79,0.94,1.47,80.25,52.62,27.62,14.51,22.69
Co-Na2WO4/SiO2,Co,27,Na,11,W,74,SiO2,11,0.370,0.185,40,40,20,750,20,14.0,4.8,1.2,0.38,4,3.85,3.75,2.57,1.18,1.27,1.17,97.40,66.75,30.65,32.99,30.39
Co-Na2WO4/SiO2,Co,27,Na,11,W,74,SiO2,11,0.370,0.185,40,40,20,750,10,7.0,2.6,0.4,0.75,6,7.87,6.25,3.71,2.54,0.80,1.50,79.42,47.14,32.27,10.17,19.06
Co-Na2WO4/SiO2,Co,27,Na,11,W,74,SiO2,11,0.370,0.185,40,40,20,750,15,10.5,3.9,0.6,0.50,6,6.73,4.93,3.09,1.84,0.83,1.25,73.25,45.91,27.34,12.33,18.57
Co-Na2WO4/SiO2,Co,27,Na,11,W,74,SiO2,11,0.370,0.185,40,40,20,750,20,14.0,5.1,0.9,0.38,6,4.23,3.06,2.18,0.88,1.05,0.89,72.34,51.54,20.80,24.82,21.04
Co-Na2WO4/SiO2,Co,27,Na,11,W,74,SiO2,11,0.370,0.185,40,40,20,700,10,1.5,5.7,2.8,0.75,2,25.56,9.10,3.34,5.76,10.51,6.76,35.60,13.07,22.54,41.12,26.45
Co-Na2WO4/SiO2,Co,27,Na,11,W,74,SiO2,11,0.370,0.185,40,40,20,700,15,2.3,8.5,4.3,0.50,2,12.00,7.81,3.45,4.36,6.26,3.27,65.08,28.75,36.33,52.17,27.25
Co-Na2WO4/SiO2,Co,27,Na,11,W,74,SiO2,11,0.370,0.185,40,40,20,700,20,3.0,11.3,5.7,0.38,2,8.46,5.65,2.92,2.73,3.48,2.15,66.78,34.52,32.27,41.13,25.41
Co-Na2WO4/SiO2,Co,27,Na,11,W,74,SiO2,11,0.370,0.185,40,40,20,700,10,1.5,6.4,2.1,0.75,3,11.74,6.72,3.18,3.54,3.12,2.38,57.24,27.09,30.15,26.58,20.27
Co-Na2WO4/SiO2,Co,27,Na,11,W,74,SiO2,11,0.370,0.185,40,40,20,700,15,2.3,9.6,3.2,0.50,3,7.01,5.69,2.88,2.81,2.15,1.94,81.17,41.08,40.09,30.67,27.67
Co-Na2WO4/SiO2,Co,27,Na,11,W,74,SiO2,11,0.370,0.185,40,40,20,700,20,3.0,12.8,4.3,0.38,3,4.14,3.78,2.28,1.50,0.92,1.35,91.30,55.07,36.23,22.22,32.61
Co-Na2WO4/SiO2,Co,27,Na,11,W,74,SiO2,11,0.370,0.185,40,40,20,700,10,1.5,6.8,1.7,0.75,4,8.61,5.04,2.72,2.32,1.04,1.60,58.54,31.59,26.95,12.08,18.58
Co-Na2WO4/SiO2,Co,27,Na,11,W,74,SiO2,11,0.370,0.185,40,40,20,700,15,2.3,10.2,2.6,0.50,4,5.29,3.21,2.01,1.20,0.29,1.10,60.68,38.00,22.68,5.48,20.79
Co-Na2WO4/SiO2,Co,27,Na,11,W,74,SiO2,11,0.370,0.185,40,40,20,700,20,3.0,13.6,3.4,0.38,4,2.78,2.27,1.57,0.70,0.09,0.83,81.65,56.47,25.18,3.24,29.86
Co-Na2WO4/SiO2,Co,27,Na,11,W,74,SiO2,11,0.370,0.185,40,40,20,700,10,1.5,7.3,1.2,0.75,6,4.46,3.53,2.22,1.31,0.13,1.03,79.15,49.78,29.37,2.91,23.09
Co-Na2WO4/SiO2,Co,27,Na,11,W,74,SiO2,11,0.370,0.185,40,40,20,700,15,2.3,10.9,1.8,0.50,6,4.68,2.30,1.59,0.71,0.29,0.70,49.15,33.97,15.17,6.20,14.96
Co-Na2WO4/SiO2,Co,27,Na,11,W,74,SiO2,11,0.370,0.185,40,40,20,700,20,3.0,14.6,2.4,0.38,6,4.86,1.60,1.13,0.47,0.42,0.56,32.92,23.25,9.67,8.64,11.52
Co-Na2WO4/SiO2,Co,27,Na,11,W,74,SiO2,11,0.370,0.185,40,40,20,700,10,4.0,4.0,2.0,0.75,2,11.33,7.09,3.43,3.66,3.87,3.21,62.58,30.27,32.30,34.16,28.33
Co-Na2WO4/SiO2,Co,27,Na,11,W,74,SiO2,11,0.370,0.185,40,40,20,700,15,6.0,6.0,3.0,0.50,2,5.94,4.76,2.77,1.99,1.51,2.12,80.13,46.63,33.50,25.42,35.69
Co-Na2WO4/SiO2,Co,27,Na,11,W,74,SiO2,11,0.370,0.185,40,40,20,700,20,8.0,8.0,4.0,0.38,2,3.51,3.44,2.27,1.17,0.60,1.61,98.01,64.67,33.33,17.09,45.87
Co-Na2WO4/SiO2,Co,27,Na,11,W,74,SiO2,11,0.370,0.185,40,40,20,700,10,4.0,4.5,1.5,0.75,3,5.23,4.71,2.74,1.97,0.71,1.87,90.06,52.39,37.67,13.58,35.76
Co-Na2WO4/SiO2,Co,27,Na,11,W,74,SiO2,11,0.370,0.185,40,40,20,700,15,6.0,6.8,2.3,0.50,3,4.35,2.84,2.00,0.84,0.16,1.23,65.29,45.98,19.31,3.68,28.28
Co-Na2WO4/SiO2,Co,27,Na,11,W,74,SiO2,11,0.370,0.185,40,40,20,700,20,8.0,9.0,3.0,0.38,3,1.97,1.87,1.27,0.60,0.48,0.93,94.92,64.47,30.46,24.37,47.21
Co-Na2WO4/SiO2,Co,27,Na,11,W,74,SiO2,11,0.370,0.185,40,40,20,700,10,4.0,4.8,1.2,0.75,4,5.26,3.51,2.26,1.25,0.11,1.34,66.73,42.97,23.76,2.09,25.48
Co-Na2WO4/SiO2,Co,27,Na,11,W,74,SiO2,11,0.370,0.185,40,40,20,700,15,6.0,7.2,1.8,0.50,4,3.84,2.16,1.52,0.64,0.47,0.90,56.25,39.58,16.67,12.24,23.44
Co-Na2WO4/SiO2,Co,27,Na,11,W,74,SiO2,11,0.370,0.185,40,40,20,700,20,8.0,9.6,2.4,0.38,4,2.54,1.50,1.13,0.37,0.69,0.78,59.06,44.49,14.57,27.17,30.71
Co-Na2WO4/SiO2,Co,27,Na,11,W,74,SiO2,11,0.370,0.185,40,40,20,700,10,4.0,5.1,0.9,0.75,6,3.14,2.55,1.71,0.84,0.40,0.86,81.21,54.46,26.75,12.74,27.39
Co-Na2WO4/SiO2,Co,27,Na,11,W,74,SiO2,11,0.370,0.185,40,40,20,700,15,6.0,7.7,1.3,0.50,6,2.66,1.68,1.27,0.41,0.56,0.66,63.16,47.74,15.41,21.05,24.81
Co-Na2WO4/SiO2,Co,27,Na,11,W,74,SiO2,11,0.370,0.185,40,40,20,700,20,8.0,10.3,1.7,0.38,6,2.94,1.20,0.87,0.33,0.67,0.61,40.82,29.59,11.22,22.79,20.75
Co-Na2WO4/SiO2,Co,27,Na,11,W,74,SiO2,11,0.370,0.185,40,40,20,700,10,7.0,2.0,1.0,0.75,2,4.47,2.67,1.97,0.70,1.08,1.97,59.73,44.07,15.66,24.16,44.07
Co-Na2WO4/SiO2,Co,27,Na,11,W,74,SiO2,11,0.370,0.185,40,40,20,700,15,10.5,3.0,1.5,0.50,2,4.56,2.19,1.61,0.58,1.39,1.82,48.03,35.31,12.72,30.48,39.91
Co-Na2WO4/SiO2,Co,27,Na,11,W,74,SiO2,11,0.370,0.185,40,40,20,700,20,14.0,4.0,2.0,0.38,2,2.62,0.95,0.91,0.04,1.98,1.19,36.26,34.73,1.53,75.57,45.42
Co-Na2WO4/SiO2,Co,27,Na,11,W,74,SiO2,11,0.370,0.185,40,40,20,700,10,7.0,2.3,0.8,0.75,3,5.17,2.62,1.96,0.66,1.37,1.58,50.68,37.91,12.77,26.50,30.56
Co-Na2WO4/SiO2,Co,27,Na,11,W,74,SiO2,11,0.370,0.185,40,40,20,700,15,10.5,3.4,1.1,0.50,3,3.74,1.29,1.14,0.15,1.47,1.18,34.49,30.48,4.01,39.30,31.55
Co-Na2WO4/SiO2,Co,27,Na,11,W,74,SiO2,11,0.370,0.185,40,40,20,700,20,14.0,4.5,1.5,0.38,3,1.89,1.15,0.99,0.16,1.52,1.01,60.85,52.38,8.47,80.42,53.44
Co-Na2WO4/SiO2,Co,27,Na,11,W,74,SiO2,11,0.370,0.185,40,40,20,700,10,7.0,2.4,0.6,0.75,4,3.60,3.02,2.21,0.81,1.13,1.33,83.89,61.39,22.50,31.39,36.94
Co-Na2WO4/SiO2,Co,27,Na,11,W,74,SiO2,11,0.370,0.185,40,40,20,700,15,10.5,3.6,0.9,0.50,4,3.05,1.12,0.98,0.14,1.36,0.90,36.72,32.13,4.59,44.59,29.51
Co-Na2WO4/SiO2,Co,27,Na,11,W,74,SiO2,11,0.370,0.185,40,40,20,700,20,14.0,4.8,1.2,0.38,4,2.89,0.83,0.65,0.18,1.40,0.62,28.72,22.49,6.23,48.44,21.45
Co-Na2WO4/SiO2,Co,27,Na,11,W,74,SiO2,11,0.370,0.185,40,40,20,700,10,7.0,2.6,0.4,0.75,6,3.47,1.65,1.24,0.41,1.08,0.86,47.55,35.73,11.82,31.12,24.78
Co-Na2WO4/SiO2,Co,27,Na,11,W,74,SiO2,11,0.370,0.185,40,40,20,700,15,10.5,3.9,0.6,0.50,6,3.20,1.36,1.13,0.23,1.36,0.77,42.50,35.31,7.19,42.50,24.06
Co-Na2WO4/SiO2,Co,27,Na,11,W,74,SiO2,11,0.370,0.185,40,40,20,700,20,14.0,5.1,0.9,0.38,6,2.98,0.83,0.65,0.18,1.34,0.53,27.85,21.81,6.04,44.97,17.79
Ni-Na2WO4/SiO2,Ni,28,Na,11,W,74,SiO2,11,0.370,0.185,40,40,20,900,10,1.5,5.7,2.8,0.75,2,29.01,0.88,0.56,0.32,26.01,17.18,3.03,1.93,1.10,89.66,59.22
Ni-Na2WO4/SiO2,Ni,28,Na,11,W,74,SiO2,11,0.370,0.185,40,40,20,900,15,2.3,8.5,4.3,0.50,2,29.23,1.80,0.55,1.25,25.12,17.25,6.16,1.88,4.28,85.94,59.01
Ni-Na2WO4/SiO2,Ni,28,Na,11,W,74,SiO2,11,0.370,0.185,40,40,20,900,20,3.0,11.3,5.7,0.38,2,32.19,2.80,0.61,2.19,24.52,15.87,8.70,1.89,6.80,76.17,49.30
Ni-Na2WO4/SiO2,Ni,28,Na,11,W,74,SiO2,11,0.370,0.185,40,40,20,900,10,1.5,6.4,2.1,0.75,3,16.48,1.70,0.46,1.24,19.51,11.07,10.32,2.79,7.52,118.39,67.17
Ni-Na2WO4/SiO2,Ni,28,Na,11,W,74,SiO2,11,0.370,0.185,40,40,20,900,15,2.3,9.6,3.2,0.50,3,16.77,2.44,0.47,1.97,19.59,10.58,14.55,2.80,11.75,116.82,63.09
Ni-Na2WO4/SiO2,Ni,28,Na,11,W,74,SiO2,11,0.370,0.185,40,40,20,900,20,3.0,12.8,4.3,0.38,3,18.62,3.30,0.57,2.73,18.86,9.78,17.72,3.06,14.66,101.29,52.52
Ni-Na2WO4/SiO2,Ni,28,Na,11,W,74,SiO2,11,0.370,0.185,40,40,20,900,10,1.5,6.8,1.7,0.75,4,12.52,1.92,0.42,1.50,16.23,7.63,15.34,3.35,11.98,129.63,60.94
Ni-Na2WO4/SiO2,Ni,28,Na,11,W,74,SiO2,11,0.370,0.185,40,40,20,900,15,2.3,10.2,2.6,0.50,4,26.72,2.75,0.47,2.28,16.23,7.44,10.29,1.76,8.53,60.74,27.84
Ni-Na2WO4/SiO2,Ni,28,Na,11,W,74,SiO2,11,0.370,0.185,40,40,20,900,20,3.0,13.6,3.4,0.38,4,10.88,3.41,0.47,2.94,15.37,6.77,31.34,4.32,27.02,141.27,62.22
Ni-Na2WO4/SiO2,Ni,28,Na,11,W,74,SiO2,11,0.370,0.185,40,40,20,900,10,1.5,7.3,1.2,0.75,6,19.88,1.81,0.39,1.42,13.12,4.52,9.10,1.96,7.14,66.00,22.74
Ni-Na2WO4/SiO2,Ni,28,Na,11,W,74,SiO2,11,0.370,0.185,40,40,20,900,15,2.3,10.9,1.8,0.50,6,18.72,2.06,0.41,1.65,12.64,4.28,11.00,2.19,8.81,67.52,22.86
Ni-Na2WO4/SiO2,Ni,28,Na,11,W,74,SiO2,11,0.370,0.185,40,40,20,900,20,3.0,14.6,2.4,0.38,6,18.34,2.52,0.46,2.06,11.53,4.06,13.74,2.51,11.23,62.87,22.14
Ni-Na2WO4/SiO2,Ni,28,Na,11,W,74,SiO2,11,0.370,0.185,40,40,20,900,10,4.0,4.0,2.0,0.75,2,34.35,1.41,0.43,0.98,23.77,18.08,4.10,1.25,2.85,69.20,52.63
Ni-Na2WO4/SiO2,Ni,28,Na,11,W,74,SiO2,11,0.370,0.185,40,40,20,900,15,6.0,6.0,3.0,0.50,2,34.65,2.15,0.48,1.67,23.66,16.64,6.20,1.39,4.82,68.28,48.02
Ni-Na2WO4/SiO2,Ni,28,Na,11,W,74,SiO2,11,0.370,0.185,40,40,20,900,20,8.0,8.0,4.0,0.38,2,36.00,2.90,0.52,2.38,23.68,15.39,8.06,1.44,6.61,65.78,42.75
Ni-Na2WO4/SiO2,Ni,28,Na,11,W,74,SiO2,11,0.370,0.185,40,40,20,900,10,4.0,4.5,1.5,0.75,3,23.84,1.59,0.39,1.20,18.54,10.39,6.67,1.64,5.03,77.77,43.58
Ni-Na2WO4/SiO2,Ni,28,Na,11,W,74,SiO2,11,0.370,0.185,40,40,20,900,15,6.0,6.8,2.3,0.50,3,21.27,2.32,0.44,1.88,18.10,9.83,10.91,2.07,8.84,85.10,46.22
Ni-Na2WO4/SiO2,Ni,28,Na,11,W,74,SiO2,11,0.370,0.185,40,40,20,900,20,8.0,9.0,3.0,0.38,3,21.73,2.99,0.47,2.52,17.52,9.35,13.76,2.16,11.60,80.63,43.03
Ni-Na2WO4/SiO2,Ni,28,Na,11,W,74,SiO2,11,0.370,0.185,40,40,20,900,10,4.0,4.8,1.2,0.75,4,17.54,1.48,0.38,1.10,15.94,7.36,8.44,2.17,6.27,90.88,41.96
Ni-Na2WO4/SiO2,Ni,28,Na,11,W,74,SiO2,11,0.370,0.185,40,40,20,900,15,6.0,7.2,1.8,0.50,4,15.85,2.01,0.41,1.60,15.24,7.14,12.68,2.59,10.09,96.15,45.05
Ni-Na2WO4/SiO2,Ni,28,Na,11,W,74,SiO2,11,0.370,0.185,40,40,20,900,20,8.0,9.6,2.4,0.38,4,16.76,2.68,0.47,2.21,14.26,6.85,15.99,2.80,13.19,85.08,40.87
Ni-Na2WO4/SiO2,Ni,28,Na,11,W,74,SiO2,11,0.370,0.185,40,40,20,900,10,4.0,5.1,0.9,0.75,6,18.79,0.98,0.35,0.63,13.50,3.95,5.22,1.86,3.35,71.85,21.02
Ni-Na2WO4/SiO2,Ni,28,Na,11,W,74,SiO2,11,0.370,0.185,40,40,20,900,15,6.0,7.7,1.3,0.50,6,10.53,1.47,0.37,1.10,11.95,4.33,13.96,3.51,10.45,113.49,41.12
Ni-Na2WO4/SiO2,Ni,28,Na,11,W,74,SiO2,11,0.370,0.185,40,40,20,900,20,8.0,10.3,1.7,0.38,6,11.21,2.02,0.43,1.59,10.58,4.36,18.02,3.84,14.18,94.38,38.89
Ni-Na2WO4/SiO2,Ni,28,Na,11,W,74,SiO2,11,0.370,0.185,40,40,20,900,10,7.0,2.0,1.0,0.75,2,41.00,1.22,0.59,0.63,23.16,16.75,2.98,1.44,1.54,56.49,40.85
Ni-Na2WO4/SiO2,Ni,28,Na,11,W,74,SiO2,11,0.370,0.185,40,40,20,900,15,10.5,3.0,1.5,0.50,2,42.77,1.87,0.45,1.42,21.34,15.66,4.37,1.05,3.32,49.89,36.61
Ni-Na2WO4/SiO2,Ni,28,Na,11,W,74,SiO2,11,0.370,0.185,40,40,20,900,20,14.0,4.0,2.0,0.38,2,40.26,2.67,0.61,2.06,21.04,15.16,6.63,1.52,5.12,52.26,37.66
Ni-Na2WO4/SiO2,Ni,28,Na,11,W,74,SiO2,11,0.370,0.185,40,40,20,900,10,7.0,2.3,0.8,0.75,3,30.83,1.36,0.42,0.94,17.68,10.12,4.41,1.36,3.05,57.35,32.83
Ni-Na2WO4/SiO2,Ni,28,Na,11,W,74,SiO2,11,0.370,0.185,40,40,20,900,15,10.5,3.4,1.1,0.50,3,29.57,1.89,0.45,1.44,16.16,9.99,6.39,1.52,4.87,54.65,33.78
Ni-Na2WO4/SiO2,Ni,28,Na,11,W,74,SiO2,11,0.370,0.185,40,40,20,900,20,14.0,4.5,1.5,0.38,3,27.63,2.69,0.43,2.26,14.60,9.82,9.74,1.56,8.18,52.84,35.54
Ni-Na2WO4/SiO2,Ni,28,Na,11,W,74,SiO2,11,0.370,0.185,40,40,20,900,10,7.0,2.4,0.6,0.75,4,23.91,1.15,0.30,0.85,14.72,7.33,4.81,1.25,3.55,61.56,30.66
Ni-Na2WO4/SiO2,Ni,28,Na,11,W,74,SiO2,11,0.370,0.185,40,40,20,900,15,10.5,3.6,0.9,0.50,4,21.16,1.83,0.55,1.28,12.26,7.35,8.65,2.60,6.05,57.94,34.74
Ni-Na2WO4/SiO2,Ni,28,Na,11,W,74,SiO2,11,0.370,0.185,40,40,20,900,20,14.0,4.8,1.2,0.38,4,21.85,2.96,0.62,2.34,10.18,7.25,13.55,2.84,10.71,46.59,33.18
Ni-Na2WO4/SiO2,Ni,28,Na,11,W,74,SiO2,11,0.370,0.185,40,40,20,900,10,7.0,2.6,0.4,0.75,6,16.37,1.14,0.34,0.80,10.55,4.37,6.96,2.08,4.89,64.45,26.70
Ni-Na2WO4/SiO2,Ni,28,Na,11,W,74,SiO2,11,0.370,0.185,40,40,20,900,15,10.5,3.9,0.6,0.50,6,14.12,2.06,0.57,1.49,6.83,4.68,14.59,4.04,10.55,48.37,33.14
Ni-Na2WO4/SiO2,Ni,28,Na,11,W,74,SiO2,11,0.370,0.185,40,40,20,900,20,14.0,5.1,0.9,0.38,6,14.95,3.16,0.82,2.34,5.24,4.85,21.14,5.48,15.65,35.05,32.44
Ni-Na2WO4/SiO2,Ni,28,Na,11,W,74,SiO2,11,0.370,0.185,40,40,20,850,10,1.5,5.7,2.8,0.75,2,28.63,3.08,0.63,2.45,19.54,18.50,10.76,2.20,8.56,68.25,64.62
Ni-Na2WO4/SiO2,Ni,28,Na,11,W,74,SiO2,11,0.370,0.185,40,40,20,850,15,2.3,8.5,4.3,0.50,2,29.31,4.00,0.85,3.15,20.97,17.36,13.65,2.90,10.75,71.55,59.23
Ni-Na2WO4/SiO2,Ni,28,Na,11,W,74,SiO2,11,0.370,0.185,40,40,20,850,20,3.0,11.3,5.7,0.38,2,31.07,4.43,0.84,3.59,21.33,15.65,14.26,2.70,11.55,68.65,50.37
Ni-Na2WO4/SiO2,Ni,28,Na,11,W,74,SiO2,11,0.370,0.185,40,40,20,850,10,1.5,6.4,2.1,0.75,3,16.50,2.98,0.65,2.33,15.94,11.43,18.06,3.94,14.12,96.61,69.27
Ni-Na2WO4/SiO2,Ni,28,Na,11,W,74,SiO2,11,0.370,0.185,40,40,20,850,15,2.3,9.6,3.2,0.50,3,16.80,3.84,0.85,2.99,16.16,10.63,22.86,5.06,17.80,96.19,63.27
Ni-Na2WO4/SiO2,Ni,28,Na,11,W,74,SiO2,11,0.370,0.185,40,40,20,850,20,3.0,12.8,4.3,0.38,3,17.86,4.36,0.97,3.39,16.02,9.60,24.41,5.43,18.98,89.70,53.75
Ni-Na2WO4/SiO2,Ni,28,Na,11,W,74,SiO2,11,0.370,0.185,40,40,20,850,10,1.5,6.8,1.7,0.75,4,12.35,2.74,0.66,2.08,13.18,8.04,22.19,5.34,16.84,106.72,65.10
Ni-Na2WO4/SiO2,Ni,28,Na,11,W,74,SiO2,11,0.370,0.185,40,40,20,850,15,2.3,10.2,2.6,0.50,4,14.35,3.32,0.76,2.56,12.83,7.08,23.14,5.30,17.84,89.41,49.34
Ni-Na2WO4/SiO2,Ni,28,Na,11,W,74,SiO2,11,0.370,0.185,40,40,20,850,20,3.0,13.6,3.4,0.38,4,13.91,3.78,0.95,2.83,12.62,6.77,27.17,6.83,20.35,90.73,48.67
Ni-Na2WO4/SiO2,Ni,28,Na,11,W,74,SiO2,11,0.370,0.185,40,40,20,850,10,1.5,7.3,1.2,0.75,6,17.94,2.21,0.57,1.64,10.07,4.94,12.32,3.18,9.14,56.13,27.54
Ni-Na2WO4/SiO2,Ni,28,Na,11,W,74,SiO2,11,0.370,0.185,40,40,20,850,15,2.3,10.9,1.8,0.50,6,16.95,2.78,0.84,1.94,8.79,4.62,16.40,4.96,11.45,51.86,27.26
Ni-Na2WO4/SiO2,Ni,28,Na,11,W,74,SiO2,11,0.370,0.185,40,40,20,850,20,3.0,14.6,2.4,0.38,6,14.73,3.34,1.08,2.26,7.44,4.44,22.67,7.33,15.34,50.51,30.14
Ni-Na2WO4/SiO2,Ni,28,Na,11,W,74,SiO2,11,0.370,0.185,40,40,20,850,10,4.0,4.0,2.0,0.75,2,33.95,2.89,0.70,2.19,19.73,18.04,8.51,2.06,6.45,58.11,53.14
Ni-Na2WO4/SiO2,Ni,28,Na,11,W,74,SiO2,11,0.370,0.185,40,40,20,850,15,6.0,6.0,3.0,0.50,2,34.49,3.74,0.73,3.01,20.32,16.11,10.84,2.12,8.73,58.92,46.71
Ni-Na2WO4/SiO2,Ni,28,Na,11,W,74,SiO2,11,0.370,0.185,40,40,20,850,20,8.0,8.0,4.0,0.38,2,34.85,4.28,0.84,3.44,20.37,14.63,12.28,2.41,9.87,58.45,41.98
Ni-Na2WO4/SiO2,Ni,28,Na,11,W,74,SiO2,11,0.370,0.185,40,40,20,850,10,4.0,4.5,1.5,0.75,3,23.58,2.70,0.59,2.11,15.17,10.77,11.45,2.50,8.95,64.33,45.67
Ni-Na2WO4/SiO2,Ni,28,Na,11,W,74,SiO2,11,0.370,0.185,40,40,20,850,15,6.0,6.8,2.3,0.50,3,23.48,3.23,0.73,2.50,14.92,9.63,13.76,3.11,10.65,63.54,41.01
Ni-Na2WO4/SiO2,Ni,28,Na,11,W,74,SiO2,11,0.370,0.185,40,40,20,850,20,8.0,9.0,3.0,0.38,3,23.53,3.80,0.96,2.84,14.21,8.90,16.15,4.08,12.07,60.39,37.82
Ni-Na2WO4/SiO2,Ni,28,Na,11,W,74,SiO2,11,0.370,0.185,40,40,20,850,10,4.0,4.8,1.2,0.75,4,16.94,2.25,0.55,1.70,12.52,7.58,13.28,3.25,10.04,73.91,44.75
Ni-Na2WO4/SiO2,Ni,28,Na,11,W,74,SiO2,11,0.370,0.185,40,40,20,850,15,6.0,7.2,1.8,0.50,4,17.09,3.00,0.82,2.18,11.33,7.00,17.55,4.80,12.76,66.30,40.96
Ni-Na2WO4/SiO2,Ni,28,Na,11,W,74,SiO2,11,0.370,0.185,40,40,20,850,20,8.0,9.6,2.4,0.38,4,17.74,3.60,1.01,2.59,9.89,6.69,20.29,5.69,14.60,55.75,37.71
Ni-Na2WO4/SiO2,Ni,28,Na,11,W,74,SiO2,11,0.370,0.185,40,40,20,850,10,4.0,5.1,0.9,0.75,6,9.13,1.94,0.65,1.29,8.24,4.75,21.25,7.12,14.13,90.25,52.03
Ni-Na2WO4/SiO2,Ni,28,Na,11,W,74,SiO2,11,0.370,0.185,40,40,20,850,15,6.0,7.7,1.3,0.50,6,9.65,4.25,1.15,3.10,4.92,4.97,44.04,11.92,32.12,50.98,51.50
Ni-Na2WO4/SiO2,Ni,28,Na,11,W,74,SiO2,11,0.370,0.185,40,40,20,850,20,8.0,10.3,1.7,0.38,6,11.48,5.70,1.97,3.73,3.98,4.86,49.65,17.16,32.49,34.67,42.33
Ni-Na2WO4/SiO2,Ni,28,Na,11,W,74,SiO2,11,0.370,0.185,40,40,20,850,10,7.0,2.0,1.0,0.75,2,38.13,2.43,0.84,1.59,17.64,16.55,6.37,2.20,4.17,46.26,43.40
Ni-Na2WO4/SiO2,Ni,28,Na,11,W,74,SiO2,11,0.370,0.185,40,40,20,850,15,10.5,3.0,1.5,0.50,2,36.33,4.56,1.03,3.53,12.54,15.50,12.55,2.84,9.72,34.52,42.66
Ni-Na2WO4/SiO2,Ni,28,Na,11,W,74,SiO2,11,0.370,0.185,40,40,20,850,20,14.0,4.0,2.0,0.38,2,34.81,5.78,1.48,4.30,12.67,16.18,16.60,4.25,12.35,36.40,46.48
Ni-Na2WO4/SiO2,Ni,28,Na,11,W,74,SiO2,11,0.370,0.185,40,40,20,850,10,7.0,2.3,0.8,0.75,3,24.94,3.26,1.00,2.26,10.13,11.37,13.07,4.01,9.06,40.62,45.59
Ni-Na2WO4/SiO2,Ni,28,Na,11,W,74,SiO2,11,0.370,0.185,40,40,20,850,15,10.5,3.4,1.1,0.50,3,25.78,6.71,2.19,4.52,7.63,11.24,26.03,8.49,17.53,29.60,43.60
Ni-Na2WO4/SiO2,Ni,28,Na,11,W,74,SiO2,11,0.370,0.185,40,40,20,850,20,14.0,4.5,1.5,0.38,3,28.47,10.82,3.68,7.14,7.12,9.45,38.00,12.93,25.08,25.01,33.19
Ni-Na2WO4/SiO2,Ni,28,Na,11,W,74,SiO2,11,0.370,0.185,40,40,20,850,10,7.0,2.4,0.6,0.75,4,17.42,3.45,1.26,2.19,6.37,8.92,19.80,7.23,12.57,36.57,51.21
Ni-Na2WO4/SiO2,Ni,28,Na,11,W,74,SiO2,11,0.370,0.185,40,40,20,850,15,10.5,3.6,0.9,0.50,4,20.93,8.61,2.82,5.79,4.61,8.02,41.14,13.47,27.66,22.03,38.32
Ni-Na2WO4/SiO2,Ni,28,Na,11,W,74,SiO2,11,0.370,0.185,40,40,20,850,20,14.0,4.8,1.2,0.38,4,25.63,13.23,4.06,9.17,3.71,5.64,51.62,15.84,35.78,14.48,22.01
Ni-Na2WO4/SiO2,Ni,28,Na,11,W,74,SiO2,11,0.370,0.185,40,40,20,850,10,7.0,2.6,0.4,0.75,6,15.07,6.39,1.80,4.59,1.73,6.00,42.40,11.94,30.46,11.48,39.81
Ni-Na2WO4/SiO2,Ni,28,Na,11,W,74,SiO2,11,0.370,0.185,40,40,20,850,15,10.5,3.9,0.6,0.50,6,15.11,10.31,3.21,7.10,0.49,4.19,68.23,21.24,46.99,3.24,27.73
Ni-Na2WO4/SiO2,Ni,28,Na,11,W,74,SiO2,11,0.370,0.185,40,40,20,850,20,14.0,5.1,0.9,0.38,6,17.04,12.41,3.90,8.51,0.81,2.81,72.83,22.89,49.94,4.75,16.49
Ni-Na2WO4/SiO2,Ni,28,Na,11,W,74,SiO2,11,0.370,0.185,40,40,20,800,10,1.5,5.7,2.8,0.75,2,36.08,5.75,1.08,4.67,14.46,15.67,15.94,2.99,12.94,40.08,43.43
Ni-Na2WO4/SiO2,Ni,28,Na,11,W,74,SiO2,11,0.370,0.185,40,40,20,800,15,2.3,8.5,4.3,0.50,2,34.47,6.46,1.38,5.08,16.12,15.01,18.74,4.00,14.74,46.77,43.55
Ni-Na2WO4/SiO2,Ni,28,Na,11,W,74,SiO2,11,0.370,0.185,40,40,20,800,20,3.0,11.3,5.7,0.38,2,34.15,6.73,1.54,5.19,16.69,13.71,19.71,4.51,15.20,48.87,40.15
Ni-Na2WO4/SiO2,Ni,28,Na,11,W,74,SiO2,11,0.370,0.185,40,40,20,800,10,1.5,6.4,2.1,0.75,3,22.84,4.70,1.19,3.51,11.62,10.03,20.58,5.21,15.37,50.88,43.91
Ni-Na2WO4/SiO2,Ni,28,Na,11,W,74,SiO2,11,0.370,0.185,40,40,20,800,15,2.3,9.6,3.2,0.50,3,21.77,5.56,1.54,4.02,11.31,9.36,25.54,7.07,18.47,51.95,42.99
Ni-Na2WO4/SiO2,Ni,28,Na,11,W,74,SiO2,11,0.370,0.185,40,40,20,800,20,3.0,12.8,4.3,0.38,3,24.82,7.66,2.02,5.64,9.49,8.92,30.86,8.14,22.72,38.24,35.94
Ni-Na2WO4/SiO2,Ni,28,Na,11,W,74,SiO2,11,0.370,0.185,40,40,20,800,10,1.5,6.8,1.7,0.75,4,19.53,3.63,1.23,2.40,9.45,7.25,18.59,6.30,12.29,48.39,37.12
Ni-Na2WO4/SiO2,Ni,28,Na,11,W,74,SiO2,11,0.370,0.185,40,40,20,800,15,2.3,10.2,2.6,0.50,4,19.83,6.65,2.05,4.60,6.60,6.86,33.54,10.34,23.20,33.28,34.59
Ni-Na2WO4/SiO2,Ni,28,Na,11,W,74,SiO2,11,0.370,0.185,40,40,20,800,20,3.0,13.6,3.4,0.38,4,20.96,9.19,3.39,5.80,6.21,5.43,43.85,16.17,27.67,29.63,25.91
Ni-Na2WO4/SiO2,Ni,28,Na,11,W,74,SiO2,11,0.370,0.185,40,40,20,800,10,1.5,7.3,1.2,0.75,6,14.69,5.13,1.64,3.49,4.13,5.28,34.92,11.16,23.76,28.11,35.94
Ni-Na2WO4/SiO2,Ni,28,Na,11,W,74,SiO2,11,0.370,0.185,40,40,20,800,15,2.3,10.9,1.8,0.50,6,18.69,10.52,3.54,6.98,3.32,2.57,56.29,18.94,37.35,17.76,13.75
Ni-Na2WO4/SiO2,Ni,28,Na,11,W,74,SiO2,11,0.370,0.185,40,40,20,800,20,3.0,14.6,2.4,0.38,6,19.65,11.33,3.93,7.40,2.96,2.08,57.66,20.00,37.66,15.06,10.59
Ni-Na2WO4/SiO2,Ni,28,Na,11,W,74,SiO2,11,0.370,0.185,40,40,20,800,10,4.0,4.0,2.0,0.75,2,32.89,5.37,1.18,4.19,15.68,17.44,16.33,3.59,12.74,47.67,53.03
Ni-Na2WO4/SiO2,Ni,28,Na,11,W,74,SiO2,11,0.370,0.185,40,40,20,800,15,6.0,6.0,3.0,0.50,2,32.51,7.17,1.56,5.61,13.34,15.82,22.05,4.80,17.26,41.03,48.66
Ni-Na2WO4/SiO2,Ni,28,Na,11,W,74,SiO2,11,0.370,0.185,40,40,20,800,20,8.0,8.0,4.0,0.38,2,32.64,8.66,2.45,6.21,13.03,13.75,26.53,7.51,19.03,39.92,42.13
Ni-Na2WO4/SiO2,Ni,28,Na,11,W,74,SiO2,11,0.370,0.185,40,40,20,800,10,4.0,4.5,1.5,0.75,3,23.13,5.35,1.28,4.07,9.60,10.91,23.13,5.53,17.60,41.50,47.17
Ni-Na2WO4/SiO2,Ni,28,Na,11,W,74,SiO2,11,0.370,0.185,40,40,20,800,15,6.0,6.8,2.3,0.50,3,25.75,9.69,3.12,6.57,7.37,8.96,37.63,12.12,25.51,28.62,34.80
Ni-Na2WO4/SiO2,Ni,28,Na,11,W,74,SiO2,11,0.370,0.185,40,40,20,800,20,8.0,9.0,3.0,0.38,3,28.99,13.83,4.20,9.63,7.72,5.07,47.71,14.49,33.22,26.63,17.49
Ni-Na2WO4/SiO2,Ni,28,Na,11,W,74,SiO2,11,0.370,0.185,40,40,20,800,10,4.0,4.8,1.2,0.75,4,17.59,7.09,2.14,4.95,5.15,7.99,40.31,12.17,28.14,29.28,45.42
Ni-Na2WO4/SiO2,Ni,28,Na,11,W,74,SiO2,11,0.370,0.185,40,40,20,800,15,6.0,7.2,1.8,0.50,4,23.03,13.64,4.09,9.55,5.11,4.17,59.23,17.76,41.47,22.19,18.11
Ni-Na2WO4/SiO2,Ni,28,Na,11,W,74,SiO2,11,0.370,0.185,40,40,20,800,20,8.0,9.6,2.4,0.38,4,23.82,13.75,4.43,9.32,4.79,3.26,57.72,18.60,39.13,20.11,13.69
Ni-Na2WO4/SiO2,Ni,28,Na,11,W,74,SiO2,11,0.370,0.185,40,40,20,800,10,4.0,5.1,0.9,0.75,6,16.17,11.18,3.62,7.56,2.13,3.55,69.14,22.39,46.75,13.17,21.95
Ni-Na2WO4/SiO2,Ni,28,Na,11,W,74,SiO2,11,0.370,0.185,40,40,20,800,15,6.0,7.7,1.3,0.50,6,16.13,12.81,4.22,8.59,2.16,2.29,79.42,26.16,53.25,13.39,14.20
Ni-Na2WO4/SiO2,Ni,28,Na,11,W,74,SiO2,11,0.370,0.185,40,40,20,800,20,8.0,10.3,1.7,0.38,6,14.74,11.89,4.37,7.52,1.84,1.78,80.66,29.65,51.02,12.48,12.08
Ni-Na2WO4/SiO2,Ni,28,Na,11,W,74,SiO2,11,0.370,0.185,40,40,20,800,10,7.0,2.0,1.0,0.75,2,40.19,16.28,4.04,12.24,10.12,10.98,40.51,10.05,30.46,25.18,27.32
Ni-Na2WO4/SiO2,Ni,28,Na,11,W,74,SiO2,11,0.370,0.185,40,40,20,800,15,10.5,3.0,1.5,0.50,2,39.43,17.66,4.41,13.25,10.41,8.20,44.79,11.18,33.60,26.40,20.80
Ni-Na2WO4/SiO2,Ni,28,Na,11,W,74,SiO2,11,0.370,0.185,40,40,20,800,20,14.0,4.0,2.0,0.38,2,31.47,16.46,4.77,11.69,7.45,5.56,52.30,15.16,37.15,23.67,17.67
Ni-Na2WO4/SiO2,Ni,28,Na,11,W,74,SiO2,11,0.370,0.185,40,40,20,800,10,7.0,2.3,0.8,0.75,3,32.47,17.14,4.38,12.76,5.89,6.88,52.79,13.49,39.30,18.14,21.19
Ni-Na2WO4/SiO2,Ni,28,Na,11,W,74,SiO2,11,0.370,0.185,40,40,20,800,15,10.5,3.4,1.1,0.50,3,28.42,16.06,4.78,11.28,4.30,4.30,56.51,16.82,39.69,15.13,15.13
Ni-Na2WO4/SiO2,Ni,28,Na,11,W,74,SiO2,11,0.370,0.185,40,40,20,800,20,14.0,4.5,1.5,0.38,3,22.90,14.07,5.07,9.00,3.73,3.14,61.44,22.14,39.30,16.29,13.71
Ni-Na2WO4/SiO2,Ni,28,Na,11,W,74,SiO2,11,0.370,0.185,40,40,20,800,10,7.0,2.4,0.6,0.75,4,26.70,15.90,4.45,11.45,3.59,4.57,59.55,16.67,42.88,13.45,17.12
Ni-Na2WO4/SiO2,Ni,28,Na,11,W,74,SiO2,11,0.370,0.185,40,40,20,800,15,10.5,3.6,0.9,0.50,4,21.37,14.34,4.97,9.37,2.05,2.89,67.10,23.26,43.85,9.59,13.52
Ni-Na2WO4/SiO2,Ni,28,Na,11,W,74,SiO2,11,0.370,0.185,40,40,20,800,20,14.0,4.8,1.2,0.38,4,17.52,12.09,5.04,7.05,1.44,2.13,69.01,28.77,40.24,8.22,12.16
Ni-Na2WO4/SiO2,Ni,28,Na,11,W,74,SiO2,11,0.370,0.185,40,40,20,800,10,7.0,2.6,0.4,0.75,6,20.13,13.73,4.47,9.26,1.41,2.93,68.21,22.21,46.00,7.00,14.56
Ni-Na2WO4/SiO2,Ni,28,Na,11,W,74,SiO2,11,0.370,0.185,40,40,20,800,15,10.5,3.9,0.6,0.50,6,17.09,12.18,4.66,7.52,1.13,1.99,71.27,27.27,44.00,6.61,11.64
Ni-Na2WO4/SiO2,Ni,28,Na,11,W,74,SiO2,11,0.370,0.185,40,40,20,800,20,14.0,5.1,0.9,0.38,6,12.18,10.44,4.77,5.67,0.29,1.50,85.71,39.16,46.55,2.38,12.32
Ni-Na2WO4/SiO2,Ni,28,Na,11,W,74,SiO2,11,0.370,0.185,40,40,20,775,10,1.5,5.7,2.8,0.75,2,29.66,6.36,1.49,4.87,15.75,15.53,21.44,5.02,16.42,53.10,52.36
Ni-Na2WO4/SiO2,Ni,28,Na,11,W,74,SiO2,11,0.370,0.185,40,40,20,775,15,2.3,8.5,4.3,0.50,2,31.57,7.90,1.85,6.05,15.08,14.47,25.02,5.86,19.16,47.77,45.83
Ni-Na2WO4/SiO2,Ni,28,Na,11,W,74,SiO2,11,0.370,0.185,40,40,20,775,20,3.0,11.3,5.7,0.38,2,34.15,8.67,2.33,6.34,14.87,12.01,25.39,6.82,18.57,43.54,35.17
Ni-Na2WO4/SiO2,Ni,28,Na,11,W,74,SiO2,11,0.370,0.185,40,40,20,775,10,1.5,6.4,2.1,0.75,3,21.57,6.06,1.64,4.42,10.27,9.44,28.09,7.60,20.49,47.61,43.76
Ni-Na2WO4/SiO2,Ni,28,Na,11,W,74,SiO2,11,0.370,0.185,40,40,20,775,15,2.3,9.6,3.2,0.50,3,21.33,9.47,3.18,6.29,8.61,8.22,44.40,14.91,29.49,40.37,38.54
Ni-Na2WO4/SiO2,Ni,28,Na,11,W,74,SiO2,11,0.370,0.185,40,40,20,775,20,3.0,12.8,4.3,0.38,3,25.02,12.80,4.14,8.66,8.76,4.68,51.16,16.55,34.61,35.01,18.71
Ni-Na2WO4/SiO2,Ni,28,Na,11,W,74,SiO2,11,0.370,0.185,40,40,20,775,10,1.5,6.8,1.7,0.75,4,17.79,7.33,2.31,5.02,5.69,6.86,41.20,12.98,28.22,31.98,38.56
