Repository: ur-whitelab/BO-LIFT

# 🤖 BO-LIFT: Bayesian Optimization using in-context learning
BO-LIFT does regression with uncertainties using frozen Large Language Models by using token probabilities.
It uses LangChain to select examples to create in-context learning prompts from training data.
By selecting examples, it can consider more training data than it fits in the model's context window.
Being able to predict uncertainty, allow the employment of interesting techniques such as Bayesian Optimization.

## Usage 💻

You need to set up your OpenAI API key in order to use BO-LIFT.
You can do that using the `os` Python library:

```py
import os
os.environ["OPENAI_API_KEY"] = "<your-key-here>"
```

File: paper/dataset/oxidative_methane_coupling.csv (part 23 of 46)
Name,M1,M1_atom_number,M2,M2_atom_number,M3,M3_atom_number,Support ,Support_ID,M2_mol,M3_mol,M1_mol%,M2_mol%,M3_mol%,Temp,Total_flow,Ar_flow,CH4_flow,O2_flow,CT,CH4/O2,CH4_conv,C2y,C2H6y,C2H4y,COy,CO2y,C2s,C2H6s,C2H4s,COs,CO2s
Ni-Na2WO4/SiO2,Ni,28,Na,11,W,74,SiO2,11,0.370,0.185,40,40,20,775,15,2.3,10.2,2.6,0.50,4,22.62,12.12,3.98,8.14,6.01,3.63,53.58,17.60,35.99,26.57,16.05
Ni-Na2WO4/SiO2,Ni,28,Na,11,W,74,SiO2,11,0.370,0.185,40,40,20,775,20,3.0,13.6,3.4,0.38,4,20.79,12.29,4.24,8.05,5.12,2.85,59.11,20.39,38.72,24.63,13.71
Ni-Na2WO4/SiO2,Ni,28,Na,11,W,74,SiO2,11,0.370,0.185,40,40,20,775,10,1.5,7.3,1.2,0.75,6,17.94,11.10,3.73,7.37,3.07,2.66,61.87,20.79,41.08,17.11,14.83
Ni-Na2WO4/SiO2,Ni,28,Na,11,W,74,SiO2,11,0.370,0.185,40,40,20,775,15,2.3,10.9,1.8,0.50,6,16.50,11.44,4.11,7.33,2.43,2.03,69.33,24.91,44.42,14.73,12.30
Ni-Na2WO4/SiO2,Ni,28,Na,11,W,74,SiO2,11,0.370,0.185,40,40,20,775,20,3.0,14.6,2.4,0.38,6,13.94,9.92,4.09,5.83,1.78,1.49,71.16,29.34,41.82,12.77,10.69
Ni-Na2WO4/SiO2,Ni,28,Na,11,W,74,SiO2,11,0.370,0.185,40,40,20,775,10,4.0,4.0,2.0,0.75,2,32.27,7.65,1.81,5.84,13.34,15.11,23.71,5.61,18.10,41.34,46.82
Ni-Na2WO4/SiO2,Ni,28,Na,11,W,74,SiO2,11,0.370,0.185,40,40,20,775,15,6.0,6.0,3.0,0.50,2,35.07,12.73,3.95,8.78,12.85,10.40,36.30,11.26,25.04,36.64,29.65
Ni-Na2WO4/SiO2,Ni,28,Na,11,W,74,SiO2,11,0.370,0.185,40,40,20,775,20,8.0,8.0,4.0,0.38,2,34.75,14.33,4.41,9.92,12.76,7.17,41.24,12.69,28.55,36.72,20.63
Ni-Na2WO4/SiO2,Ni,28,Na,11,W,74,SiO2,11,0.370,0.185,40,40,20,775,10,4.0,4.5,1.5,0.75,3,27.47,12.23,3.78,8.45,7.83,6.33,44.52,13.76,30.76,28.50,23.04
Ni-Na2WO4/SiO2,Ni,28,Na,11,W,74,SiO2,11,0.370,0.185,40,40,20,775,15,6.0,6.8,2.3,0.50,3,26.47,14.49,4.31,10.18,6.73,4.82,54.74,16.28,38.46,25.43,18.21
Ni-Na2WO4/SiO2,Ni,28,Na,11,W,74,SiO2,11,0.370,0.185,40,40,20,775,20,8.0,9.0,3.0,0.38,3,22.26,13.54,4.63,8.91,5.25,3.41,60.83,20.80,40.03,23.58,15.32
Ni-Na2WO4/SiO2,Ni,28,Na,11,W,74,SiO2,11,0.370,0.185,40,40,20,775,10,4.0,4.8,1.2,0.75,4,24.03,13.46,4.19,9.27,5.02,4.27,56.01,17.44,38.58,20.89,17.77
Ni-Na2WO4/SiO2,Ni,28,Na,11,W,74,SiO2,11,0.370,0.185,40,40,20,775,15,6.0,7.2,1.8,0.50,4,20.09,12.97,4.34,8.63,3.87,2.90,64.56,21.60,42.96,19.26,14.44
Ni-Na2WO4/SiO2,Ni,28,Na,11,W,74,SiO2,11,0.370,0.185,40,40,20,775,20,8.0,9.6,2.4,0.38,4,16.90,11.24,4.41,6.83,2.90,2.14,66.51,26.09,40.41,17.16,12.66
Ni-Na2WO4/SiO2,Ni,28,Na,11,W,74,SiO2,11,0.370,0.185,40,40,20,775,10,4.0,5.1,0.9,0.75,6,17.24,12.10,4.13,7.97,2.14,2.36,70.19,23.96,46.23,12.41,13.69
Ni-Na2WO4/SiO2,Ni,28,Na,11,W,74,SiO2,11,0.370,0.185,40,40,20,775,15,6.0,7.7,1.3,0.50,6,12.37,10.61,4.27,6.34,1.68,1.65,85.77,34.52,51.25,13.58,13.34
Ni-Na2WO4/SiO2,Ni,28,Na,11,W,74,SiO2,11,0.370,0.185,40,40,20,775,20,8.0,10.3,1.7,0.38,6,10.74,8.78,4.13,4.65,0.95,1.23,81.75,38.45,43.30,8.85,11.45
Ni-Na2WO4/SiO2,Ni,28,Na,11,W,74,SiO2,11,0.370,0.185,40,40,20,775,10,7.0,2.0,1.0,0.75,2,35.29,16.80,4.53,12.27,8.54,7.59,47.61,12.84,34.77,24.20,21.51
Ni-Na2WO4/SiO2,Ni,28,Na,11,W,74,SiO2,11,0.370,0.185,40,40,20,775,15,10.5,3.0,1.5,0.50,2,27.84,13.79,4.92,8.87,4.71,4.14,49.53,17.67,31.86,16.92,14.87
Ni-Na2WO4/SiO2,Ni,28,Na,11,W,74,SiO2,11,0.370,0.185,40,40,20,775,20,14.0,4.0,2.0,0.38,2,19.52,11.89,5.16,6.73,3.65,3.12,60.91,26.43,34.48,18.70,15.98
Ni-Na2WO4/SiO2,Ni,28,Na,11,W,74,SiO2,11,0.370,0.185,40,40,20,775,10,7.0,2.3,0.8,0.75,3,24.60,15.48,5.05,10.43,3.42,4.45,62.93,20.53,42.40,13.90,18.09
Ni-Na2WO4/SiO2,Ni,28,Na,11,W,74,SiO2,11,0.370,0.185,40,40,20,775,15,10.5,3.4,1.1,0.50,3,16.32,11.98,5.02,6.96,1.86,2.67,73.41,30.76,42.65,11.40,16.36
Ni-Na2WO4/SiO2,Ni,28,Na,11,W,74,SiO2,11,0.370,0.185,40,40,20,775,20,14.0,4.5,1.5,0.38,3,13.07,9.28,4.65,4.63,1.31,1.93,71.00,35.58,35.42,10.02,14.77
Ni-Na2WO4/SiO2,Ni,28,Na,11,W,74,SiO2,11,0.370,0.185,40,40,20,775,10,7.0,2.4,0.6,0.75,4,21.04,13.17,4.93,8.24,2.44,3.07,62.60,23.43,39.16,11.60,14.59
Ni-Na2WO4/SiO2,Ni,28,Na,11,W,74,SiO2,11,0.370,0.185,40,40,20,775,15,10.5,3.6,0.9,0.50,4,14.51,10.06,4.88,5.18,0.82,1.91,69.33,33.63,35.70,5.65,13.16
Ni-Na2WO4/SiO2,Ni,28,Na,11,W,74,SiO2,11,0.370,0.185,40,40,20,775,20,14.0,4.8,1.2,0.38,4,11.82,7.67,4.25,3.42,0.03,1.46,64.89,35.96,28.93,0.25,12.35
Ni-Na2WO4/SiO2,Ni,28,Na,11,W,74,SiO2,11,0.370,0.185,40,40,20,775,10,7.0,2.6,0.4,0.75,6,14.80,10.96,4.70,6.26,0.78,1.96,74.05,31.76,42.30,5.27,13.24
Ni-Na2WO4/SiO2,Ni,28,Na,11,W,74,SiO2,11,0.370,0.185,40,40,20,775,15,10.5,3.9,0.6,0.50,6,11.24,6.78,3.86,2.92,0.34,1.08,60.32,34.34,25.98,3.02,9.61
Ni-Na2WO4/SiO2,Ni,28,Na,11,W,74,SiO2,11,0.370,0.185,40,40,20,775,20,14.0,5.1,0.9,0.38,6,7.78,4.62,3.01,1.61,0.31,0.86,59.38,38.69,20.69,3.98,11.05
Ni-Na2WO4/SiO2,Ni,28,Na,11,W,74,SiO2,11,0.370,0.185,40,40,20,750,10,1.5,5.7,2.8,0.75,2,32.28,7.86,2.00,5.86,14.23,13.20,24.35,6.20,18.15,44.08,40.89
Ni-Na2WO4/SiO2,Ni,28,Na,11,W,74,SiO2,11,0.370,0.185,40,40,20,750,15,2.3,8.5,4.3,0.50,2,32.63,10.06,3.26,6.80,15.19,10.02,30.83,9.99,20.84,46.55,30.71
Ni-Na2WO4/SiO2,Ni,28,Na,11,W,74,SiO2,11,0.370,0.185,40,40,20,750,20,3.0,11.3,5.7,0.38,2,33.44,11.53,3.74,7.79,14.76,6.83,34.48,11.18,23.30,44.14,20.42
Ni-Na2WO4/SiO2,Ni,28,Na,11,W,74,SiO2,11,0.370,0.185,40,40,20,750,10,1.5,6.4,2.1,0.75,3,26.63,10.47,3.50,6.97,9.50,5.40,39.32,13.14,26.17,35.67,20.28
Ni-Na2WO4/SiO2,Ni,28,Na,11,W,74,SiO2,11,0.370,0.185,40,40,20,750,15,2.3,9.6,3.2,0.50,3,24.21,11.84,3.96,7.88,8.38,4.59,48.91,16.36,32.55,34.61,18.96
Ni-Na2WO4/SiO2,Ni,28,Na,11,W,74,SiO2,11,0.370,0.185,40,40,20,750,20,3.0,12.8,4.3,0.38,3,20.68,11.66,4.15,7.51,6.89,3.61,56.38,20.07,36.32,33.32,17.46
Ni-Na2WO4/SiO2,Ni,28,Na,11,W,74,SiO2,11,0.370,0.185,40,40,20,750,10,1.5,6.8,1.7,0.75,4,23.02,11.39,3.82,7.57,5.75,3.58,49.48,16.59,32.88,24.98,15.55
Ni-Na2WO4/SiO2,Ni,28,Na,11,W,74,SiO2,11,0.370,0.185,40,40,20,750,15,2.3,10.2,2.6,0.50,4,14.89,10.82,4.05,6.77,4.36,2.56,72.67,27.20,45.47,29.28,17.19
Ni-Na2WO4/SiO2,Ni,28,Na,11,W,74,SiO2,11,0.370,0.185,40,40,20,750,20,3.0,13.6,3.4,0.38,4,12.29,8.98,3.89,5.09,2.96,1.84,73.07,31.65,41.42,24.08,14.97
Ni-Na2WO4/SiO2,Ni,28,Na,11,W,74,SiO2,11,0.370,0.185,40,40,20,750,10,1.5,7.3,1.2,0.75,6,13.91,10.45,3.89,6.56,2.37,2.12,75.13,27.97,47.16,17.04,15.24
Ni-Na2WO4/SiO2,Ni,28,Na,11,W,74,SiO2,11,0.370,0.185,40,40,20,750,15,2.3,10.9,1.8,0.50,6,10.89,8.42,3.92,4.50,1.50,1.42,77.32,36.00,41.32,13.77,13.04
Ni-Na2WO4/SiO2,Ni,28,Na,11,W,74,SiO2,11,0.370,0.185,40,40,20,750,20,3.0,14.6,2.4,0.38,6,9.06,6.43,3.41,3.02,0.87,1.00,70.97,37.64,33.33,9.60,11.04
Ni-Na2WO4/SiO2,Ni,28,Na,11,W,74,SiO2,11,0.370,0.185,40,40,20,750,10,4.0,4.0,2.0,0.75,2,35.17,11.58,3.59,7.99,14.29,8.71,32.93,10.21,22.72,40.63,24.77
Ni-Na2WO4/SiO2,Ni,28,Na,11,W,74,SiO2,11,0.370,0.185,40,40,20,750,15,6.0,6.0,3.0,0.50,2,30.07,13.23,4.20,9.03,10.88,6.29,44.00,13.97,30.03,36.18,20.92
Ni-Na2WO4/SiO2,Ni,28,Na,11,W,74,SiO2,11,0.370,0.185,40,40,20,750,20,8.0,8.0,4.0,0.38,2,23.44,12.46,4.65,7.81,8.04,4.50,53.16,19.84,33.32,34.30,19.20
Ni-Na2WO4/SiO2,Ni,28,Na,11,W,74,SiO2,11,0.370,0.185,40,40,20,750,10,4.0,4.5,1.5,0.75,3,25.67,12.86,4.17,8.69,6.77,4.62,50.10,16.24,33.85,26.37,18.00
Ni-Na2WO4/SiO2,Ni,28,Na,11,W,74,SiO2,11,0.370,0.185,40,40,20,750,15,6.0,6.8,2.3,0.50,3,20.43,11.94,4.23,7.71,5.23,3.66,58.44,20.70,37.74,25.60,17.91
Ni-Na2WO4/SiO2,Ni,28,Na,11,W,74,SiO2,11,0.370,0.185,40,40,20,750,20,8.0,9.0,3.0,0.38,3,11.42,8.79,3.97,4.82,2.43,1.99,76.97,34.76,42.21,21.28,17.43
Ni-Na2WO4/SiO2,Ni,28,Na,11,W,74,SiO2,11,0.370,0.185,40,40,20,750,10,4.0,4.8,1.2,0.75,4,19.61,11.93,4.16,7.77,4.13,3.30,60.84,21.21,39.62,21.06,16.83
Ni-Na2WO4/SiO2,Ni,28,Na,11,W,74,SiO2,11,0.370,0.185,40,40,20,750,15,6.0,7.2,1.8,0.50,4,10.44,8.91,4.18,4.73,2.14,1.84,85.34,40.04,45.31,20.50,17.62
Ni-Na2WO4/SiO2,Ni,28,Na,11,W,74,SiO2,11,0.370,0.185,40,40,20,750,20,8.0,9.6,2.4,0.38,4,9.57,6.75,3.67,3.08,1.39,1.33,70.53,38.35,32.18,14.52,13.90
Ni-Na2WO4/SiO2,Ni,28,Na,11,W,74,SiO2,11,0.370,0.185,40,40,20,750,10,4.0,5.1,0.9,0.75,6,9.41,9.33,4.05,5.28,1.16,1.71,99.15,43.04,56.11,12.33,18.17
Ni-Na2WO4/SiO2,Ni,28,Na,11,W,74,SiO2,11,0.370,0.185,40,40,20,750,15,6.0,7.7,1.3,0.50,6,7.31,6.83,3.58,3.25,0.55,1.14,93.43,48.97,44.46,7.52,15.60
Ni-Na2WO4/SiO2,Ni,28,Na,11,W,74,SiO2,11,0.370,0.185,40,40,20,750,20,8.0,10.3,1.7,0.38,6,5.31,5.29,3.08,2.21,0.16,0.87,99.62,58.00,41.62,3.01,16.38
Ni-Na2WO4/SiO2,Ni,28,Na,11,W,74,SiO2,11,0.370,0.185,40,40,20,750,10,7.0,2.0,1.0,0.75,2,21.98,12.52,4.99,7.53,4.50,4.32,56.96,22.70,34.26,20.47,19.65
Ni-Na2WO4/SiO2,Ni,28,Na,11,W,74,SiO2,11,0.370,0.185,40,40,20,750,15,10.5,3.0,1.5,0.50,2,18.89,10.57,4.77,5.80,3.11,3.36,55.96,25.25,30.70,16.46,17.79
Ni-Na2WO4/SiO2,Ni,28,Na,11,W,74,SiO2,11,0.370,0.185,40,40,20,750,20,14.0,4.0,2.0,0.38,2,12.21,7.77,4.21,3.56,1.59,2.31,63.64,34.48,29.16,13.02,18.92
Ni-Na2WO4/SiO2,Ni,28,Na,11,W,74,SiO2,11,0.370,0.185,40,40,20,750,10,7.0,2.3,0.8,0.75,3,14.52,10.91,4.89,6.02,1.95,3.01,75.14,33.68,41.46,13.43,20.73
Ni-Na2WO4/SiO2,Ni,28,Na,11,W,74,SiO2,11,0.370,0.185,40,40,20,750,15,10.5,3.4,1.1,0.50,3,10.24,6.60,3.98,2.62,0.28,1.61,64.45,38.87,25.59,2.73,15.72
Ni-Na2WO4/SiO2,Ni,28,Na,11,W,74,SiO2,11,0.370,0.185,40,40,20,750,20,14.0,4.5,1.5,0.38,3,7.33,5.00,3.42,1.58,0.22,1.27,68.21,46.66,21.56,3.00,17.33
Ni-Na2WO4/SiO2,Ni,28,Na,11,W,74,SiO2,11,0.370,0.185,40,40,20,750,10,7.0,2.4,0.6,0.75,4,11.76,8.61,4.48,4.13,0.63,1.94,73.21,38.10,35.12,5.36,16.50
Ni-Na2WO4/SiO2,Ni,28,Na,11,W,74,SiO2,11,0.370,0.185,40,40,20,750,15,10.5,3.6,0.9,0.50,4,7.59,5.31,3.40,1.91,0.38,1.16,69.96,44.80,25.16,5.01,15.28
Ni-Na2WO4/SiO2,Ni,28,Na,11,W,74,SiO2,11,0.370,0.185,40,40,20,750,20,14.0,4.8,1.2,0.38,4,6.89,3.92,2.67,1.25,0.23,0.95,56.89,38.75,18.14,3.34,13.79
Ni-Na2WO4/SiO2,Ni,28,Na,11,W,74,SiO2,11,0.370,0.185,40,40,20,750,10,7.0,2.6,0.4,0.75,6,9.34,6.78,3.91,2.87,0.55,1.35,72.59,41.86,30.73,5.89,14.45
Ni-Na2WO4/SiO2,Ni,28,Na,11,W,74,SiO2,11,0.370,0.185,40,40,20,750,15,10.5,3.9,0.6,0.50,6,6.74,5.20,3.29,1.91,0.45,1.02,77.15,48.81,28.34,6.68,15.13
Ni-Na2WO4/SiO2,Ni,28,Na,11,W,74,SiO2,11,0.370,0.185,40,40,20,750,20,14.0,5.1,0.9,0.38,6,5.45,3.77,2.46,1.31,0.56,0.82,69.17,45.14,24.04,10.28,15.05
Ni-Na2WO4/SiO2,Ni,28,Na,11,W,74,SiO2,11,0.370,0.185,40,40,20,700,10,1.5,5.7,2.8,0.75,2,29.40,8.90,3.13,5.77,13.37,6.15,30.27,10.65,19.63,45.48,20.92
Ni-Na2WO4/SiO2,Ni,28,Na,11,W,74,SiO2,11,0.370,0.185,40,40,20,700,15,2.3,8.5,4.3,0.50,2,14.47,8.23,3.21,5.02,9.10,3.91,56.88,22.18,34.69,62.89,27.02
Ni-Na2WO4/SiO2,Ni,28,Na,11,W,74,SiO2,11,0.370,0.185,40,40,20,700,20,3.0,11.3,5.7,0.38,2,9.51,6.48,2.97,3.51,5.94,2.53,68.14,31.23,36.91,62.46,26.60
Ni-Na2WO4/SiO2,Ni,28,Na,11,W,74,SiO2,11,0.370,0.185,40,40,20,700,10,1.5,6.4,2.1,0.75,3,13.86,6.92,3.08,3.84,4.51,2.66,49.93,22.22,27.71,32.54,19.19
Ni-Na2WO4/SiO2,Ni,28,Na,11,W,74,SiO2,11,0.370,0.185,40,40,20,700,15,2.3,9.6,3.2,0.50,3,8.66,5.33,2.72,2.61,3.21,1.88,61.55,31.41,30.14,37.07,21.71
Ni-Na2WO4/SiO2,Ni,28,Na,11,W,74,SiO2,11,0.370,0.185,40,40,20,700,20,3.0,12.8,4.3,0.38,3,6.04,3.99,2.25,1.74,2.18,1.39,66.06,37.25,28.81,36.09,23.01
Ni-Na2WO4/SiO2,Ni,28,Na,11,W,74,SiO2,11,0.370,0.185,40,40,20,700,10,1.5,6.8,1.7,0.75,4,9.74,5.05,2.66,2.39,2.12,1.66,51.85,27.31,24.54,21.77,17.04
Ni-Na2WO4/SiO2,Ni,28,Na,11,W,74,SiO2,11,0.370,0.185,40,40,20,700,15,2.3,10.2,2.6,0.50,4,5.21,3.34,2.02,1.32,0.93,1.07,64.11,38.77,25.34,17.85,20.54
Ni-Na2WO4/SiO2,Ni,28,Na,11,W,74,SiO2,11,0.370,0.185,40,40,20,700,20,3.0,13.6,3.4,0.38,4,2.52,2.38,1.55,0.83,0.51,0.78,94.44,61.51,32.94,20.24,30.95
Ni-Na2WO4/SiO2,Ni,28,Na,11,W,74,SiO2,11,0.370,0.185,40,40,20,700,10,1.5,7.3,1.2,0.75,6,4.94,3.50,2.11,1.39,0.76,1.04,70.85,42.71,28.14,15.38,21.05
Ni-Na2WO4/SiO2,Ni,28,Na,11,W,74,SiO2,11,0.370,0.185,40,40,20,700,15,2.3,10.9,1.8,0.50,6,4.28,2.20,1.50,0.70,0.50,0.68,51.40,35.05,16.36,11.68,15.89
Ni-Na2WO4/SiO2,Ni,28,Na,11,W,74,SiO2,11,0.370,0.185,40,40,20,700,20,3.0,14.6,2.4,0.38,6,2.83,1.55,1.10,0.45,0.39,0.48,54.77,38.87,15.90,13.78,16.96
Ni-Na2WO4/SiO2,Ni,28,Na,11,W,74,SiO2,11,0.370,0.185,40,40,20,700,10,4.0,4.0,2.0,0.75,2,15.95,7.46,3.32,4.14,5.76,3.44,46.77,20.82,25.96,36.11,21.57
Ni-Na2WO4/SiO2,Ni,28,Na,11,W,74,SiO2,11,0.370,0.185,40,40,20,700,15,6.0,6.0,3.0,0.50,2,8.05,4.97,2.66,2.31,3.19,2.04,61.74,33.04,28.70,39.63,25.34
Ni-Na2WO4/SiO2,Ni,28,Na,11,W,74,SiO2,11,0.370,0.185,40,40,20,700,20,8.0,8.0,4.0,0.38,2,5.94,3.51,2.15,1.36,2.03,1.45,59.09,36.20,22.90,34.18,24.41
Ni-Na2WO4/SiO2,Ni,28,Na,11,W,74,SiO2,11,0.370,0.185,40,40,20,700,10,4.0,4.5,1.5,0.75,3,8.81,4.73,2.62,2.11,1.93,1.82,53.69,29.74,23.95,21.91,20.66
Ni-Na2WO4/SiO2,Ni,28,Na,11,W,74,SiO2,11,0.370,0.185,40,40,20,700,15,6.0,6.8,2.3,0.50,3,5.61,3.87,2.37,1.50,1.06,1.49,68.98,42.25,26.74,18.89,26.56
Ni-Na2WO4/SiO2,Ni,28,Na,11,W,74,SiO2,11,0.370,0.185,40,40,20,700,20,8.0,9.0,3.0,0.38,3,3.02,2.11,1.50,0.61,0.21,0.81,69.87,49.67,20.20,6.95,26.82
Ni-Na2WO4/SiO2,Ni,28,Na,11,W,74,SiO2,11,0.370,0.185,40,40,20,700,10,4.0,4.8,1.2,0.75,4,7.63,3.75,2.32,1.43,1.14,1.34,49.15,30.41,18.74,14.94,17.56
Ni-Na2WO4/SiO2,Ni,28,Na,11,W,74,SiO2,11,0.370,0.185,40,40,20,700,15,6.0,7.2,1.8,0.50,4,3.79,2.08,1.46,0.62,0.66,0.78,54.88,38.52,16.36,17.41,20.58
Ni-Na2WO4/SiO2,Ni,28,Na,11,W,74,SiO2,11,0.370,0.185,40,40,20,700,20,8.0,9.6,2.4,0.38,4,3.14,1.60,1.15,0.45,0.18,0.58,50.96,36.62,14.33,5.73,18.47
Ni-Na2WO4/SiO2,Ni,28,Na,11,W,74,SiO2,11,0.370,0.185,40,40,20,700,10,4.0,5.1,0.9,0.75,6,3.26,2.53,1.71,0.82,0.11,0.79,77.61,52.45,25.15,3.37,24.23
Ni-Na2WO4/SiO2,Ni,28,Na,11,W,74,SiO2,11,0.370,0.185,40,40,20,700,15,6.0,7.7,1.3,0.50,6,3.24,1.59,1.15,0.44,0.10,0.52,49.07,35.49,13.58,3.09,16.05
Ni-Na2WO4/SiO2,Ni,28,Na,11,W,74,SiO2,11,0.370,0.185,40,40,20,700,20,8.0,10.3,1.7,0.38,6,3.60,1.15,0.84,0.31,0.09,0.39,31.94,23.33,8.61,2.50,10.83
Ni-Na2WO4/SiO2,Ni,28,Na,11,W,74,SiO2,11,0.370,0.185,40,40,20,700,10,7.0,2.0,1.0,0.75,2,6.06,3.12,2.07,1.05,0.62,1.63,51.49,34.16,17.33,10.23,26.90
Ni-Na2WO4/SiO2,Ni,28,Na,11,W,74,SiO2,11,0.370,0.185,40,40,20,700,15,10.5,3.0,1.5,0.50,2,4.84,2.25,1.76,0.49,0.20,1.32,46.49,36.36,10.12,4.13,27.27
Ni-Na2WO4/SiO2,Ni,28,Na,11,W,74,SiO2,11,0.370,0.185,40,40,20,700,20,14.0,4.0,2.0,0.38,2,2.35,1.46,1.14,0.32,0.32,0.93,62.13,48.51,13.62,13.62,39.57
Ni-Na2WO4/SiO2,Ni,28,Na,11,W,74,SiO2,11,0.370,0.185,40,40,20,700,10,7.0,2.3,0.8,0.75,3,3.80,2.56,1.94,0.62,0.36,1.19,67.37,51.05,16.32,9.47,31.32
Ni-Na2WO4/SiO2,Ni,28,Na,11,W,74,SiO2,11,0.370,0.185,40,40,20,700,15,10.5,3.4,1.1,0.50,3,1.41,1.29,0.84,0.45,0.50,0.69,91.49,59.57,31.91,35.46,48.94
Ni-Na2WO4/SiO2,Ni,28,Na,11,W,74,SiO2,11,0.370,0.185,40,40,20,700,20,14.0,4.5,1.5,0.38,3,2.07,1.40,1.02,0.38,0.55,0.59,67.63,49.28,18.36,26.57,28.50
Ni-Na2WO4/SiO2,Ni,28,Na,11,W,74,SiO2,11,0.370,0.185,40,40,20,700,10,7.0,2.4,0.6,0.75,4,5.50,3.07,2.19,0.88,0.27,1.04,55.82,39.82,16.00,4.91,18.91
Ni-Na2WO4/SiO2,Ni,28,Na,11,W,74,SiO2,11,0.370,0.185,40,40,20,700,15,10.5,3.6,0.9,0.50,4,4.35,1.18,0.95,0.23,0.13,0.64,27.13,21.84,5.29,2.99,14.71
Ni-Na2WO4/SiO2,Ni,28,Na,11,W,74,SiO2,11,0.370,0.185,40,40,20,700,20,14.0,4.8,1.2,0.38,4,3.57,0.84,0.82,0.02,1.03,0.60,23.53,22.97,0.56,28.85,16.81
Ni-Na2WO4/SiO2,Ni,28,Na,11,W,74,SiO2,11,0.370,0.185,40,40,20,700,10,7.0,2.6,0.4,0.75,6,2.42,1.74,1.36,0.38,0.29,0.64,71.90,56.20,15.70,11.98,26.45
Ni-Na2WO4/SiO2,Ni,28,Na,11,W,74,SiO2,11,0.370,0.185,40,40,20,700,15,10.5,3.9,0.6,0.50,6,3.14,1.29,1.04,0.25,0.38,0.50,41.08,33.12,7.96,12.10,15.92
Ni-Na2WO4/SiO2,Ni,28,Na,11,W,74,SiO2,11,0.370,0.185,40,40,20,700,20,14.0,5.1,0.9,0.38,6,1.34,0.89,0.69,0.20,0.31,0.43,66.42,51.49,14.93,23.13,32.09
Cu-Na2WO4/SiO2,Cu,29,Na,11,W,74,SiO2,11,0.370,0.185,40,40,20,900,10,1.5,5.7,2.8,0.75,2,30.51,4.72,0.56,4.16,23.77,10.81,15.47,1.84,13.63,77.91,35.43
Cu-Na2WO4/SiO2,Cu,29,Na,11,W,74,SiO2,11,0.370,0.185,40,40,20,900,15,2.3,8.5,4.3,0.50,2,31.76,5.41,0.66,4.75,24.54,9.64,17.03,2.08,14.96,77.27,30.35
Cu-Na2WO4/SiO2,Cu,29,Na,11,W,74,SiO2,11,0.370,0.185,40,40,20,900,20,3.0,11.3,5.7,0.38,2,33.97,5.94,0.66,5.28,25.17,8.60,17.49,1.94,15.54,74.09,25.32
Cu-Na2WO4/SiO2,Cu,29,Na,11,W,74,SiO2,11,0.370,0.185,40,40,20,900,10,1.5,6.4,2.1,0.75,3,22.32,4.77,0.50,4.27,16.80,6.11,21.37,2.24,19.13,75.27,27.37
Cu-Na2WO4/SiO2,Cu,29,Na,11,W,74,SiO2,11,0.370,0.185,40,40,20,900,15,2.3,9.6,3.2,0.50,3,22.70,5.64,0.56,5.08,17.78,5.38,24.85,2.47,22.38,78.33,23.70
Cu-Na2WO4/SiO2,Cu,29,Na,11,W,74,SiO2,11,0.370,0.185,40,40,20,900,20,3.0,12.8,4.3,0.38,3,23.89,6.08,0.58,5.50,17.78,4.88,25.45,2.43,23.02,74.42,20.43
Cu-Na2WO4/SiO2,Cu,29,Na,11,W,74,SiO2,11,0.370,0.185,40,40,20,900,10,1.5,6.8,1.7,0.75,4,16.01,4.79,0.45,4.34,13.40,4.34,29.92,2.81,27.11,83.70,27.11
Cu-Na2WO4/SiO2,Cu,29,Na,11,W,74,SiO2,11,0.370,0.185,40,40,20,900,15,2.3,10.2,2.6,0.50,4,14.57,5.71,0.48,5.23,13.64,3.74,39.19,3.29,35.90,93.62,25.67
Cu-Na2WO4/SiO2,Cu,29,Na,11,W,74,SiO2,11,0.370,0.185,40,40,20,900,20,3.0,13.6,3.4,0.38,4,17.05,6.10,0.53,5.57,13.50,3.40,35.78,3.11,32.67,79.18,19.94
Cu-Na2WO4/SiO2,Cu,29,Na,11,W,74,SiO2,11,0.370,0.185,40,40,20,900,10,1.5,7.3,1.2,0.75,6,17.27,4.60,0.40,4.20,9.44,2.73,26.64,2.32,24.32,54.66,15.81
Cu-Na2WO4/SiO2,Cu,29,Na,11,W,74,SiO2,11,0.370,0.185,40,40,20,900,15,2.3,10.9,1.8,0.50,6,16.64,5.23,0.43,4.80,9.09,2.38,31.43,2.58,28.85,54.63,14.30
Cu-Na2WO4/SiO2,Cu,29,Na,11,W,74,SiO2,11,0.370,0.185,40,40,20,900,20,3.0,14.6,2.4,0.38,6,10.93,5.64,0.46,5.18,8.61,2.19,51.60,4.21,47.39,78.77,20.04
Cu-Na2WO4/SiO2,Cu,29,Na,11,W,74,SiO2,11,0.370,0.185,40,40,20,900,10,4.0,4.0,2.0,0.75,2,34.75,4.30,0.51,3.79,24.61,10.50,12.37,1.47,10.91,70.82,30.22
Cu-Na2WO4/SiO2,Cu,29,Na,11,W,74,SiO2,11,0.370,0.185,40,40,20,900,15,6.0,6.0,3.0,0.50,2,35.91,5.15,0.56,4.59,25.15,8.89,14.34,1.56,12.78,70.04,24.76
Cu-Na2WO4/SiO2,Cu,29,Na,11,W,74,SiO2,11,0.370,0.185,40,40,20,900,20,8.0,8.0,4.0,0.38,2,36.62,5.68,0.61,5.07,25.52,8.13,15.51,1.67,13.84,69.69,22.20
Cu-Na2WO4/SiO2,Cu,29,Na,11,W,74,SiO2,11,0.370,0.185,40,40,20,900,10,4.0,4.5,1.5,0.75,3,24.58,4.61,0.39,4.22,17.41,6.06,18.76,1.59,17.17,70.83,24.65
Cu-Na2WO4/SiO2,Cu,29,Na,11,W,74,SiO2,11,0.370,0.185,40,40,20,900,15,6.0,6.8,2.3,0.50,3,25.01,5.43,0.48,4.95,17.37,5.13,21.71,1.92,19.79,69.45,20.51
Cu-Na2WO4/SiO2,Cu,29,Na,11,W,74,SiO2,11,0.370,0.185,40,40,20,900,20,8.0,9.0,3.0,0.38,3,26.13,5.99,0.56,5.43,17.16,4.68,22.92,2.14,20.78,65.67,17.91
Cu-Na2WO4/SiO2,Cu,29,Na,11,W,74,SiO2,11,0.370,0.185,40,40,20,900,10,4.0,4.8,1.2,0.75,4,17.51,4.65,0.41,4.24,13.46,4.26,26.56,2.34,24.21,76.87,24.33
Cu-Na2WO4/SiO2,Cu,29,Na,11,W,74,SiO2,11,0.370,0.185,40,40,20,900,15,6.0,7.2,1.8,0.50,4,16.08,5.50,0.45,5.05,12.88,3.57,34.20,2.80,31.41,80.10,22.20
Cu-Na2WO4/SiO2,Cu,29,Na,11,W,74,SiO2,11,0.370,0.185,40,40,20,900,20,8.0,9.6,2.4,0.38,4,18.38,6.03,0.58,5.45,12.55,3.49,32.81,3.16,29.65,68.28,18.99
Cu-Na2WO4/SiO2,Cu,29,Na,11,W,74,SiO2,11,0.370,0.185,40,40,20,900,10,4.0,5.1,0.9,0.75,6,12.57,4.30,0.32,3.98,8.90,2.64,34.21,2.55,31.66,70.80,21.00
Cu-Na2WO4/SiO2,Cu,29,Na,11,W,74,SiO2,11,0.370,0.185,40,40,20,900,15,6.0,7.7,1.3,0.50,6,13.53,4.93,0.41,4.52,8.48,2.48,36.44,3.03,33.41,62.68,18.33
Cu-Na2WO4/SiO2,Cu,29,Na,11,W,74,SiO2,11,0.370,0.185,40,40,20,900,20,8.0,10.3,1.7,0.38,6,11.92,5.54,0.55,4.99,7.69,2.50,46.48,4.61,41.86,64.51,20.97
Cu-Na2WO4/SiO2,Cu,29,Na,11,W,74,SiO2,11,0.370,0.185,40,40,20,900,10,7.0,2.0,1.0,0.75,2,39.38,4.53,0.59,3.94,23.80,9.31,11.50,1.50,10.01,60.44,23.64
Cu-Na2WO4/SiO2,Cu,29,Na,11,W,74,SiO2,11,0.370,0.185,40,40,20,900,15,10.5,3.0,1.5,0.50,2,41.99,5.27,0.55,4.72,23.95,8.09,12.55,1.31,11.24,57.04,19.27
Cu-Na2WO4/SiO2,Cu,29,Na,11,W,74,SiO2,11,0.370,0.185,40,40,20,900,20,14.0,4.0,2.0,0.38,2,40.78,6.17,0.70,5.47,23.74,7.81,15.13,1.72,13.41,58.21,19.15
Cu-Na2WO4/SiO2,Cu,29,Na,11,W,74,SiO2,11,0.370,0.185,40,40,20,900,10,7.0,2.3,0.8,0.75,3,27.45,4.77,0.39,4.38,15.98,5.81,17.38,1.42,15.96,58.21,21.17
Cu-Na2WO4/SiO2,Cu,29,Na,11,W,74,SiO2,11,0.370,0.185,40,40,20,900,15,10.5,3.4,1.1,0.50,3,27.10,5.67,0.52,5.15,13.81,5.46,20.92,1.92,19.00,50.96,20.15
Cu-Na2WO4/SiO2,Cu,29,Na,11,W,74,SiO2,11,0.370,0.185,40,40,20,900,20,14.0,4.5,1.5,0.38,3,25.55,6.08,0.65,5.43,12.79,5.89,23.80,2.54,21.25,50.06,23.05
Cu-Na2WO4/SiO2,Cu,29,Na,11,W,74,SiO2,11,0.370,0.185,40,40,20,900,10,7.0,2.4,0.6,0.75,4,21.07,4.70,0.35,4.35,11.62,4.34,22.31,1.66,20.65,55.15,20.60
Cu-Na2WO4/SiO2,Cu,29,Na,11,W,74,SiO2,11,0.370,0.185,40,40,20,900,15,10.5,3.6,0.9,0.50,4,19.75,5.32,0.52,4.80,9.94,4.21,26.94,2.63,24.30,50.33,21.32
Cu-Na2WO4/SiO2,Cu,29,Na,11,W,74,SiO2,11,0.370,0.185,40,40,20,900,20,14.0,4.8,1.2,0.38,4,20.93,5.69,0.85,4.84,7.95,4.76,27.19,4.06,23.12,37.98,22.74
Cu-Na2WO4/SiO2,Cu,29,Na,11,W,74,SiO2,11,0.370,0.185,40,40,20,900,10,7.0,2.6,0.4,0.75,6,14.84,4.39,0.47,3.92,7.49,3.18,29.58,3.17,26.42,50.47,21.43
Cu-Na2WO4/SiO2,Cu,29,Na,11,W,74,SiO2,11,0.370,0.185,40,40,20,900,15,10.5,3.9,0.6,0.50,6,15.42,4.66,0.76,3.90,5.19,3.15,30.22,4.93,25.29,33.66,20.43
Cu-Na2WO4/SiO2,Cu,29,Na,11,W,74,SiO2,11,0.370,0.185,40,40,20,900,20,14.0,5.1,0.9,0.38,6,15.18,5.17,1.08,4.09,4.27,3.66,34.06,7.11,26.94,28.13,24.11
Cu-Na2WO4/SiO2,Cu,29,Na,11,W,74,SiO2,11,0.370,0.185,40,40,20,850,10,1.5,5.7,2.8,0.75,2,32.17,6.19,0.76,5.43,21.88,8.67,19.24,2.36,16.88,68.01,26.95
Cu-Na2WO4/SiO2,Cu,29,Na,11,W,74,SiO2,11,0.370,0.185,40,40,20,850,15,2.3,8.5,4.3,0.50,2,33.03,7.11,0.84,6.27,23.31,8.02,21.53,2.54,18.98,70.57,24.28
Cu-Na2WO4/SiO2,Cu,29,Na,11,W,74,SiO2,11,0.370,0.185,40,40,20,850,20,3.0,11.3,5.7,0.38,2,33.47,7.67,0.97,6.70,23.35,7.52,22.92,2.90,20.02,69.76,22.47
Cu-Na2WO4/SiO2,Cu,29,Na,11,W,74,SiO2,11,0.370,0.185,40,40,20,850,10,1.5,6.4,2.1,0.75,3,20.80,6.65,0.72,5.93,15.96,4.96,31.97,3.46,28.51,76.73,23.85
Cu-Na2WO4/SiO2,Cu,29,Na,11,W,74,SiO2,11,0.370,0.185,40,40,20,850,15,2.3,9.6,3.2,0.50,3,22.68,7.51,0.87,6.64,16.30,4.52,33.11,3.84,29.28,71.87,19.93
Cu-Na2WO4/SiO2,Cu,29,Na,11,W,74,SiO2,11,0.370,0.185,40,40,20,850,20,3.0,12.8,4.3,0.38,3,22.88,8.06,1.08,6.98,15.32,4.22,35.23,4.72,30.51,66.96,18.44
Cu-Na2WO4/SiO2,Cu,29,Na,11,W,74,SiO2,11,0.370,0.185,40,40,20,850,10,1.5,6.8,1.7,0.75,4,16.02,6.56,0.71,5.85,11.88,3.37,40.95,4.43,36.52,74.16,21.04
Cu-Na2WO4/SiO2,Cu,29,Na,11,W,74,SiO2,11,0.370,0.185,40,40,20,850,15,2.3,10.2,2.6,0.50,4,12.37,7.55,0.93,6.62,11.38,3.09,61.03,7.52,53.52,92.00,24.98
Cu-Na2WO4/SiO2,Cu,29,Na,11,W,74,SiO2,11,0.370,0.185,40,40,20,850,20,3.0,13.6,3.4,0.38,4,19.45,7.43,1.09,6.34,10.17,2.91,38.20,5.60,32.60,52.29,14.96
Cu-Na2WO4/SiO2,Cu,29,Na,11,W,74,SiO2,11,0.370,0.185,40,40,20,850,10,1.5,7.3,1.2,0.75,6,12.61,5.82,0.65,5.17,7.61,2.13,46.15,5.15,41.00,60.35,16.89
Cu-Na2WO4/SiO2,Cu,29,Na,11,W,74,SiO2,11,0.370,0.185,40,40,20,850,15,2.3,10.9,1.8,0.50,6,12.73,6.35,1.09,5.26,6.26,2.09,49.88,8.56,41.32,49.18,16.42
Cu-Na2WO4/SiO2,Cu,29,Na,11,W,74,SiO2,11,0.370,0.185,40,40,20,850,20,3.0,14.6,2.4,0.38,6,14.45,6.70,1.57,5.13,4.67,2.54,46.37,10.87,35.50,32.32,17.58
Cu-Na2WO4/SiO2,Cu,29,Na,11,W,74,SiO2,11,0.370,0.185,40,40,20,850,10,4.0,4.0,2.0,0.75,2,35.11,6.22,0.71,5.51,22.96,8.46,17.72,2.02,15.69,65.39,24.10
Cu-Na2WO4/SiO2,Cu,29,Na,11,W,74,SiO2,11,0.370,0.185,40,40,20,850,15,6.0,6.0,3.0,0.50,2,35.27,7.14,0.85,6.29,22.58,7.54,20.24,2.41,17.83,64.02,21.38
Cu-Na2WO4/SiO2,Cu,29,Na,11,W,74,SiO2,11,0.370,0.185,40,40,20,850,20,8.0,8.0,4.0,0.38,2,34.42,7.86,1.10,6.76,22.48,7.18,22.84,3.20,19.64,65.31,20.86
Cu-Na2WO4/SiO2,Cu,29,Na,11,W,74,SiO2,11,0.370,0.185,40,40,20,850,10,4.0,4.5,1.5,0.75,3,23.33,6.64,0.73,5.91,15.11,4.87,28.46,3.13,25.33,64.77,20.87
Cu-Na2WO4/SiO2,Cu,29,Na,11,W,74,SiO2,11,0.370,0.185,40,40,20,850,15,6.0,6.8,2.3,0.50,3,23.67,7.40,1.03,6.37,13.90,4.32,31.26,4.35,26.91,58.72,18.25
Cu-Na2WO4/SiO2,Cu,29,Na,11,W,74,SiO2,11,0.370,0.185,40,40,20,850,20,8.0,9.0,3.0,0.38,3,24.56,8.03,1.41,6.62,12.62,4.38,32.70,5.74,26.95,51.38,17.83
Cu-Na2WO4/SiO2,Cu,29,Na,11,W,74,SiO2,11,0.370,0.185,40,40,20,850,10,4.0,4.8,1.2,0.75,4,17.67,6.54,0.76,5.78,10.82,3.49,37.01,4.30,32.71,61.23,19.75
Cu-Na2WO4/SiO2,Cu,29,Na,11,W,74,SiO2,11,0.370,0.185,40,40,20,850,15,6.0,7.2,1.8,0.50,4,21.24,7.14,1.23,5.91,8.67,3.37,33.62,5.79,27.82,40.82,15.87
Cu-Na2WO4/SiO2,Cu,29,Na,11,W,74,SiO2,11,0.370,0.185,40,40,20,850,20,8.0,9.6,2.4,0.38,4,18.48,7.89,1.80,6.09,6.82,4.72,42.69,9.74,32.95,36.90,25.54
Cu-Na2WO4/SiO2,Cu,29,Na,11,W,74,SiO2,11,0.370,0.185,40,40,20,850,10,4.0,5.1,0.9,0.75,6,13.48,5.79,0.97,4.82,5.39,2.40,42.95,7.20,35.76,39.99,17.80
Cu-Na2WO4/SiO2,Cu,29,Na,11,W,74,SiO2,11,0.370,0.185,40,40,20,850,15,6.0,7.7,1.3,0.50,6,14.47,6.37,1.55,4.82,3.55,3.63,44.02,10.71,33.31,24.53,25.09
Cu-Na2WO4/SiO2,Cu,29,Na,11,W,74,SiO2,11,0.370,0.185,40,40,20,850,20,8.0,10.3,1.7,0.38,6,13.12,6.26,1.80,4.46,2.47,4.96,47.71,13.72,33.99,18.83,37.80
Cu-Na2WO4/SiO2,Cu,29,Na,11,W,74,SiO2,11,0.370,0.185,40,40,20,850,10,7.0,2.0,1.0,0.75,2,36.70,7.21,1.13,6.08,17.75,8.28,19.65,3.08,16.57,48.37,22.56
Cu-Na2WO4/SiO2,Cu,29,Na,11,W,74,SiO2,11,0.370,0.185,40,40,20,850,15,10.5,3.0,1.5,0.50,2,35.70,8.41,1.74,6.67,10.33,13.24,23.56,4.87,18.68,28.94,37.09
Cu-Na2WO4/SiO2,Cu,29,Na,11,W,74,SiO2,11,0.370,0.185,40,40,20,850,20,14.0,4.0,2.0,0.38,2,32.88,8.70,2.11,6.59,5.71,19.00,26.46,6.42,20.04,17.37,57.79
Cu-Na2WO4/SiO2,Cu,29,Na,11,W,74,SiO2,11,0.370,0.185,40,40,20,850,10,7.0,2.3,0.8,0.75,3,23.71,7.38,1.51,5.87,7.71,8.20,31.13,6.37,24.76,32.52,34.58
Cu-Na2WO4/SiO2,Cu,29,Na,11,W,74,SiO2,11,0.370,0.185,40,40,20,850,15,10.5,3.4,1.1,0.50,3,22.34,6.87,1.85,5.02,2.67,11.44,30.75,8.28,22.47,11.95,51.21
Cu-Na2WO4/SiO2,Cu,29,Na,11,W,74,SiO2,11,0.370,0.185,40,40,20,850,20,14.0,4.5,1.5,0.38,3,22.78,6.58,2.13,4.45,1.61,13.99,28.88,9.35,19.53,7.07,61.41
Cu-Na2WO4/SiO2,Cu,29,Na,11,W,74,SiO2,11,0.370,0.185,40,40,20,850,10,7.0,2.4,0.6,0.75,4,18.11,6.63,1.55,5.08,3.94,7.68,36.61,8.56,28.05,21.76,42.41
Cu-Na2WO4/SiO2,Cu,29,Na,11,W,74,SiO2,11,0.370,0.185,40,40,20,850,15,10.5,3.6,0.9,0.50,4,17.32,5.95,1.82,4.13,2.03,9.43,34.35,10.51,23.85,11.72,54.45
Cu-Na2WO4/SiO2,Cu,29,Na,11,W,74,SiO2,11,0.370,0.185,40,40,20,850,20,14.0,4.8,1.2,0.38,4,16.19,5.19,1.80,3.39,1.11,10.41,32.06,11.12,20.94,6.86,64.30
Cu-Na2WO4/SiO2,Cu,29,Na,11,W,74,SiO2,11,0.370,0.185,40,40,20,850,10,7.0,2.6,0.4,0.75,6,12.98,5.08,1.45,3.63,1.95,5.39,39.14,11.17,27.97,15.02,41.53
Cu-Na2WO4/SiO2,Cu,29,Na,11,W,74,SiO2,11,0.370,0.185,40,40,20,850,15,10.5,3.9,0.6,0.50,6,11.75,4.34,1.66,2.68,1.04,6.16,36.94,14.13,22.81,8.85,52.43
Cu-Na2WO4/SiO2,Cu,29,Na,11,W,74,SiO2,11,0.370,0.185,40,40,20,850,20,14.0,5.1,0.9,0.38,6,11.88,3.76,1.60,2.16,0.80,6.70,31.65,13.47,18.18,6.73,56.40
Cu-Na2WO4/SiO2,Cu,29,Na,11,W,74,SiO2,11,0.370,0.185,40,40,20,800,10,1.5,5.7,2.8,0.75,2,37.86,7.10,1.24,5.86,17.89,7.21,18.75,3.28,15.48,47.25,19.04
Cu-Na2WO4/SiO2,Cu,29,Na,11,W,74,SiO2,11,0.370,0.185,40,40,20,800,15,2.3,8.5,4.3,0.50,2,38.86,7.92,1.61,6.31,17.95,7.11,20.38,4.14,16.24,46.19,18.30
Cu-Na2WO4/SiO2,Cu,29,Na,11,W,74,SiO2,11,0.370,0.185,40,40,20,800,20,3.0,11.3,5.7,0.38,2,37.75,8.53,1.94,6.59,16.75,7.81,22.60,5.14,17.46,44.37,20.69
Cu-Na2WO4/SiO2,Cu,29,Na,11,W,74,SiO2,11,0.370,0.185,40,40,20,800,10,1.5,6.4,2.1,0.75,3,29.13,7.34,1.38,5.96,11.87,4.43,25.20,4.74,20.46,40.75,15.21
Cu-Na2WO4/SiO2,Cu,29,Na,11,W,74,SiO2,11,0.370,0.185,40,40,20,800,15,2.3,9.6,3.2,0.50,3,27.32,8.09,2.03,6.06,9.26,6.28,29.61,7.43,22.18,33.89,22.99
Cu-Na2WO4/SiO2,Cu,29,Na,11,W,74,SiO2,11,0.370,0.185,40,40,20,800,20,3.0,12.8,4.3,0.38,3,26.38,8.46,2.36,6.10,6.08,9.49,32.07,8.95,23.12,23.05,35.97
Cu-Na2WO4/SiO2,Cu,29,Na,11,W,74,SiO2,11,0.370,0.185,40,40,20,800,10,1.5,6.8,1.7,0.75,4,24.35,7.06,1.62,5.44,7.51,4.00,28.99,6.65,22.34,30.84,16.43
Cu-Na2WO4/SiO2,Cu,29,Na,11,W,74,SiO2,11,0.370,0.185,40,40,20,800,15,2.3,10.2,2.6,0.50,4,21.26,7.56,2.16,5.40,4.22,6.95,35.56,10.16,25.40,19.85,32.69
Cu-Na2WO4/SiO2,Cu,29,Na,11,W,74,SiO2,11,0.370,0.185,40,40,20,800,20,3.0,13.6,3.4,0.38,4,20.82,7.23,2.46,4.77,2.29,8.98,34.73,11.82,22.91,11.00,43.13
Cu-Na2WO4/SiO2,Cu,29,Na,11,W,74,SiO2,11,0.370,0.185,40,40,20,800,10,1.5,7.3,1.2,0.75,6,18.47,6.08,1.79,4.29,2.74,4.73,32.92,9.69,23.23,14.83,25.61
Cu-Na2WO4/SiO2,Cu,29,Na,11,W,74,SiO2,11,0.370,0.185,40,40,20,800,15,2.3,10.9,1.8,0.50,6,15.38,5.56,2.10,3.46,1.30,6.25,36.15,13.65,22.50,8.45,40.64
Cu-Na2WO4/SiO2,Cu,29,Na,11,W,74,SiO2,11,0.370,0.185,40,40,20,800,20,3.0,14.6,2.4,0.38,6,12.72,5.01,2.16,2.85,0.82,6.87,39.39,16.98,22.41,6.45,54.01
Cu-Na2WO4/SiO2,Cu,29,Na,11,W,74,SiO2,11,0.370,0.185,40,40,20,800,10,4.0,4.0,2.0,0.75,2,34.47,7.98,1.57,6.41,17.86,8.60,23.15,4.55,18.60,51.81,24.95
Cu-Na2WO4/SiO2,Cu,29,Na,11,W,74,SiO2,11,0.370,0.185,40,40,20,800,15,6.0,6.0,3.0,0.50,2,33.67,8.96,2.15,6.81,12.19,13.11,26.61,6.39,20.23,36.20,38.94
Cu-Na2WO4/SiO2,Cu,29,Na,11,W,74,SiO2,11,0.370,0.185,40,40,20,800,20,8.0,8.0,4.0,0.38,2,32.21,9.11,2.44,6.67,7.27,17.63,28.28,7.58,20.71,22.57,54.73
Cu-Na2WO4/SiO2,Cu,29,Na,11,W,74,SiO2,11,0.370,0.185,40,40,20,800,10,4.0,4.5,1.5,0.75,3,23.76,8.13,2.03,6.10,7.64,8.47,34.22,8.54,25.67,32.15,35.65
Cu-Na2WO4/SiO2,Cu,29,Na,11,W,74,SiO2,11,0.370,0.185,40,40,20,800,15,6.0,6.8,2.3,0.50,3,21.06,7.77,2.42,5.35,2.88,12.48,36.89,11.49,25.40,13.68,59.26
Cu-Na2WO4/SiO2,Cu,29,Na,11,W,74,SiO2,11,0.370,0.185,40,40,20,800,20,8.0,9.0,3.0,0.38,3,19.95,7.12,2.48,4.64,1.62,14.15,35.69,12.43,23.26,8.12,70.93
Cu-Na2WO4/SiO2,Cu,29,Na,11,W,74,SiO2,11,0.370,0.185,40,40,20,800,10,4.0,4.8,1.2,0.75,4,17.11,7.02,2.04,4.98,3.44,8.85,41.03,11.92,29.11,20.11,51.72
Cu-Na2WO4/SiO2,Cu,29,Na,11,W,74,SiO2,11,0.370,0.185,40,40,20,800,15,6.0,7.2,1.8,0.50,4,16.16,6.08,2.26,3.82,1.43,10.53,37.62,13.99,23.64,8.85,65.16
Cu-Na2WO4/SiO2,Cu,29,Na,11,W,74,SiO2,11,0.370,0.185,40,40,20,800,20,8.0,9.6,2.4,0.38,4,15.64,5.31,2.19,3.12,0.83,11.36,33.95,14.00,19.95,5.31,72.63
Cu-Na2WO4/SiO2,Cu,29,Na,11,W,74,SiO2,11,0.370,0.185,40,40,20,800,10,4.0,5.1,0.9,0.75,6,10.96,4.91,1.74,3.17,1.40,6.25,44.80,15.88,28.92,12.77,57.03
Cu-Na2WO4/SiO2,Cu,29,Na,11,W,74,SiO2,11,0.370,0.185,40,40,20,800,15,6.0,7.7,1.3,0.50,6,9.15,4.07,1.78,2.29,0.51,7.44,44.48,19.45,25.03,5.57,81.31
Cu-Na2WO4/SiO2,Cu,29,Na,11,W,74,SiO2,11,0.370,0.185,40,40,20,800,20,8.0,10.3,1.7,0.38,6,9.27,3.54,1.73,1.81,0.27,7.81,38.19,18.66,19.53,2.91,84.25
Cu-Na2WO4/SiO2,Cu,29,Na,11,W,74,SiO2,11,0.370,0.185,40,40,20,800,10,7.0,2.0,1.0,0.75,2,28.56,5.63,1.74,3.89,0.89,24.08,19.71,6.09,13.62,3.12,84.31
Cu-Na2WO4/SiO2,Cu,29,Na,11,W,74,SiO2,11,0.370,0.185,40,40,20,800,15,10.5,3.0,1.5,0.50,2,28.58,4.10,1.63,2.47,0.23,24.08,14.35,5.70,8.64,0.80,84.25
Cu-Na2WO4/SiO2,Cu,29,Na,11,W,74,SiO2,11,0.370,0.185,40,40,20,800,20,14.0,4.0,2.0,0.38,2,26.52,3.70,1.56,2.14,0.24,24.72,13.95,5.88,8.07,0.90,93.21
Cu-Na2WO4/SiO2,Cu,29,Na,11,W,74,SiO2,11,0.370,0.185,40,40,20,800,10,7.0,2.3,0.8,0.75,3,19.93,3.91,1.50,2.41,0.52,16.79,19.62,7.53,12.09,2.61,84.24
Cu-Na2WO4/SiO2,Cu,29,Na,11,W,74,SiO2,11,0.370,0.185,40,40,20,800,15,10.5,3.4,1.1,0.50,3,17.39,3.25,1.41,1.84,0.10,17.63,18.69,8.11,10.58,0.58,101.38
Cu-Na2WO4/SiO2,Cu,29,Na,11,W,74,SiO2,11,0.370,0.185,40,40,20,800,20,14.0,4.5,1.5,0.38,3,16.49,2.77,1.42,1.35,0.05,17.49,16.80,8.61,8.19,0.30,106.06
Cu-Na2WO4/SiO2,Cu,29,Na,11,W,74,SiO2,11,0.370,0.185,40,40,20,800,10,7.0,2.4,0.6,0.75,4,13.86,3.21,1.34,1.87,0.27,13.11,23.16,9.67,13.49,1.95,94.59
Cu-Na2WO4/SiO2,Cu,29,Na,11,W,74,SiO2,11,0.370,0.185,40,40,20,800,15,10.5,3.6,0.9,0.50,4,14.15,2.42,1.20,1.22,0.17,12.32,17.10,8.48,8.62,1.20,87.07
Cu-Na2WO4/SiO2,Cu,29,Na,11,W,74,SiO2,11,0.370,0.185,40,40,20,800,20,14.0,4.8,1.2,0.38,4,13.77,2.15,1.26,0.89,0.18,12.37,15.61,9.15,6.46,1.31,89.83
Cu-Na2WO4/SiO2,Cu,29,Na,11,W,74,SiO2,11,0.370,0.185,40,40,20,800,10,7.0,2.6,0.4,0.75,6,10.03,2.21,1.17,1.04,0.38,8.09,22.03,11.67,10.37,3.79,80.66
Cu-Na2WO4/SiO2,Cu,29,Na,11,W,74,SiO2,11,0.370,0.185,40,40,20,800,15,10.5,3.9,0.6,0.50,6,9.01,1.61,0.87,0.74,0.16,7.55,17.87,9.66,8.21,1.78,83.80
Cu-Na2WO4/SiO2,Cu,29,Na,11,W,74,SiO2,11,0.370,0.185,40,40,20,800,20,14.0,5.1,0.9,0.38,6,9.90,1.38,0.90,0.48,0.40,7.64,13.94,9.09,4.85,4.04,77.17
Cu-Na2WO4/SiO2,Cu,29,Na,11,W,74,SiO2,11,0.370,0.185,40,40,20,775,10,1.5,5.7,2.8,0.75,2,32.71,8.20,1.80,6.40,17.40,8.14,25.07,5.50,19.57,53.19,24.89
Cu-Na2WO4/SiO2,Cu,29,Na,11,W,74,SiO2,11,0.370,0.185,40,40,20,775,15,2.3,8.5,4.3,0.50,2,33.88,8.77,2.26,6.51,13.68,11.80,25.89,6.67,19.21,40.38,34.83
Cu-Na2WO4/SiO2,Cu,29,Na,11,W,74,SiO2,11,0.370,0.185,40,40,20,775,20,3.0,11.3,5.7,0.38,2,34.37,8.83,2.35,6.48,9.03,16.15,25.69,6.84,18.85,26.27,46.99
Cu-Na2WO4/SiO2,Cu,29,Na,11,W,74,SiO2,11,0.370,0.185,40,40,20,775,10,1.5,6.4,2.1,0.75,3,24.42,7.85,2.09,5.76,7.26,8.80,32.15,8.56,23.59,29.73,36.04
Cu-Na2WO4/SiO2,Cu,29,Na,11,W,74,SiO2,11,0.370,0.185,40,40,20,775,15,2.3,9.6,3.2,0.50,3,22.12,7.62,2.35,5.27,3.68,12.42,34.45,10.62,23.82,16.64,56.15
Cu-Na2WO4/SiO2,Cu,29,Na,11,W,74,SiO2,11,0.370,0.185,40,40,20,775,20,3.0,12.8,4.3,0.38,3,20.96,7.06,2.49,4.57,2.05,14.60,33.68,11.88,21.80,9.78,69.66
Cu-Na2WO4/SiO2,Cu,29,Na,11,W,74,SiO2,11,0.370,0.185,40,40,20,775,10,1.5,6.8,1.7,0.75,4,18.77,6.57,2.03,4.54,2.93,8.69,35.00,10.82,24.19,15.61,46.30
Cu-Na2WO4/SiO2,Cu,29,Na,11,W,74,SiO2,11,0.370,0.185,40,40,20,775,15,2.3,10.2,2.6,0.50,4,11.24,5.92,2.29,3.63,1.34,10.99,52.67,20.37,32.30,11.92,97.78
Cu-Na2WO4/SiO2,Cu,29,Na,11,W,74,SiO2,11,0.370,0.185,40,40,20,775,20,3.0,13.6,3.4,0.38,4,14.12,5.29,2.29,3.00,0.85,11.55,37.46,16.22,21.25,6.02,81.80
Cu-Na2WO4/SiO2,Cu,29,Na,11,W,74,SiO2,11,0.370,0.185,40,40,20,775,10,1.5,7.3,1.2,0.75,6,10.95,4.69,1.84,2.85,1.09,7.16,42.83,16.80,26.03,9.95,65.39
Cu-Na2WO4/SiO2,Cu,29,Na,11,W,74,SiO2,11,0.370,0.185,40,40,20,775,15,2.3,10.9,1.8,0.50,6,11.82,3.86,1.77,2.09,0.47,7.60,32.66,14.97,17.68,3.98,64.30
Cu-Na2WO4/SiO2,Cu,29,Na,11,W,74,SiO2,11,0.370,0.185,40,40,20,775,20,3.0,14.6,2.4,0.38,6,11.26,3.48,1.82,1.66,0.30,7.80,30.91,16.16,14.74,2.66,69.27
Cu-Na2WO4/SiO2,Cu,29,Na,11,W,74,SiO2,11,0.370,0.185,40,40,20,775,10,4.0,4.0,2.0,0.75,2,31.66,8.06,2.03,6.03,7.95,17.40,25.46,6.41,19.05,25.11,54.96
Cu-Na2WO4/SiO2,Cu,29,Na,11,W,74,SiO2,11,0.370,0.185,40,40,20,775,15,6.0,6.0,3.0,0.50,2,28.55,7.38,2.16,5.22,2.95,22.77,25.85,7.57,18.28,10.33,79.75
Cu-Na2WO4/SiO2,Cu,29,Na,11,W,74,SiO2,11,0.370,0.185,40,40,20,775,20,8.0,8.0,4.0,0.38,2,27.11,6.90,2.37,4.53,1.45,24.47,25.45,8.74,16.71,5.35,90.26
Cu-Na2WO4/SiO2,Cu,29,Na,11,W,74,SiO2,11,0.370,0.185,40,40,20,775,10,4.0,4.5,1.5,0.75,3,20.87,6.08,1.98,4.10,2.08,14.44,29.13,9.49,19.65,9.97,69.19
Cu-Na2WO4/SiO2,Cu,29,Na,11,W,74,SiO2,11,0.370,0.185,40,40,20,775,15,6.0,6.8,2.3,0.50,3,17.69,5.12,1.99,3.13,0.74,15.65,28.94,11.25,17.69,4.18,88.47
Cu-Na2WO4/SiO2,Cu,29,Na,11,W,74,SiO2,11,0.370,0.185,40,40,20,775,20,8.0,9.0,3.0,0.38,3,18.04,4.78,2.16,2.62,0.40,15.98,26.50,11.97,14.52,2.22,88.58
Cu-Na2WO4/SiO2,Cu,29,Na,11,W,74,SiO2,11,0.370,0.185,40,40,20,775,10,4.0,4.8,1.2,0.75,4,14.09,5.03,1.89,3.14,1.38,11.28,35.70,13.41,22.29,9.79,80.06
Cu-Na2WO4/SiO2,Cu,29,Na,11,W,74,SiO2,11,0.370,0.185,40,40,20,775,15,6.0,7.2,1.8,0.50,4,14.40,3.99,1.83,2.16,0.51,12.01,27.71,12.71,15.00,3.54,83.40
Cu-Na2WO4/SiO2,Cu,29,Na,11,W,74,SiO2,11,0.370,0.185,40,40,20,775,20,8.0,9.6,2.4,0.38,4,13.52,3.78,2.00,1.78,0.34,12.34,27.96,14.79,13.17,2.51,91.27
Cu-Na2WO4/SiO2,Cu,29,Na,11,W,74,SiO2,11,0.370,0.185,40,40,20,775,10,4.0,5.1,0.9,0.75,6,8.63,3.22,1.54,1.68,0.32,7.83,37.31,17.84,19.47,3.71,90.73
Cu-Na2WO4/SiO2,Cu,29,Na,11,W,74,SiO2,11,0.370,0.185,40,40,20,775,15,6.0,7.7,1.3,0.50,6,11.60,2.62,1.43,1.19,0.12,8.15,22.59,12.33,10.26,1.03,70.26
Cu-Na2WO4/SiO2,Cu,29,Na,11,W,74,SiO2,11,0.370,0.185,40,40,20,775,20,8.0,10.3,1.7,0.38,6,8.97,2.43,1.40,1.03,0.07,8.18,27.09,15.61,11.48,0.78,91.19
Cu-Na2WO4/SiO2,Cu,29,Na,11,W,74,SiO2,11,0.370,0.185,40,40,20,775,10,7.0,2.0,1.0,0.75,2,26.66,3.54,1.47,2.07,0.36,25.28,13.28,5.51,7.76,1.35,94.82
Cu-Na2WO4/SiO2,Cu,29,Na,11,W,74,SiO2,11,0.370,0.185,40,40,20,775,15,10.5,3.0,1.5,0.50,2,26.96,2.69,1.32,1.37,0.37,24.64,9.98,4.90,5.08,1.37,91.39
Cu-Na2WO4/SiO2,Cu,29,Na,11,W,74,SiO2,11,0.370,0.185,40,40,20,775,20,14.0,4.0,2.0,0.38,2,24.85,2.55,1.23,1.32,0.73,23.78,10.26,4.95,5.31,2.94,95.69
Cu-Na2WO4/SiO2,Cu,29,Na,11,W,74,SiO2,11,0.370,0.185,40,40,20,775,10,7.0,2.3,0.8,0.75,3,18.19,2.70,1.36,1.34,0.03,17.28,14.84,7.48,7.37,0.16,95.00
Cu-Na2WO4/SiO2,Cu,29,Na,11,W,74,SiO2,11,0.370,0.185,40,40,20,775,15,10.5,3.4,1.1,0.50,3,16.81,2.06,1.06,1.00,0.14,16.44,12.25,6.31,5.95,0.83,97.80
Cu-Na2WO4/SiO2,Cu,29,Na,11,W,74,SiO2,11,0.370,0.185,40,40,20,775,20,14.0,4.5,1.5,0.38,3,16.58,1.98,1.24,0.74,0.10,16.08,11.94,7.48,4.46,0.60,96.98
Cu-Na2WO4/SiO2,Cu,29,Na,11,W,74,SiO2,11,0.370,0.185,40,40,20,775,10,7.0,2.4,0.6,0.75,4,13.40,2.20,1.37,0.83,0.17,12.85,16.42,10.22,6.19,1.27,95.90
Cu-Na2WO4/SiO2,Cu,29,Na,11,W,74,SiO2,11,0.370,0.185,40,40,20,775,15,10.5,3.6,0.9,0.50,4,10.94,1.84,1.18,0.66,0.30,12.54,16.82,10.79,6.03,2.74,114.63
Cu-Na2WO4/SiO2,Cu,29,Na,11,W,74,SiO2,11,0.370,0.185,40,40,20,775,20,14.0,4.8,1.2,0.38,4,12.65,1.45,0.91,0.54,0.11,12.29,11.46,7.19,4.27,0.87,97.15
Cu-Na2WO4/SiO2,Cu,29,Na,11,W,74,SiO2,11,0.370,0.185,40,40,20,775,10,7.0,2.6,0.4,0.75,6,10.35,1.48,0.96,0.52,0.18,8.15,14.30,9.28,5.02,1.74,78.74
Cu-Na2WO4/SiO2,Cu,29,Na,11,W,74,SiO2,11,0.370,0.185,40,40,20,775,15,10.5,3.9,0.6,0.50,6,9.47,1.07,0.76,0.31,0.21,7.94,11.30,8.03,3.27,2.22,83.84
Cu-Na2WO4/SiO2,Cu,29,Na,11,W,74,SiO2,11,0.370,0.185,40,40,20,775,20,14.0,5.1,0.9,0.38,6,8.64,1.11,0.77,0.34,0.36,7.96,12.85,8.91,3.94,4.17,92.13
Cu-Na2WO4/SiO2,Cu,29,Na,11,W,74,SiO2,11,0.370,0.185,40,40,20,750,10,1.5,5.7,2.8,0.75,2,31.70,7.84,2.13,5.71,8.80,15.89,24.73,6.72,18.01,27.76,50.13
Cu-Na2WO4/SiO2,Cu,29,Na,11,W,74,SiO2,11,0.370,0.185,40,40,20,750,15,2.3,8.5,4.3,0.50,2,29.35,7.91,2.34,5.57,4.59,21.18,26.95,7.97,18.98,15.64,72.16
Cu-Na2WO4/SiO2,Cu,29,Na,11,W,74,SiO2,11,0.370,0.185,40,40,20,750,20,3.0,11.3,5.7,0.38,2,29.27,7.44,2.54,4.90,2.41,22.77,25.42,8.68,16.74,8.23,77.79
Cu-Na2WO4/SiO2,Cu,29,Na,11,W,74,SiO2,11,0.370,0.185,40,40,20,750,10,1.5,6.4,2.1,0.75,3,19.45,6.50,2.22,4.28,2.21,14.06,33.42,11.41,22.01,11.36,72.29
Cu-Na2WO4/SiO2,Cu,29,Na,11,W,74,SiO2,11,0.370,0.185,40,40,20,750,15,2.3,9.6,3.2,0.50,3,19.23,5.58,2.25,3.33,1.10,15.56,29.02,11.70,17.32,5.72,80.92
Cu-Na2WO4/SiO2,Cu,29,Na,11,W,74,SiO2,11,0.370,0.185,40,40,20,750,20,3.0,12.8,4.3,0.38,3,20.65,5.31,2.42,2.89,0.79,15.72,25.71,11.72,14.00,3.83,76.13
Cu-Na2WO4/SiO2,Cu,29,Na,11,W,74,SiO2,11,0.370,0.185,40,40,20,750,10,1.5,6.8,1.7,0.75,4,16.78,4.80,1.99,2.81,1.16,11.31,28.61,11.86,16.75,6.91,67.40
Cu-Na2WO4/SiO2,Cu,29,Na,11,W,74,SiO2,11,0.370,0.185,40,40,20,750,15,2.3,10.2,2.6,0.50,4,15.35,4.70,2.08,2.62,0.80,11.62,30.62,13.55,17.07,5.21,75.70
Cu-Na2WO4/SiO2,Cu,29,Na,11,W,74,SiO2,11,0.370,0.185,40,40,20,750,20,3.0,13.6,3.4,0.38,4,13.53,4.39,2.22,2.17,0.47,12.03,32.45,16.41,16.04,3.47,88.91
Cu-Na2WO4/SiO2,Cu,29,Na,11,W,74,SiO2,11,0.370,0.185,40,40,20,750,10,1.5,7.3,1.2,0.75,6,15.11,3.34,1.66,1.68,0.42,7.87,22.10,10.99,11.12,2.78,52.08
Cu-Na2WO4/SiO2,Cu,29,Na,11,W,74,SiO2,11,0.370,0.185,40,40,20,750,15,2.3,10.9,1.8,0.50,6,11.53,2.86,1.65,1.21,0.22,8.26,24.80,14.31,10.49,1.91,71.64
Cu-Na2WO4/SiO2,Cu,29,Na,11,W,74,SiO2,11,0.370,0.185,40,40,20,750,20,3.0,14.6,2.4,0.38,6,9.64,2.66,1.57,1.09,0.21,8.01,27.59,16.29,11.31,2.18,83.09
Cu-Na2WO4/SiO2,Cu,29,Na,11,W,74,SiO2,11,0.370,0.185,40,40,20,750,10,4.0,4.0,2.0,0.75,2,27.13,6.33,2.10,4.23,1.82,24.06,23.33,7.74,15.59,6.71,88.68
Cu-Na2WO4/SiO2,Cu,29,Na,11,W,74,SiO2,11,0.370,0.185,40,40,20,750,15,6.0,6.0,3.0,0.50,2,25.25,5.25,2.09,3.16,0.94,24.88,20.79,8.28,12.51,3.72,98.53
Cu-Na2WO4/SiO2,Cu,29,Na,11,W,74,SiO2,11,0.370,0.185,40,40,20,750,20,8.0,8.0,4.0,0.38,2,25.44,4.94,2.10,2.84,0.99,24.36,19.42,8.25,11.16,3.89,95.75
Cu-Na2WO4/SiO2,Cu,29,Na,11,W,74,SiO2,11,0.370,0.185,40,40,20,750,10,4.0,4.5,1.5,0.75,3,19.48,4.48,2.00,2.48,0.71,16.06,23.00,10.27,12.73,3.64,82.44
Cu-Na2WO4/SiO2,Cu,29,Na,11,W,74,SiO2,11,0.370,0.185,40,40,20,750,15,6.0,6.8,2.3,0.50,3,16.44,3.96,1.93,2.03,0.45,16.33,24.09,11.74,12.35,2.74,99.33
Cu-Na2WO4/SiO2,Cu,29,Na,11,W,74,SiO2,11,0.370,0.185,40,40,20,750,20,8.0,9.0,3.0,0.38,3,16.91,3.74,1.94,1.80,0.47,16.14,22.12,11.47,10.64,2.78,95.45
Cu-Na2WO4/SiO2,Cu,29,Na,11,W,74,SiO2,11,0.370,0.185,40,40,20,750,10,4.0,4.8,1.2,0.75,4,13.94,3.59,1.78,1.81,0.46,12.66,25.75,12.77,12.98,3.30,90.82
Cu-Na2WO4/SiO2,Cu,29,Na,11,W,74,SiO2,11,0.370,0.185,40,40,20,750,15,6.0,7.2,1.8,0.50,4,12.06,2.92,1.70,1.22,0.25,12.42,24.21,14.10,10.12,2.07,102.99
Cu-Na2WO4/SiO2,Cu,29,Na,11,W,74,SiO2,11,0.370,0.185,40,40,20,750,20,8.0,9.6,2.4,0.38,4,11.19,2.71,1.59,1.12,0.19,12.40,24.22,14.21,10.01,1.70,110.81
Cu-Na2WO4/SiO2,Cu,29,Na,11,W,74,SiO2,11,0.370,0.185,40,40,20,750,10,4.0,5.1,0.9,0.75,6,10.59,2.35,1.40,0.95,0.05,8.05,22.19,13.22,8.97,0.47,76.02
Cu-Na2WO4/SiO2,Cu,29,Na,11,W,74,SiO2,11,0.370,0.185,40,40,20,750,15,6.0,7.7,1.3,0.50,6,10.62,1.90,1.20,0.70,0.01,8.03,17.89,11.30,6.59,0.09,75.61
Cu-Na2WO4/SiO2,Cu,29,Na,11,W,74,SiO2,11,0.370,0.185,40,40,20,750,20,8.0,10.3,1.7,0.38,6,9.97,1.81,1.14,0.67,0.04,8.01,18.15,11.43,6.72,0.40,80.34
Cu-Na2WO4/SiO2,Cu,29,Na,11,W,74,SiO2,11,0.370,0.185,40,40,20,750,10,7.0,2.0,1.0,0.75,2,24.95,2.47,1.38,1.09,0.76,24.36,9.90,5.53,4.37,3.05,97.64
