Repository: ur-whitelab/BO-LIFT

# 🤖 BO-LIFT: Bayesian Optimization using in-context learning
BO-LIFT does regression with uncertainties using frozen Large Language Models by using token probabilities.
It uses LangChain to select examples to create in-context learning prompts from training data.
By selecting examples, it can consider more training data than it fits in the model's context window.
Being able to predict uncertainty, allow the employment of interesting techniques such as Bayesian Optimization.

## Usage 💻

You need to set up your OpenAI API key in order to use BO-LIFT.
You can do that using the `os` Python library:

```py
import os
os.environ["OPENAI_API_KEY"] = "<your-key-here>"
```

File: paper/dataset/oxidative_methane_coupling.csv (part 24 of 46)
Name,M1,M1_atom_number,M2,M2_atom_number,M3,M3_atom_number,Support ,Support_ID,M2_mol,M3_mol,M1_mol%,M2_mol%,M3_mol%,Temp,Total_flow,Ar_flow,CH4_flow,O2_flow,CT,CH4/O2,CH4_conv,C2y,C2H6y,C2H4y,COy,CO2y,C2s,C2H6s,C2H4s,COs,CO2s
Cu-Na2WO4/SiO2,Cu,29,Na,11,W,74,SiO2,11,0.370,0.185,40,40,20,750,15,10.5,3.0,1.5,0.50,2,19.75,2.08,1.07,1.01,1.49,17.43,10.53,5.42,5.11,7.54,88.25
Cu-Na2WO4/SiO2,Cu,29,Na,11,W,74,SiO2,11,0.370,0.185,40,40,20,750,20,14.0,4.0,2.0,0.38,2,15.39,1.73,1.07,0.66,1.50,12.06,11.24,6.95,4.29,9.75,78.36
Cu-Na2WO4/SiO2,Cu,29,Na,11,W,74,SiO2,11,0.370,0.185,40,40,20,750,10,7.0,2.3,0.8,0.75,3,16.75,2.20,1.30,0.90,0.42,17.05,13.13,7.76,5.37,2.51,101.79
Cu-Na2WO4/SiO2,Cu,29,Na,11,W,74,SiO2,11,0.370,0.185,40,40,20,750,15,10.5,3.4,1.1,0.50,3,14.47,1.92,1.25,0.67,0.22,15.09,13.27,8.64,4.63,1.52,104.28
Cu-Na2WO4/SiO2,Cu,29,Na,11,W,74,SiO2,11,0.370,0.185,40,40,20,750,20,14.0,4.5,1.5,0.38,3,11.46,1.32,0.92,0.40,0.76,9.32,11.52,8.03,3.49,6.63,81.33
Cu-Na2WO4/SiO2,Cu,29,Na,11,W,74,SiO2,11,0.370,0.185,40,40,20,750,10,7.0,2.4,0.6,0.75,4,12.66,2.10,1.36,0.74,0.15,14.66,16.59,10.74,5.85,1.18,115.80
Cu-Na2WO4/SiO2,Cu,29,Na,11,W,74,SiO2,11,0.370,0.185,40,40,20,750,15,10.5,3.6,0.9,0.50,4,11.51,1.33,0.88,0.45,0.03,11.05,11.56,7.65,3.91,0.26,96.00
Cu-Na2WO4/SiO2,Cu,29,Na,11,W,74,SiO2,11,0.370,0.185,40,40,20,750,20,14.0,4.8,1.2,0.38,4,9.90,1.18,0.91,0.27,1.04,7.95,11.92,9.19,2.73,10.51,80.30
Cu-Na2WO4/SiO2,Cu,29,Na,11,W,74,SiO2,11,0.370,0.185,40,40,20,750,10,7.0,2.6,0.4,0.75,6,9.06,1.21,0.75,0.46,0.13,8.26,13.36,8.28,5.08,1.43,91.17
Cu-Na2WO4/SiO2,Cu,29,Na,11,W,74,SiO2,11,0.370,0.185,40,40,20,750,15,10.5,3.9,0.6,0.50,6,8.01,1.00,0.70,0.30,0.37,7.90,12.48,8.74,3.75,4.62,98.63
Cu-Na2WO4/SiO2,Cu,29,Na,11,W,74,SiO2,11,0.370,0.185,40,40,20,750,20,14.0,5.1,0.9,0.38,6,8.40,0.85,0.61,0.24,0.10,7.24,10.12,7.26,2.86,1.19,86.19
Cu-Na2WO4/SiO2,Cu,29,Na,11,W,74,SiO2,11,0.370,0.185,40,40,20,700,10,1.5,5.7,2.8,0.75,2,24.42,3.91,1.68,2.23,3.12,19.46,16.01,6.88,9.13,12.78,79.69
Cu-Na2WO4/SiO2,Cu,29,Na,11,W,74,SiO2,11,0.370,0.185,40,40,20,700,15,2.3,8.5,4.3,0.50,2,14.45,3.11,1.49,1.62,2.77,11.68,21.52,10.31,11.21,19.17,80.83
Cu-Na2WO4/SiO2,Cu,29,Na,11,W,74,SiO2,11,0.370,0.185,40,40,20,700,20,3.0,11.3,5.7,0.38,2,10.12,2.36,1.34,1.02,2.36,7.40,23.32,13.24,10.08,23.32,73.12
Cu-Na2WO4/SiO2,Cu,29,Na,11,W,74,SiO2,11,0.370,0.185,40,40,20,700,10,1.5,6.4,2.1,0.75,3,14.65,2.69,1.37,1.32,2.14,11.77,18.36,9.35,9.01,14.61,80.34
Cu-Na2WO4/SiO2,Cu,29,Na,11,W,74,SiO2,11,0.370,0.185,40,40,20,700,15,2.3,9.6,3.2,0.50,3,10.73,1.98,1.13,0.85,1.36,7.42,18.45,10.53,7.92,12.67,69.15
Cu-Na2WO4/SiO2,Cu,29,Na,11,W,74,SiO2,11,0.370,0.185,40,40,20,700,20,3.0,12.8,4.3,0.38,3,7.40,1.48,0.92,0.56,0.72,4.68,20.00,12.43,7.57,9.73,63.24
Cu-Na2WO4/SiO2,Cu,29,Na,11,W,74,SiO2,11,0.370,0.185,40,40,20,700,10,1.5,6.8,1.7,0.75,4,12.18,2.07,1.21,0.86,1.45,8.89,17.00,9.93,7.06,11.90,72.99
Cu-Na2WO4/SiO2,Cu,29,Na,11,W,74,SiO2,11,0.370,0.185,40,40,20,700,15,2.3,10.2,2.6,0.50,4,8.41,1.74,1.00,0.74,0.93,6.89,20.69,11.89,8.80,11.06,81.93
Cu-Na2WO4/SiO2,Cu,29,Na,11,W,74,SiO2,11,0.370,0.185,40,40,20,700,20,3.0,13.6,3.4,0.38,4,5.52,1.21,0.71,0.50,0.80,4.33,21.92,12.86,9.06,14.49,78.44
Cu-Na2WO4/SiO2,Cu,29,Na,11,W,74,SiO2,11,0.370,0.185,40,40,20,700,10,1.5,7.3,1.2,0.75,6,13.89,1.48,0.95,0.53,0.89,6.14,10.66,6.84,3.82,6.41,44.20
Cu-Na2WO4/SiO2,Cu,29,Na,11,W,74,SiO2,11,0.370,0.185,40,40,20,700,15,2.3,10.9,1.8,0.50,6,5.62,1.10,0.73,0.37,0.49,3.92,19.57,12.99,6.58,8.72,69.75
Cu-Na2WO4/SiO2,Cu,29,Na,11,W,74,SiO2,11,0.370,0.185,40,40,20,700,20,3.0,14.6,2.4,0.38,6,3.86,0.76,0.50,0.26,0.29,2.38,19.69,12.95,6.74,7.51,61.66
Cu-Na2WO4/SiO2,Cu,29,Na,11,W,74,SiO2,11,0.370,0.185,40,40,20,700,10,4.0,4.0,2.0,0.75,2,13.80,2.04,1.06,0.98,2.09,11.94,14.78,7.68,7.10,15.14,86.52
Cu-Na2WO4/SiO2,Cu,29,Na,11,W,74,SiO2,11,0.370,0.185,40,40,20,700,15,6.0,6.0,3.0,0.50,2,6.97,1.38,0.94,0.44,1.30,6.39,19.80,13.49,6.31,18.65,91.68
Cu-Na2WO4/SiO2,Cu,29,Na,11,W,74,SiO2,11,0.370,0.185,40,40,20,700,20,8.0,8.0,4.0,0.38,2,5.74,0.93,0.58,0.35,0.50,4.04,16.20,10.10,6.10,8.71,70.38
Cu-Na2WO4/SiO2,Cu,29,Na,11,W,74,SiO2,11,0.370,0.185,40,40,20,700,10,4.0,4.5,1.5,0.75,3,10.11,1.52,0.93,0.59,1.02,8.24,15.03,9.20,5.84,10.09,81.50
Cu-Na2WO4/SiO2,Cu,29,Na,11,W,74,SiO2,11,0.370,0.185,40,40,20,700,15,6.0,6.8,2.3,0.50,3,6.04,1.08,0.71,0.37,0.89,5.10,17.88,11.75,6.13,14.74,84.44
Cu-Na2WO4/SiO2,Cu,29,Na,11,W,74,SiO2,11,0.370,0.185,40,40,20,700,20,8.0,9.0,3.0,0.38,3,4.44,0.79,0.60,0.19,0.72,3.43,17.79,13.51,4.28,16.22,77.25
Cu-Na2WO4/SiO2,Cu,29,Na,11,W,74,SiO2,11,0.370,0.185,40,40,20,700,10,4.0,4.8,1.2,0.75,4,9.77,1.24,0.82,0.42,1.11,6.72,12.69,8.39,4.30,11.36,68.78
Cu-Na2WO4/SiO2,Cu,29,Na,11,W,74,SiO2,11,0.370,0.185,40,40,20,700,15,6.0,7.2,1.8,0.50,4,6.60,1.04,0.70,0.34,1.01,5.13,15.76,10.61,5.15,15.30,77.73
Cu-Na2WO4/SiO2,Cu,29,Na,11,W,74,SiO2,11,0.370,0.185,40,40,20,700,20,8.0,9.6,2.4,0.38,4,4.74,0.58,0.47,0.11,0.26,2.37,12.24,9.92,2.32,5.49,50.00
Cu-Na2WO4/SiO2,Cu,29,Na,11,W,74,SiO2,11,0.370,0.185,40,40,20,700,10,4.0,5.1,0.9,0.75,6,6.76,1.02,0.71,0.31,0.87,5.02,15.09,10.50,4.59,12.87,74.26
Cu-Na2WO4/SiO2,Cu,29,Na,11,W,74,SiO2,11,0.370,0.185,40,40,20,700,15,6.0,7.7,1.3,0.50,6,3.00,0.70,0.55,0.15,0.60,2.92,23.33,18.33,5.00,20.00,97.33
Cu-Na2WO4/SiO2,Cu,29,Na,11,W,74,SiO2,11,0.370,0.185,40,40,20,700,20,8.0,10.3,1.7,0.38,6,2.89,0.46,0.35,0.11,0.59,1.90,15.92,12.11,3.81,20.42,65.74
Cu-Na2WO4/SiO2,Cu,29,Na,11,W,74,SiO2,11,0.370,0.185,40,40,20,700,10,7.0,2.0,1.0,0.75,2,6.33,0.48,0.30,0.18,0.63,5.97,7.58,4.74,2.84,9.95,94.31
Cu-Na2WO4/SiO2,Cu,29,Na,11,W,74,SiO2,11,0.370,0.185,40,40,20,700,15,10.5,3.0,1.5,0.50,2,5.09,0.48,0.39,0.09,1.42,3.33,9.43,7.66,1.77,27.90,65.42
Cu-Na2WO4/SiO2,Cu,29,Na,11,W,74,SiO2,11,0.370,0.185,40,40,20,700,20,14.0,4.0,2.0,0.38,2,4.22,0.33,0.28,0.05,0.95,2.17,7.82,6.64,1.18,22.51,51.42
Cu-Na2WO4/SiO2,Cu,29,Na,11,W,74,SiO2,11,0.370,0.185,40,40,20,700,10,7.0,2.3,0.8,0.75,3,6.29,0.40,0.33,0.07,0.30,4.97,6.36,5.25,1.11,4.77,79.01
Cu-Na2WO4/SiO2,Cu,29,Na,11,W,74,SiO2,11,0.370,0.185,40,40,20,700,15,10.5,3.4,1.1,0.50,3,5.65,0.54,0.40,0.14,0.53,3.92,9.56,7.08,2.48,9.38,69.38
Cu-Na2WO4/SiO2,Cu,29,Na,11,W,74,SiO2,11,0.370,0.185,40,40,20,700,20,14.0,4.5,1.5,0.38,3,4.22,0.51,0.34,0.17,0.74,2.83,12.09,8.06,4.03,17.54,67.06
Cu-Na2WO4/SiO2,Cu,29,Na,11,W,74,SiO2,11,0.370,0.185,40,40,20,700,10,7.0,2.4,0.6,0.75,4,8.20,1.18,0.88,0.30,1.53,8.08,14.39,10.73,3.66,18.66,98.54
Cu-Na2WO4/SiO2,Cu,29,Na,11,W,74,SiO2,11,0.370,0.185,40,40,20,700,15,10.5,3.6,0.9,0.50,4,5.63,0.24,0.13,0.11,0.82,2.31,4.26,2.31,1.95,14.56,41.03
Cu-Na2WO4/SiO2,Cu,29,Na,11,W,74,SiO2,11,0.370,0.185,40,40,20,700,20,14.0,4.8,1.2,0.38,4,2.83,0.25,0.15,0.10,0.16,1.55,8.83,5.30,3.53,5.65,54.77
Cu-Na2WO4/SiO2,Cu,29,Na,11,W,74,SiO2,11,0.370,0.185,40,40,20,700,10,7.0,2.6,0.4,0.75,6,5.07,0.42,0.29,0.13,0.83,3.74,8.28,5.72,2.56,16.37,73.77
Cu-Na2WO4/SiO2,Cu,29,Na,11,W,74,SiO2,11,0.370,0.185,40,40,20,700,15,10.5,3.9,0.6,0.50,6,2.60,0.30,0.23,0.07,0.36,2.09,11.54,8.85,2.69,13.85,80.38
Cu-Na2WO4/SiO2,Cu,29,Na,11,W,74,SiO2,11,0.370,0.185,40,40,20,700,20,14.0,5.1,0.9,0.38,6,1.63,0.29,0.27,0.02,0.32,1.44,17.79,16.56,1.23,19.63,88.34
Zn-Na2WO4/SiO2,Zn,30,Na,11,W,74,SiO2,11,0.370,0.185,40,40,20,900,10,1.5,5.7,2.8,0.75,2,29.80,3.85,0.59,3.26,24.64,11.15,12.92,1.98,10.94,82.68,37.42
Zn-Na2WO4/SiO2,Zn,30,Na,11,W,74,SiO2,11,0.370,0.185,40,40,20,900,15,2.3,8.5,4.3,0.50,2,32.55,5.00,0.63,4.37,25.58,9.46,15.36,1.94,13.43,78.59,29.06
Zn-Na2WO4/SiO2,Zn,30,Na,11,W,74,SiO2,11,0.370,0.185,40,40,20,900,20,3.0,11.3,5.7,0.38,2,34.58,5.48,0.61,4.87,25.61,8.09,15.85,1.76,14.08,74.06,23.40
Zn-Na2WO4/SiO2,Zn,30,Na,11,W,74,SiO2,11,0.370,0.185,40,40,20,900,10,1.5,6.4,2.1,0.75,3,20.57,4.40,0.48,3.92,18.08,5.94,21.39,2.33,19.06,87.89,28.88
Zn-Na2WO4/SiO2,Zn,30,Na,11,W,74,SiO2,11,0.370,0.185,40,40,20,900,15,2.3,9.6,3.2,0.50,3,16.29,5.47,0.58,4.89,18.61,5.22,33.58,3.56,30.02,114.24,32.04
Zn-Na2WO4/SiO2,Zn,30,Na,11,W,74,SiO2,11,0.370,0.185,40,40,20,900,20,3.0,12.8,4.3,0.38,3,17.98,5.76,0.54,5.22,18.15,4.63,32.04,3.00,29.03,100.95,25.75
Zn-Na2WO4/SiO2,Zn,30,Na,11,W,74,SiO2,11,0.370,0.185,40,40,20,900,10,1.5,6.8,1.7,0.75,4,14.66,4.47,0.48,3.99,14.21,4.26,30.49,3.27,27.22,96.93,29.06
Zn-Na2WO4/SiO2,Zn,30,Na,11,W,74,SiO2,11,0.370,0.185,40,40,20,900,15,2.3,10.2,2.6,0.50,4,16.20,5.02,0.46,4.56,13.82,3.53,30.99,2.84,28.15,85.31,21.79
Zn-Na2WO4/SiO2,Zn,30,Na,11,W,74,SiO2,11,0.370,0.185,40,40,20,900,20,3.0,13.6,3.4,0.38,4,16.01,5.51,0.54,4.97,13.41,3.18,34.42,3.37,31.04,83.76,19.86
Zn-Na2WO4/SiO2,Zn,30,Na,11,W,74,SiO2,11,0.370,0.185,40,40,20,900,10,1.5,7.3,1.2,0.75,6,16.79,4.22,0.40,3.82,9.75,2.75,25.13,2.38,22.75,58.07,16.38
Zn-Na2WO4/SiO2,Zn,30,Na,11,W,74,SiO2,11,0.370,0.185,40,40,20,900,15,2.3,10.9,1.8,0.50,6,9.35,4.47,0.46,4.01,9.08,2.23,47.81,4.92,42.89,97.11,23.85
Zn-Na2WO4/SiO2,Zn,30,Na,11,W,74,SiO2,11,0.370,0.185,40,40,20,900,20,3.0,14.6,2.4,0.38,6,10.53,4.36,0.54,3.82,8.46,1.90,41.41,5.13,36.28,80.34,18.04
Zn-Na2WO4/SiO2,Zn,30,Na,11,W,74,SiO2,11,0.370,0.185,40,40,20,900,10,4.0,4.0,2.0,0.75,2,33.50,4.23,0.51,3.72,25.50,10.26,12.63,1.52,11.10,76.12,30.63
Zn-Na2WO4/SiO2,Zn,30,Na,11,W,74,SiO2,11,0.370,0.185,40,40,20,900,15,6.0,6.0,3.0,0.50,2,35.05,4.87,0.56,4.31,25.54,8.58,13.89,1.60,12.30,72.87,24.48
Zn-Na2WO4/SiO2,Zn,30,Na,11,W,74,SiO2,11,0.370,0.185,40,40,20,900,20,8.0,8.0,4.0,0.38,2,35.05,5.58,0.64,4.94,25.49,7.80,15.92,1.83,14.09,72.72,22.25
Zn-Na2WO4/SiO2,Zn,30,Na,11,W,74,SiO2,11,0.370,0.185,40,40,20,900,10,4.0,4.5,1.5,0.75,3,24.18,4.43,0.44,3.99,17.87,6.01,18.32,1.82,16.50,73.90,24.86
Zn-Na2WO4/SiO2,Zn,30,Na,11,W,74,SiO2,11,0.370,0.185,40,40,20,900,15,6.0,6.8,2.3,0.50,3,24.83,5.05,0.52,4.53,17.37,5.18,20.34,2.09,18.24,69.96,20.86
Zn-Na2WO4/SiO2,Zn,30,Na,11,W,74,SiO2,11,0.370,0.185,40,40,20,900,20,8.0,9.0,3.0,0.38,3,25.25,5.56,0.56,5.00,16.79,4.48,22.02,2.22,19.80,66.50,17.74
Zn-Na2WO4/SiO2,Zn,30,Na,11,W,74,SiO2,11,0.370,0.185,40,40,20,900,10,4.0,4.8,1.2,0.75,4,16.92,4.40,0.41,3.99,13.73,4.24,26.00,2.42,23.58,81.15,25.06
Zn-Na2WO4/SiO2,Zn,30,Na,11,W,74,SiO2,11,0.370,0.185,40,40,20,900,15,6.0,7.2,1.8,0.50,4,17.55,4.98,0.48,4.50,12.80,3.55,28.38,2.74,25.64,72.93,20.23
Zn-Na2WO4/SiO2,Zn,30,Na,11,W,74,SiO2,11,0.370,0.185,40,40,20,900,20,8.0,9.6,2.4,0.38,4,17.83,5.19,0.54,4.65,12.16,3.20,29.11,3.03,26.08,68.20,17.95
Zn-Na2WO4/SiO2,Zn,30,Na,11,W,74,SiO2,11,0.370,0.185,40,40,20,900,10,4.0,5.1,0.9,0.75,6,9.63,3.90,0.38,3.52,8.50,2.60,40.50,3.95,36.55,88.27,27.00
Zn-Na2WO4/SiO2,Zn,30,Na,11,W,74,SiO2,11,0.370,0.185,40,40,20,900,15,6.0,7.7,1.3,0.50,6,11.16,3.94,0.53,3.41,7.64,2.17,35.30,4.75,30.56,68.46,19.44
Zn-Na2WO4/SiO2,Zn,30,Na,11,W,74,SiO2,11,0.370,0.185,40,40,20,900,20,8.0,10.3,1.7,0.38,6,11.20,3.84,0.67,3.17,6.94,2.11,34.29,5.98,28.30,61.96,18.84
Zn-Na2WO4/SiO2,Zn,30,Na,11,W,74,SiO2,11,0.370,0.185,40,40,20,900,10,7.0,2.0,1.0,0.75,2,39.09,4.04,0.58,3.46,23.73,9.12,10.34,1.48,8.85,60.71,23.33
Zn-Na2WO4/SiO2,Zn,30,Na,11,W,74,SiO2,11,0.370,0.185,40,40,20,900,15,10.5,3.0,1.5,0.50,2,39.38,4.58,0.61,3.97,22.93,7.80,11.63,1.55,10.08,58.23,19.81
Zn-Na2WO4/SiO2,Zn,30,Na,11,W,74,SiO2,11,0.370,0.185,40,40,20,900,20,14.0,4.0,2.0,0.38,2,37.08,4.59,0.77,3.82,21.28,7.40,12.38,2.08,10.30,57.39,19.96
Zn-Na2WO4/SiO2,Zn,30,Na,11,W,74,SiO2,11,0.370,0.185,40,40,20,900,10,7.0,2.3,0.8,0.75,3,26.91,3.48,0.40,3.08,15.65,5.70,12.93,1.49,11.45,58.16,21.18
Zn-Na2WO4/SiO2,Zn,30,Na,11,W,74,SiO2,11,0.370,0.185,40,40,20,900,15,10.5,3.4,1.1,0.50,3,24.31,3.04,0.49,2.55,13.27,5.08,12.51,2.02,10.49,54.59,20.90
Zn-Na2WO4/SiO2,Zn,30,Na,11,W,74,SiO2,11,0.370,0.185,40,40,20,900,20,14.0,4.5,1.5,0.38,3,24.35,4.19,1.02,3.17,11.90,5.30,17.21,4.19,13.02,48.87,21.77
Zn-Na2WO4/SiO2,Zn,30,Na,11,W,74,SiO2,11,0.370,0.185,40,40,20,900,10,7.0,2.4,0.6,0.75,4,18.04,2.31,0.46,1.85,10.70,4.04,12.80,2.55,10.25,59.31,22.39
Zn-Na2WO4/SiO2,Zn,30,Na,11,W,74,SiO2,11,0.370,0.185,40,40,20,900,15,10.5,3.6,0.9,0.50,4,18.45,3.18,0.76,2.42,8.91,3.91,17.24,4.12,13.12,48.29,21.19
Zn-Na2WO4/SiO2,Zn,30,Na,11,W,74,SiO2,11,0.370,0.185,40,40,20,900,20,14.0,4.8,1.2,0.38,4,19.15,5.11,1.25,3.86,7.81,4.25,26.68,6.53,20.16,40.78,22.19
Zn-Na2WO4/SiO2,Zn,30,Na,11,W,74,SiO2,11,0.370,0.185,40,40,20,900,10,7.0,2.6,0.4,0.75,6,13.98,1.86,0.47,1.39,6.64,2.75,13.30,3.36,9.94,47.50,19.67
Zn-Na2WO4/SiO2,Zn,30,Na,11,W,74,SiO2,11,0.370,0.185,40,40,20,900,15,10.5,3.9,0.6,0.50,6,13.50,3.53,0.92,2.61,4.08,2.54,26.15,6.81,19.33,30.22,18.81
Zn-Na2WO4/SiO2,Zn,30,Na,11,W,74,SiO2,11,0.370,0.185,40,40,20,900,20,14.0,5.1,0.9,0.38,6,14.54,5.53,1.43,4.10,3.65,3.00,38.03,9.83,28.20,25.10,20.63
Zn-Na2WO4/SiO2,Zn,30,Na,11,W,74,SiO2,11,0.370,0.185,40,40,20,850,10,1.5,5.7,2.8,0.75,2,31.11,5.22,0.74,4.48,22.57,8.46,16.78,2.38,14.40,72.55,27.19
Zn-Na2WO4/SiO2,Zn,30,Na,11,W,74,SiO2,11,0.370,0.185,40,40,20,850,15,2.3,8.5,4.3,0.50,2,32.62,6.44,0.86,5.58,23.71,7.84,19.74,2.64,17.11,72.69,24.03
Zn-Na2WO4/SiO2,Zn,30,Na,11,W,74,SiO2,11,0.370,0.185,40,40,20,850,20,3.0,11.3,5.7,0.38,2,33.45,7.29,1.05,6.24,23.67,7.52,21.79,3.14,18.65,70.76,22.48
Zn-Na2WO4/SiO2,Zn,30,Na,11,W,74,SiO2,11,0.370,0.185,40,40,20,850,10,1.5,6.4,2.1,0.75,3,20.16,6.13,0.72,5.41,15.89,4.85,30.41,3.57,26.84,78.82,24.06
Zn-Na2WO4/SiO2,Zn,30,Na,11,W,74,SiO2,11,0.370,0.185,40,40,20,850,15,2.3,9.6,3.2,0.50,3,22.13,6.80,0.86,5.94,15.62,4.42,30.73,3.89,26.84,70.58,19.97
Zn-Na2WO4/SiO2,Zn,30,Na,11,W,74,SiO2,11,0.370,0.185,40,40,20,850,20,3.0,12.8,4.3,0.38,3,23.38,6.89,1.09,5.80,14.66,4.26,29.47,4.66,24.81,62.70,18.22
Zn-Na2WO4/SiO2,Zn,30,Na,11,W,74,SiO2,11,0.370,0.185,40,40,20,850,10,1.5,6.8,1.7,0.75,4,14.84,5.83,0.68,5.15,12.13,3.34,39.29,4.58,34.70,81.74,22.51
Zn-Na2WO4/SiO2,Zn,30,Na,11,W,74,SiO2,11,0.370,0.185,40,40,20,850,15,2.3,10.2,2.6,0.50,4,16.95,5.94,0.89,5.05,10.79,3.13,35.04,5.25,29.79,63.66,18.47
Zn-Na2WO4/SiO2,Zn,30,Na,11,W,74,SiO2,11,0.370,0.185,40,40,20,850,20,3.0,13.6,3.4,0.38,4,18.06,6.08,1.33,4.75,9.77,3.29,33.67,7.36,26.30,54.10,18.22
Zn-Na2WO4/SiO2,Zn,30,Na,11,W,74,SiO2,11,0.370,0.185,40,40,20,850,10,1.5,7.3,1.2,0.75,6,11.48,4.51,0.66,3.85,7.28,2.15,39.29,5.75,33.54,63.41,18.73
Zn-Na2WO4/SiO2,Zn,30,Na,11,W,74,SiO2,11,0.370,0.185,40,40,20,850,15,2.3,10.9,1.8,0.50,6,8.73,4.66,1.24,3.42,6.19,2.37,53.38,14.20,39.18,70.90,27.15
Zn-Na2WO4/SiO2,Zn,30,Na,11,W,74,SiO2,11,0.370,0.185,40,40,20,850,20,3.0,14.6,2.4,0.38,6,12.69,6.44,1.94,4.50,4.82,2.56,50.75,15.29,35.46,37.98,20.17
Zn-Na2WO4/SiO2,Zn,30,Na,11,W,74,SiO2,11,0.370,0.185,40,40,20,850,10,4.0,4.0,2.0,0.75,2,35.22,5.88,0.78,5.10,23.19,8.25,16.70,2.21,14.48,65.84,23.42
Zn-Na2WO4/SiO2,Zn,30,Na,11,W,74,SiO2,11,0.370,0.185,40,40,20,850,15,6.0,6.0,3.0,0.50,2,34.07,6.81,0.89,5.92,22.22,7.36,19.99,2.61,17.38,65.22,21.60
Zn-Na2WO4/SiO2,Zn,30,Na,11,W,74,SiO2,11,0.370,0.185,40,40,20,850,20,8.0,8.0,4.0,0.38,2,35.65,7.08,1.17,5.91,21.75,7.22,19.86,3.28,16.58,61.01,20.25
Zn-Na2WO4/SiO2,Zn,30,Na,11,W,74,SiO2,11,0.370,0.185,40,40,20,850,10,4.0,4.5,1.5,0.75,3,24.95,5.85,0.72,5.13,15.25,4.78,23.45,2.89,20.56,61.12,19.16
Zn-Na2WO4/SiO2,Zn,30,Na,11,W,74,SiO2,11,0.370,0.185,40,40,20,850,15,6.0,6.8,2.3,0.50,3,23.76,6.32,1.11,5.21,13.39,4.66,26.60,4.67,21.93,56.36,19.61
Zn-Na2WO4/SiO2,Zn,30,Na,11,W,74,SiO2,11,0.370,0.185,40,40,20,850,20,8.0,9.0,3.0,0.38,3,24.34,7.13,1.73,5.40,11.75,4.98,29.29,7.11,22.19,48.27,20.46
Zn-Na2WO4/SiO2,Zn,30,Na,11,W,74,SiO2,11,0.370,0.185,40,40,20,850,10,4.0,4.8,1.2,0.75,4,16.52,5.11,0.73,4.38,10.63,3.49,30.93,4.42,26.51,64.35,21.13
Zn-Na2WO4/SiO2,Zn,30,Na,11,W,74,SiO2,11,0.370,0.185,40,40,20,850,15,6.0,7.2,1.8,0.50,4,18.39,5.92,1.44,4.48,8.53,3.80,32.19,7.83,24.36,46.38,20.66
Zn-Na2WO4/SiO2,Zn,30,Na,11,W,74,SiO2,11,0.370,0.185,40,40,20,850,20,8.0,9.6,2.4,0.38,4,19.51,8.62,2.41,6.21,7.00,4.34,44.18,12.35,31.83,35.88,22.25
Zn-Na2WO4/SiO2,Zn,30,Na,11,W,74,SiO2,11,0.370,0.185,40,40,20,850,10,4.0,5.1,0.9,0.75,6,10.75,3.70,0.96,2.74,5.74,2.50,34.42,8.93,25.49,53.40,23.26
Zn-Na2WO4/SiO2,Zn,30,Na,11,W,74,SiO2,11,0.370,0.185,40,40,20,850,15,6.0,7.7,1.3,0.50,6,10.19,7.10,2.07,5.03,3.76,2.91,69.68,20.31,49.36,36.90,28.56
Zn-Na2WO4/SiO2,Zn,30,Na,11,W,74,SiO2,11,0.370,0.185,40,40,20,850,20,8.0,10.3,1.7,0.38,6,14.04,9.29,2.87,6.42,3.33,3.20,66.17,20.44,45.73,23.72,22.79
Zn-Na2WO4/SiO2,Zn,30,Na,11,W,74,SiO2,11,0.370,0.185,40,40,20,850,10,7.0,2.0,1.0,0.75,2,34.06,4.64,1.17,3.47,17.68,8.64,13.62,3.44,10.19,51.91,25.37
Zn-Na2WO4/SiO2,Zn,30,Na,11,W,74,SiO2,11,0.370,0.185,40,40,20,850,15,10.5,3.0,1.5,0.50,2,37.65,8.57,2.39,6.18,13.88,10.25,22.76,6.35,16.41,36.87,27.22
Zn-Na2WO4/SiO2,Zn,30,Na,11,W,74,SiO2,11,0.370,0.185,40,40,20,850,20,14.0,4.0,2.0,0.38,2,38.38,12.62,3.58,9.04,11.48,11.52,32.88,9.33,23.55,29.91,30.02
Zn-Na2WO4/SiO2,Zn,30,Na,11,W,74,SiO2,11,0.370,0.185,40,40,20,850,10,7.0,2.3,0.8,0.75,3,23.89,6.22,1.88,4.34,9.45,7.00,26.04,7.87,18.17,39.56,29.30
Zn-Na2WO4/SiO2,Zn,30,Na,11,W,74,SiO2,11,0.370,0.185,40,40,20,850,15,10.5,3.4,1.1,0.50,3,26.22,10.46,3.15,7.31,7.08,7.64,39.89,12.01,27.88,27.00,29.14
Zn-Na2WO4/SiO2,Zn,30,Na,11,W,74,SiO2,11,0.370,0.185,40,40,20,850,20,14.0,4.5,1.5,0.38,3,28.75,12.58,4.08,8.50,6.18,7.69,43.76,14.19,29.57,21.50,26.75
Zn-Na2WO4/SiO2,Zn,30,Na,11,W,74,SiO2,11,0.370,0.185,40,40,20,850,10,7.0,2.4,0.6,0.75,4,20.69,6.96,2.08,4.88,5.87,5.54,33.64,10.05,23.59,28.37,26.78
Zn-Na2WO4/SiO2,Zn,30,Na,11,W,74,SiO2,11,0.370,0.185,40,40,20,850,15,10.5,3.6,0.9,0.50,4,21.92,9.23,3.13,6.10,4.10,5.40,42.11,14.28,27.83,18.70,24.64
Zn-Na2WO4/SiO2,Zn,30,Na,11,W,74,SiO2,11,0.370,0.185,40,40,20,850,20,14.0,4.8,1.2,0.38,4,21.75,11.21,3.73,7.48,3.41,5.53,51.54,17.15,34.39,15.68,25.43
Zn-Na2WO4/SiO2,Zn,30,Na,11,W,74,SiO2,11,0.370,0.185,40,40,20,850,10,7.0,2.6,0.4,0.75,6,14.76,6.10,1.95,4.15,3.32,3.79,41.33,13.21,28.12,22.49,25.68
Zn-Na2WO4/SiO2,Zn,30,Na,11,W,74,SiO2,11,0.370,0.185,40,40,20,850,15,10.5,3.9,0.6,0.50,6,15.91,7.69,2.87,4.82,2.84,3.73,48.33,18.04,30.30,17.85,23.44
Zn-Na2WO4/SiO2,Zn,30,Na,11,W,74,SiO2,11,0.370,0.185,40,40,20,850,20,14.0,5.1,0.9,0.38,6,15.88,9.33,3.44,5.89,2.18,3.73,58.75,21.66,37.09,13.73,23.49
Zn-Na2WO4/SiO2,Zn,30,Na,11,W,74,SiO2,11,0.370,0.185,40,40,20,800,10,1.5,5.7,2.8,0.75,2,37.94,6.54,1.16,5.38,18.70,6.95,17.24,3.06,14.18,49.29,18.32
Zn-Na2WO4/SiO2,Zn,30,Na,11,W,74,SiO2,11,0.370,0.185,40,40,20,800,15,2.3,8.5,4.3,0.50,2,35.08,7.65,1.64,6.01,18.88,7.58,21.81,4.68,17.13,53.82,21.61
Zn-Na2WO4/SiO2,Zn,30,Na,11,W,74,SiO2,11,0.370,0.185,40,40,20,800,20,3.0,11.3,5.7,0.38,2,37.54,8.30,2.11,6.19,17.06,7.91,22.11,5.62,16.49,45.44,21.07
Zn-Na2WO4/SiO2,Zn,30,Na,11,W,74,SiO2,11,0.370,0.185,40,40,20,800,10,1.5,6.4,2.1,0.75,3,29.07,6.16,1.32,4.84,12.18,4.67,21.19,4.54,16.65,41.90,16.06
Zn-Na2WO4/SiO2,Zn,30,Na,11,W,74,SiO2,11,0.370,0.185,40,40,20,800,15,2.3,9.6,3.2,0.50,3,28.68,8.15,2.44,5.71,10.13,5.60,28.42,8.51,19.91,35.32,19.53
Zn-Na2WO4/SiO2,Zn,30,Na,11,W,74,SiO2,11,0.370,0.185,40,40,20,800,20,3.0,12.8,4.3,0.38,3,29.49,10.57,3.39,7.18,9.17,5.64,35.84,11.50,24.35,31.10,19.13
Zn-Na2WO4/SiO2,Zn,30,Na,11,W,74,SiO2,11,0.370,0.185,40,40,20,800,10,1.5,6.8,1.7,0.75,4,21.88,6.07,1.71,4.36,8.17,3.88,27.74,7.82,19.93,37.34,17.73
Zn-Na2WO4/SiO2,Zn,30,Na,11,W,74,SiO2,11,0.370,0.185,40,40,20,800,15,2.3,10.2,2.6,0.50,4,24.54,9.95,3.22,6.73,6.20,4.53,40.55,13.12,27.42,25.26,18.46
Zn-Na2WO4/SiO2,Zn,30,Na,11,W,74,SiO2,11,0.370,0.185,40,40,20,800,20,3.0,13.6,3.4,0.38,4,22.64,9.84,3.79,6.05,7.00,4.00,43.46,16.74,26.72,30.92,17.67
Zn-Na2WO4/SiO2,Zn,30,Na,11,W,74,SiO2,11,0.370,0.185,40,40,20,800,10,1.5,7.3,1.2,0.75,6,16.41,7.74,2.61,5.13,3.88,3.25,47.17,15.90,31.26,23.64,19.80
Zn-Na2WO4/SiO2,Zn,30,Na,11,W,74,SiO2,11,0.370,0.185,40,40,20,800,15,2.3,10.9,1.8,0.50,6,12.05,9.91,3.72,6.19,3.65,2.86,82.24,30.87,51.37,30.29,23.73
Zn-Na2WO4/SiO2,Zn,30,Na,11,W,74,SiO2,11,0.370,0.185,40,40,20,800,20,3.0,14.6,2.4,0.38,6,12.12,7.77,3.94,3.83,4.27,2.59,64.11,32.51,31.60,35.23,21.37
Zn-Na2WO4/SiO2,Zn,30,Na,11,W,74,SiO2,11,0.370,0.185,40,40,20,800,10,4.0,4.0,2.0,0.75,2,34.21,6.80,1.41,5.39,18.64,8.58,19.88,4.12,15.76,54.49,25.08
Zn-Na2WO4/SiO2,Zn,30,Na,11,W,74,SiO2,11,0.370,0.185,40,40,20,800,15,6.0,6.0,3.0,0.50,2,34.21,9.23,2.68,6.55,15.75,9.93,26.98,7.83,19.15,46.04,29.03
Zn-Na2WO4/SiO2,Zn,30,Na,11,W,74,SiO2,11,0.370,0.185,40,40,20,800,20,8.0,8.0,4.0,0.38,2,35.18,11.32,3.93,7.39,15.25,9.09,32.18,11.17,21.01,43.35,25.84
Zn-Na2WO4/SiO2,Zn,30,Na,11,W,74,SiO2,11,0.370,0.185,40,40,20,800,10,4.0,4.5,1.5,0.75,3,25.72,7.98,2.39,5.59,10.08,6.65,31.03,9.29,21.73,39.19,25.86
Zn-Na2WO4/SiO2,Zn,30,Na,11,W,74,SiO2,11,0.370,0.185,40,40,20,800,15,6.0,6.8,2.3,0.50,3,26.96,11.68,3.88,7.80,8.65,6.34,43.32,14.39,28.93,32.08,23.52
Zn-Na2WO4/SiO2,Zn,30,Na,11,W,74,SiO2,11,0.370,0.185,40,40,20,800,20,8.0,9.0,3.0,0.38,3,23.35,9.01,4.37,4.64,9.42,5.87,38.59,18.72,19.87,40.34,25.14
Zn-Na2WO4/SiO2,Zn,30,Na,11,W,74,SiO2,11,0.370,0.185,40,40,20,800,10,4.0,4.8,1.2,0.75,4,20.82,9.88,3.20,6.68,5.67,5.50,47.45,15.37,32.08,27.23,26.42
Zn-Na2WO4/SiO2,Zn,30,Na,11,W,74,SiO2,11,0.370,0.185,40,40,20,800,15,6.0,7.2,1.8,0.50,4,18.91,10.36,4.05,6.31,6.13,4.57,54.79,21.42,33.37,32.42,24.17
Zn-Na2WO4/SiO2,Zn,30,Na,11,W,74,SiO2,11,0.370,0.185,40,40,20,800,20,8.0,9.6,2.4,0.38,4,19.18,7.49,4.23,3.26,6.59,4.51,39.05,22.05,17.00,34.36,23.51
Zn-Na2WO4/SiO2,Zn,30,Na,11,W,74,SiO2,11,0.370,0.185,40,40,20,800,10,4.0,5.1,0.9,0.75,6,14.82,9.54,3.46,6.08,2.98,3.49,64.37,23.35,41.03,20.11,23.55
Zn-Na2WO4/SiO2,Zn,30,Na,11,W,74,SiO2,11,0.370,0.185,40,40,20,800,15,6.0,7.7,1.3,0.50,6,14.40,8.68,3.86,4.82,3.66,3.04,60.28,26.81,33.47,25.42,21.11
Zn-Na2WO4/SiO2,Zn,30,Na,11,W,74,SiO2,11,0.370,0.185,40,40,20,800,20,8.0,10.3,1.7,0.38,6,11.65,6.22,3.81,2.41,4.34,2.99,53.39,32.70,20.69,37.25,25.67
Zn-Na2WO4/SiO2,Zn,30,Na,11,W,74,SiO2,11,0.370,0.185,40,40,20,800,10,7.0,2.0,1.0,0.75,2,37.13,11.89,4.11,7.78,11.00,12.73,32.02,11.07,20.95,29.63,34.28
Zn-Na2WO4/SiO2,Zn,30,Na,11,W,74,SiO2,11,0.370,0.185,40,40,20,800,15,10.5,3.0,1.5,0.50,2,32.95,9.35,4.23,5.12,8.44,11.43,28.38,12.84,15.54,25.61,34.69
Zn-Na2WO4/SiO2,Zn,30,Na,11,W,74,SiO2,11,0.370,0.185,40,40,20,800,20,14.0,4.0,2.0,0.38,2,23.31,11.20,4.31,6.89,5.55,6.25,48.05,18.49,29.56,23.81,26.81
Zn-Na2WO4/SiO2,Zn,30,Na,11,W,74,SiO2,11,0.370,0.185,40,40,20,800,10,7.0,2.3,0.8,0.75,3,27.06,12.22,4.11,8.11,6.52,8.35,45.16,15.19,29.97,24.09,30.86
Zn-Na2WO4/SiO2,Zn,30,Na,11,W,74,SiO2,11,0.370,0.185,40,40,20,800,15,10.5,3.4,1.1,0.50,3,22.59,8.07,4.41,3.66,5.79,6.47,35.72,19.52,16.20,25.63,28.64
Zn-Na2WO4/SiO2,Zn,30,Na,11,W,74,SiO2,11,0.370,0.185,40,40,20,800,20,14.0,4.5,1.5,0.38,3,16.82,9.26,4.13,5.13,2.74,3.72,55.05,24.55,30.50,16.29,22.12
Zn-Na2WO4/SiO2,Zn,30,Na,11,W,74,SiO2,11,0.370,0.185,40,40,20,800,10,7.0,2.4,0.6,0.75,4,22.10,11.30,4.05,7.25,4.19,5.86,51.13,18.33,32.81,18.96,26.52
Zn-Na2WO4/SiO2,Zn,30,Na,11,W,74,SiO2,11,0.370,0.185,40,40,20,800,15,10.5,3.6,0.9,0.50,4,18.08,6.63,3.96,2.67,4.90,4.18,36.67,21.90,14.77,27.10,23.12
Zn-Na2WO4/SiO2,Zn,30,Na,11,W,74,SiO2,11,0.370,0.185,40,40,20,800,20,14.0,4.8,1.2,0.38,4,14.84,7.86,3.93,3.93,2.45,2.85,52.96,26.48,26.48,16.51,19.20
Zn-Na2WO4/SiO2,Zn,30,Na,11,W,74,SiO2,11,0.370,0.185,40,40,20,800,10,7.0,2.6,0.4,0.75,6,15.26,9.98,3.95,6.03,2.18,3.93,65.40,25.88,39.52,14.29,25.75
Zn-Na2WO4/SiO2,Zn,30,Na,11,W,74,SiO2,11,0.370,0.185,40,40,20,800,15,10.5,3.9,0.6,0.50,6,11.67,5.85,3.79,2.06,3.24,2.98,50.13,32.48,17.65,27.76,25.54
Zn-Na2WO4/SiO2,Zn,30,Na,11,W,74,SiO2,11,0.370,0.185,40,40,20,800,20,14.0,5.1,0.9,0.38,6,12.57,6.28,3.54,2.74,1.61,2.00,49.96,28.16,21.80,12.81,15.91
Zn-Na2WO4/SiO2,Zn,30,Na,11,W,74,SiO2,11,0.370,0.185,40,40,20,775,10,1.5,5.7,2.8,0.75,2,33.02,7.39,1.65,5.74,18.02,8.24,22.38,5.00,17.38,54.57,24.95
Zn-Na2WO4/SiO2,Zn,30,Na,11,W,74,SiO2,11,0.370,0.185,40,40,20,775,15,2.3,8.5,4.3,0.50,2,33.26,9.27,2.68,6.59,16.36,9.51,27.87,8.06,19.81,49.19,28.59
Zn-Na2WO4/SiO2,Zn,30,Na,11,W,74,SiO2,11,0.370,0.185,40,40,20,775,20,3.0,11.3,5.7,0.38,2,33.00,9.13,3.48,5.65,17.07,8.90,27.67,10.55,17.12,51.73,26.97
Zn-Na2WO4/SiO2,Zn,30,Na,11,W,74,SiO2,11,0.370,0.185,40,40,20,775,10,1.5,6.4,2.1,0.75,3,23.53,8.04,2.46,5.58,10.14,6.11,34.17,10.45,23.71,43.09,25.97
Zn-Na2WO4/SiO2,Zn,30,Na,11,W,74,SiO2,11,0.370,0.185,40,40,20,775,15,2.3,9.6,3.2,0.50,3,25.29,9.21,3.62,5.59,10.00,5.81,36.42,14.31,22.10,39.54,22.97
Zn-Na2WO4/SiO2,Zn,30,Na,11,W,74,SiO2,11,0.370,0.185,40,40,20,775,20,3.0,12.8,4.3,0.38,3,21.76,7.59,3.88,3.71,8.92,5.97,34.88,17.83,17.05,40.99,27.44
Zn-Na2WO4/SiO2,Zn,30,Na,11,W,74,SiO2,11,0.370,0.185,40,40,20,775,10,1.5,6.8,1.7,0.75,4,21.51,9.61,3.23,6.38,6.49,4.65,44.68,15.02,29.66,30.17,21.62
Zn-Na2WO4/SiO2,Zn,30,Na,11,W,74,SiO2,11,0.370,0.185,40,40,20,775,15,2.3,10.2,2.6,0.50,4,17.96,7.09,3.82,3.27,7.72,4.13,39.48,21.27,18.21,42.98,23.00
Zn-Na2WO4/SiO2,Zn,30,Na,11,W,74,SiO2,11,0.370,0.185,40,40,20,775,20,3.0,13.6,3.4,0.38,4,14.75,8.18,3.72,4.46,4.24,3.27,55.46,25.22,30.24,28.75,22.17
Zn-Na2WO4/SiO2,Zn,30,Na,11,W,74,SiO2,11,0.370,0.185,40,40,20,775,10,1.5,7.3,1.2,0.75,6,13.58,9.16,3.64,5.52,4.00,2.95,67.45,26.80,40.65,29.46,21.72
Zn-Na2WO4/SiO2,Zn,30,Na,11,W,74,SiO2,11,0.370,0.185,40,40,20,775,15,2.3,10.9,1.8,0.50,6,9.81,5.63,3.59,2.04,4.73,2.75,57.39,36.60,20.80,48.22,28.03
Zn-Na2WO4/SiO2,Zn,30,Na,11,W,74,SiO2,11,0.370,0.185,40,40,20,775,20,3.0,14.6,2.4,0.38,6,7.83,6.67,3.40,3.27,1.62,2.00,85.19,43.42,41.76,20.69,25.54
Zn-Na2WO4/SiO2,Zn,30,Na,11,W,74,SiO2,11,0.370,0.185,40,40,20,775,10,4.0,4.0,2.0,0.75,2,34.58,10.25,3.15,7.10,14.38,10.76,29.64,9.11,20.53,41.58,31.12
Zn-Na2WO4/SiO2,Zn,30,Na,11,W,74,SiO2,11,0.370,0.185,40,40,20,775,15,6.0,6.0,3.0,0.50,2,31.82,8.41,3.90,4.51,14.99,9.61,26.43,12.26,14.17,47.11,30.20
Zn-Na2WO4/SiO2,Zn,30,Na,11,W,74,SiO2,11,0.370,0.185,40,40,20,775,20,8.0,8.0,4.0,0.38,2,26.21,11.03,4.17,6.86,8.99,7.46,42.08,15.91,26.17,34.30,28.46
Zn-Na2WO4/SiO2,Zn,30,Na,11,W,74,SiO2,11,0.370,0.185,40,40,20,775,10,4.0,4.5,1.5,0.75,3,26.26,10.73,3.81,6.92,8.84,6.54,40.86,14.51,26.35,33.66,24.90
Zn-Na2WO4/SiO2,Zn,30,Na,11,W,74,SiO2,11,0.370,0.185,40,40,20,775,15,6.0,6.8,2.3,0.50,3,20.31,8.55,4.06,4.49,6.55,5.62,42.10,19.99,22.11,32.25,27.67
Zn-Na2WO4/SiO2,Zn,30,Na,11,W,74,SiO2,11,0.370,0.185,40,40,20,775,20,8.0,9.0,3.0,0.38,3,15.04,9.00,3.98,5.02,3.24,3.88,59.84,26.46,33.38,21.54,25.80
Zn-Na2WO4/SiO2,Zn,30,Na,11,W,74,SiO2,11,0.370,0.185,40,40,20,775,10,4.0,4.8,1.2,0.75,4,18.71,9.10,3.86,5.24,6.63,4.52,48.64,20.63,28.01,35.44,24.16
Zn-Na2WO4/SiO2,Zn,30,Na,11,W,74,SiO2,11,0.370,0.185,40,40,20,775,15,6.0,7.2,1.8,0.50,4,13.02,8.16,3.94,4.22,3.55,4.08,62.67,30.26,32.41,27.27,31.34
Zn-Na2WO4/SiO2,Zn,30,Na,11,W,74,SiO2,11,0.370,0.185,40,40,20,775,20,8.0,9.6,2.4,0.38,4,10.88,7.43,3.64,3.79,2.13,2.49,68.29,33.46,34.83,19.58,22.89
Zn-Na2WO4/SiO2,Zn,30,Na,11,W,74,SiO2,11,0.370,0.185,40,40,20,775,10,4.0,5.1,0.9,0.75,6,10.83,7.32,3.67,3.65,3.88,2.86,67.59,33.89,33.70,35.83,26.41
Zn-Na2WO4/SiO2,Zn,30,Na,11,W,74,SiO2,11,0.370,0.185,40,40,20,775,15,6.0,7.7,1.3,0.50,6,7.41,6.25,3.52,2.73,1.73,2.40,84.35,47.50,36.84,23.35,32.39
Zn-Na2WO4/SiO2,Zn,30,Na,11,W,74,SiO2,11,0.370,0.185,40,40,20,775,20,8.0,10.3,1.7,0.38,6,8.57,5.67,3.06,2.61,0.97,1.54,66.16,35.71,30.46,11.32,17.97
Zn-Na2WO4/SiO2,Zn,30,Na,11,W,74,SiO2,11,0.370,0.185,40,40,20,775,10,7.0,2.0,1.0,0.75,2,27.03,10.80,4.21,6.59,5.85,9.18,39.96,15.58,24.38,21.64,33.96
Zn-Na2WO4/SiO2,Zn,30,Na,11,W,74,SiO2,11,0.370,0.185,40,40,20,775,15,10.5,3.0,1.5,0.50,2,19.89,9.42,4.30,5.12,3.78,5.35,47.36,21.62,25.74,19.00,26.90
Zn-Na2WO4/SiO2,Zn,30,Na,11,W,74,SiO2,11,0.370,0.185,40,40,20,775,20,14.0,4.0,2.0,0.38,2,11.96,6.80,3.92,2.88,2.36,3.26,56.86,32.78,24.08,19.73,27.26
Zn-Na2WO4/SiO2,Zn,30,Na,11,W,74,SiO2,11,0.370,0.185,40,40,20,775,10,7.0,2.3,0.8,0.75,3,19.69,8.84,4.11,4.73,4.35,5.33,44.90,20.87,24.02,22.09,27.07
Zn-Na2WO4/SiO2,Zn,30,Na,11,W,74,SiO2,11,0.370,0.185,40,40,20,775,15,10.5,3.4,1.1,0.50,3,12.34,6.66,3.69,2.97,2.25,2.96,53.97,29.90,24.07,18.23,23.99
Zn-Na2WO4/SiO2,Zn,30,Na,11,W,74,SiO2,11,0.370,0.185,40,40,20,775,20,14.0,4.5,1.5,0.38,3,10.08,4.88,3.21,1.67,1.04,2.19,48.41,31.85,16.57,10.32,21.73
Zn-Na2WO4/SiO2,Zn,30,Na,11,W,74,SiO2,11,0.370,0.185,40,40,20,775,10,7.0,2.4,0.6,0.75,4,15.64,7.68,3.95,3.73,2.90,4.02,49.10,25.26,23.85,18.54,25.70
Zn-Na2WO4/SiO2,Zn,30,Na,11,W,74,SiO2,11,0.370,0.185,40,40,20,775,15,10.5,3.6,0.9,0.50,4,10.14,5.44,3.30,2.14,1.72,2.08,53.65,32.54,21.10,16.96,20.51
Zn-Na2WO4/SiO2,Zn,30,Na,11,W,74,SiO2,11,0.370,0.185,40,40,20,775,20,14.0,4.8,1.2,0.38,4,9.03,3.86,2.65,1.21,1.31,1.64,42.75,29.35,13.40,14.51,18.16
Zn-Na2WO4/SiO2,Zn,30,Na,11,W,74,SiO2,11,0.370,0.185,40,40,20,775,10,7.0,2.6,0.4,0.75,6,10.33,6.25,3.63,2.62,1.87,2.72,60.50,35.14,25.36,18.10,26.33
Zn-Na2WO4/SiO2,Zn,30,Na,11,W,74,SiO2,11,0.370,0.185,40,40,20,775,15,10.5,3.9,0.6,0.50,6,8.63,5.04,3.16,1.88,0.87,1.72,58.40,36.62,21.78,10.08,19.93
Zn-Na2WO4/SiO2,Zn,30,Na,11,W,74,SiO2,11,0.370,0.185,40,40,20,775,20,14.0,5.1,0.9,0.38,6,4.13,3.24,2.32,0.92,0.56,1.14,78.45,56.17,22.28,13.56,27.60
Zn-Na2WO4/SiO2,Zn,30,Na,11,W,74,SiO2,11,0.370,0.185,40,40,20,750,10,1.5,5.7,2.8,0.75,2,33.67,8.96,2.69,6.27,15.38,9.17,26.61,7.99,18.62,45.68,27.23
Zn-Na2WO4/SiO2,Zn,30,Na,11,W,74,SiO2,11,0.370,0.185,40,40,20,750,15,2.3,8.5,4.3,0.50,2,32.65,7.93,3.28,4.65,15.56,8.54,24.29,10.05,14.24,47.66,26.16
Zn-Na2WO4/SiO2,Zn,30,Na,11,W,74,SiO2,11,0.370,0.185,40,40,20,750,20,3.0,11.3,5.7,0.38,2,29.55,8.38,3.44,4.94,12.55,6.84,28.36,11.64,16.72,42.47,23.15
Zn-Na2WO4/SiO2,Zn,30,Na,11,W,74,SiO2,11,0.370,0.185,40,40,20,750,10,1.5,6.4,2.1,0.75,3,25.75,8.13,3.31,4.82,9.85,5.47,31.57,12.85,18.72,38.25,21.24
Zn-Na2WO4/SiO2,Zn,30,Na,11,W,74,SiO2,11,0.370,0.185,40,40,20,750,15,2.3,9.6,3.2,0.50,3,17.10,8.67,3.70,4.97,5.22,4.09,50.70,21.64,29.06,30.53,23.92
Zn-Na2WO4/SiO2,Zn,30,Na,11,W,74,SiO2,11,0.370,0.185,40,40,20,750,20,3.0,12.8,4.3,0.38,3,11.03,7.35,3.43,3.92,3.53,2.59,66.64,31.10,35.54,32.00,23.48
Zn-Na2WO4/SiO2,Zn,30,Na,11,W,74,SiO2,11,0.370,0.185,40,40,20,750,10,1.5,6.8,1.7,0.75,4,16.70,6.70,3.41,3.29,6.35,3.65,40.12,20.42,19.70,38.02,21.86
Zn-Na2WO4/SiO2,Zn,30,Na,11,W,74,SiO2,11,0.370,0.185,40,40,20,750,15,2.3,10.2,2.6,0.50,4,9.01,7.10,3.35,3.75,2.79,2.44,78.80,37.18,41.62,30.97,27.08
Zn-Na2WO4/SiO2,Zn,30,Na,11,W,74,SiO2,11,0.370,0.185,40,40,20,750,20,3.0,13.6,3.4,0.38,4,9.81,5.64,3.08,2.56,1.68,1.84,57.49,31.40,26.10,17.13,18.76
Zn-Na2WO4/SiO2,Zn,30,Na,11,W,74,SiO2,11,0.370,0.185,40,40,20,750,10,1.5,7.3,1.2,0.75,6,10.19,6.08,3.19,2.89,2.97,2.35,59.67,31.31,28.36,29.15,23.06
Zn-Na2WO4/SiO2,Zn,30,Na,11,W,74,SiO2,11,0.370,0.185,40,40,20,750,15,2.3,10.9,1.8,0.50,6,6.97,5.36,2.95,2.41,1.29,1.63,76.90,42.32,34.58,18.51,23.39
Zn-Na2WO4/SiO2,Zn,30,Na,11,W,74,SiO2,11,0.370,0.185,40,40,20,750,20,3.0,14.6,2.4,0.38,6,4.62,4.11,2.49,1.62,0.68,1.22,88.96,53.90,35.06,14.72,26.41
Zn-Na2WO4/SiO2,Zn,30,Na,11,W,74,SiO2,11,0.370,0.185,40,40,20,750,10,4.0,4.0,2.0,0.75,2,28.81,9.03,3.76,5.27,12.63,8.42,31.34,13.05,18.29,43.84,29.23
Zn-Na2WO4/SiO2,Zn,30,Na,11,W,74,SiO2,11,0.370,0.185,40,40,20,750,15,6.0,6.0,3.0,0.50,2,23.28,9.33,3.97,5.36,9.41,6.76,40.08,17.05,23.02,40.42,29.04
Zn-Na2WO4/SiO2,Zn,30,Na,11,W,74,SiO2,11,0.370,0.185,40,40,20,750,20,8.0,8.0,4.0,0.38,2,12.19,7.44,3.86,3.58,3.74,3.64,61.03,31.67,29.37,30.68,29.86
Zn-Na2WO4/SiO2,Zn,30,Na,11,W,74,SiO2,11,0.370,0.185,40,40,20,750,10,4.0,4.5,1.5,0.75,3,18.46,9.07,3.80,5.27,5.09,4.79,49.13,20.59,28.55,27.57,25.95
Zn-Na2WO4/SiO2,Zn,30,Na,11,W,74,SiO2,11,0.370,0.185,40,40,20,750,15,6.0,6.8,2.3,0.50,3,10.58,6.78,3.57,3.21,2.45,2.88,64.08,33.74,30.34,23.16,27.22
Zn-Na2WO4/SiO2,Zn,30,Na,11,W,74,SiO2,11,0.370,0.185,40,40,20,750,20,8.0,9.0,3.0,0.38,3,6.72,4.98,2.98,2.00,1.40,1.96,74.11,44.35,29.76,20.83,29.17
Zn-Na2WO4/SiO2,Zn,30,Na,11,W,74,SiO2,11,0.370,0.185,40,40,20,750,10,4.0,4.8,1.2,0.75,4,11.25,7.60,3.65,3.95,2.59,3.33,67.56,32.44,35.11,23.02,29.60
Zn-Na2WO4/SiO2,Zn,30,Na,11,W,74,SiO2,11,0.370,0.185,40,40,20,750,15,6.0,7.2,1.8,0.50,4,7.53,5.47,3.10,2.37,1.28,1.97,72.64,41.17,31.47,17.00,26.16
Zn-Na2WO4/SiO2,Zn,30,Na,11,W,74,SiO2,11,0.370,0.185,40,40,20,750,20,8.0,9.6,2.4,0.38,4,4.65,3.90,2.61,1.29,0.90,1.41,83.87,56.13,27.74,19.35,30.32
Zn-Na2WO4/SiO2,Zn,30,Na,11,W,74,SiO2,11,0.370,0.185,40,40,20,750,10,4.0,5.1,0.9,0.75,6,8.35,5.69,3.09,2.60,1.49,1.97,68.14,37.01,31.14,17.84,23.59
Zn-Na2WO4/SiO2,Zn,30,Na,11,W,74,SiO2,11,0.370,0.185,40,40,20,750,15,6.0,7.7,1.3,0.50,6,7.04,4.81,2.85,1.96,0.88,1.56,68.32,40.48,27.84,12.50,22.16
Zn-Na2WO4/SiO2,Zn,30,Na,11,W,74,SiO2,11,0.370,0.185,40,40,20,750,20,8.0,10.3,1.7,0.38,6,5.68,3.42,2.27,1.15,0.34,1.06,60.21,39.96,20.25,5.99,18.66
Zn-Na2WO4/SiO2,Zn,30,Na,11,W,74,SiO2,11,0.370,0.185,40,40,20,750,10,7.0,2.0,1.0,0.75,2,15.21,6.74,3.87,2.87,3.38,4.39,44.31,25.44,18.87,22.22,28.86
Zn-Na2WO4/SiO2,Zn,30,Na,11,W,74,SiO2,11,0.370,0.185,40,40,20,750,15,10.5,3.0,1.5,0.50,2,9.72,4.44,2.95,1.49,1.19,2.51,45.68,30.35,15.33,12.24,25.82
Zn-Na2WO4/SiO2,Zn,30,Na,11,W,74,SiO2,11,0.370,0.185,40,40,20,750,20,14.0,4.0,2.0,0.38,2,7.30,3.49,2.35,1.14,0.80,1.46,47.81,32.19,15.62,10.96,20.00
Zn-Na2WO4/SiO2,Zn,30,Na,11,W,74,SiO2,11,0.370,0.185,40,40,20,750,10,7.0,2.3,0.8,0.75,3,11.75,5.42,3.26,2.16,1.98,2.97,46.13,27.74,18.38,16.85,25.28
Zn-Na2WO4/SiO2,Zn,30,Na,11,W,74,SiO2,11,0.370,0.185,40,40,20,750,15,10.5,3.4,1.1,0.50,3,7.10,3.50,2.54,0.96,0.18,1.63,49.30,35.77,13.52,2.54,22.96
Zn-Na2WO4/SiO2,Zn,30,Na,11,W,74,SiO2,11,0.370,0.185,40,40,20,750,20,14.0,4.5,1.5,0.38,3,6.50,2.60,1.79,0.81,0.03,1.01,40.00,27.54,12.46,0.46,15.54
Zn-Na2WO4/SiO2,Zn,30,Na,11,W,74,SiO2,11,0.370,0.185,40,40,20,750,10,7.0,2.4,0.6,0.75,4,9.51,4.67,2.92,1.75,1.69,2.30,49.11,30.70,18.40,17.77,24.19
Zn-Na2WO4/SiO2,Zn,30,Na,11,W,74,SiO2,11,0.370,0.185,40,40,20,750,15,10.5,3.6,0.9,0.50,4,6.42,3.34,2.50,0.84,0.68,1.60,52.02,38.94,13.08,10.59,24.92
Zn-Na2WO4/SiO2,Zn,30,Na,11,W,74,SiO2,11,0.370,0.185,40,40,20,750,20,14.0,4.8,1.2,0.38,4,4.91,2.74,1.93,0.81,0.22,1.03,55.80,39.31,16.50,4.48,20.98
Zn-Na2WO4/SiO2,Zn,30,Na,11,W,74,SiO2,11,0.370,0.185,40,40,20,750,10,7.0,2.6,0.4,0.75,6,4.86,4.23,2.84,1.39,0.92,1.74,87.04,58.44,28.60,18.93,35.80
Zn-Na2WO4/SiO2,Zn,30,Na,11,W,74,SiO2,11,0.370,0.185,40,40,20,750,15,10.5,3.9,0.6,0.50,6,5.62,2.33,1.79,0.54,0.46,1.04,41.46,31.85,9.61,8.19,18.51
Zn-Na2WO4/SiO2,Zn,30,Na,11,W,74,SiO2,11,0.370,0.185,40,40,20,750,20,14.0,5.1,0.9,0.38,6,5.12,1.82,1.39,0.43,0.40,0.68,35.55,27.15,8.40,7.81,13.28
Zn-Na2WO4/SiO2,Zn,30,Na,11,W,74,SiO2,11,0.370,0.185,40,40,20,700,10,1.5,5.7,2.8,0.75,2,19.45,6.95,2.87,4.08,8.10,4.40,35.73,14.76,20.98,41.65,22.62
Zn-Na2WO4/SiO2,Zn,30,Na,11,W,74,SiO2,11,0.370,0.185,40,40,20,700,15,2.3,8.5,4.3,0.50,2,9.94,5.23,2.70,2.53,4.62,3.07,52.62,27.16,25.45,46.48,30.89
Zn-Na2WO4/SiO2,Zn,30,Na,11,W,74,SiO2,11,0.370,0.185,40,40,20,700,20,3.0,11.3,5.7,0.38,2,6.90,3.71,2.24,1.47,2.76,2.27,53.77,32.46,21.30,40.00,32.90
Zn-Na2WO4/SiO2,Zn,30,Na,11,W,74,SiO2,11,0.370,0.185,40,40,20,700,10,1.5,6.4,2.1,0.75,3,10.85,4.08,2.31,1.77,2.12,2.25,37.60,21.29,16.31,19.54,20.74
Zn-Na2WO4/SiO2,Zn,30,Na,11,W,74,SiO2,11,0.370,0.185,40,40,20,700,15,2.3,9.6,3.2,0.50,3,4.35,3.50,2.12,1.38,1.76,1.97,80.46,48.74,31.72,40.46,45.29
Zn-Na2WO4/SiO2,Zn,30,Na,11,W,74,SiO2,11,0.370,0.185,40,40,20,700,20,3.0,12.8,4.3,0.38,3,3.75,1.90,1.34,0.56,0.50,0.85,50.67,35.73,14.93,13.33,22.67
Zn-Na2WO4/SiO2,Zn,30,Na,11,W,74,SiO2,11,0.370,0.185,40,40,20,700,10,1.5,6.8,1.7,0.75,4,4.48,3.00,1.97,1.03,1.15,1.61,66.96,43.97,22.99,25.67,35.94
Zn-Na2WO4/SiO2,Zn,30,Na,11,W,74,SiO2,11,0.370,0.185,40,40,20,700,15,2.3,10.2,2.6,0.50,4,3.30,1.96,1.28,0.68,0.33,0.88,59.39,38.79,20.61,10.00,26.67
Zn-Na2WO4/SiO2,Zn,30,Na,11,W,74,SiO2,11,0.370,0.185,40,40,20,700,20,3.0,13.6,3.4,0.38,4,2.90,1.43,0.96,0.47,0.03,0.53,49.31,33.10,16.21,1.03,18.28
Zn-Na2WO4/SiO2,Zn,30,Na,11,W,74,SiO2,11,0.370,0.185,40,40,20,700,10,1.5,7.3,1.2,0.75,6,3.19,2.09,1.44,0.65,0.34,1.00,65.52,45.14,20.38,10.66,31.35
Zn-Na2WO4/SiO2,Zn,30,Na,11,W,74,SiO2,11,0.370,0.185,40,40,20,700,15,2.3,10.9,1.8,0.50,6,2.30,1.43,1.02,0.41,0.10,0.56,62.17,44.35,17.83,4.35,24.35
Zn-Na2WO4/SiO2,Zn,30,Na,11,W,74,SiO2,11,0.370,0.185,40,40,20,700,20,3.0,14.6,2.4,0.38,6,1.91,1.03,0.75,0.28,0.04,0.36,53.93,39.27,14.66,2.09,18.85
Zn-Na2WO4/SiO2,Zn,30,Na,11,W,74,SiO2,11,0.370,0.185,40,40,20,700,10,4.0,4.0,2.0,0.75,2,7.45,4.06,2.51,1.55,2.25,3.04,54.50,33.69,20.81,30.20,40.81
Zn-Na2WO4/SiO2,Zn,30,Na,11,W,74,SiO2,11,0.370,0.185,40,40,20,700,15,6.0,6.0,3.0,0.50,2,4.22,3.34,2.14,1.20,1.59,2.21,79.15,50.71,28.44,37.68,52.37
Zn-Na2WO4/SiO2,Zn,30,Na,11,W,74,SiO2,11,0.370,0.185,40,40,20,700,20,8.0,8.0,4.0,0.38,2,2.31,2.08,1.45,0.63,0.66,1.11,90.04,62.77,27.27,28.57,48.05
Zn-Na2WO4/SiO2,Zn,30,Na,11,W,74,SiO2,11,0.370,0.185,40,40,20,700,10,4.0,4.5,1.5,0.75,3,3.82,2.87,1.88,0.99,0.66,1.59,75.13,49.21,25.92,17.28,41.62
Zn-Na2WO4/SiO2,Zn,30,Na,11,W,74,SiO2,11,0.370,0.185,40,40,20,700,15,6.0,6.8,2.3,0.50,3,2.13,1.63,1.14,0.49,0.14,0.79,76.53,53.52,23.00,6.57,37.09
Zn-Na2WO4/SiO2,Zn,30,Na,11,W,74,SiO2,11,0.370,0.185,40,40,20,700,20,8.0,9.0,3.0,0.38,3,1.79,1.19,0.87,0.32,0.21,0.52,66.48,48.60,17.88,11.73,29.05
Zn-Na2WO4/SiO2,Zn,30,Na,11,W,74,SiO2,11,0.370,0.185,40,40,20,700,10,4.0,4.8,1.2,0.75,4,2.59,2.09,1.42,0.67,0.39,1.09,80.69,54.83,25.87,15.06,42.08
Zn-Na2WO4/SiO2,Zn,30,Na,11,W,74,SiO2,11,0.370,0.185,40,40,20,700,15,6.0,7.2,1.8,0.50,4,1.72,1.28,0.94,0.34,0.05,0.57,74.42,54.65,19.77,2.91,33.14
Zn-Na2WO4/SiO2,Zn,30,Na,11,W,74,SiO2,11,0.370,0.185,40,40,20,700,20,8.0,9.6,2.4,0.38,4,1.93,1.04,0.80,0.24,0.21,0.39,53.89,41.45,12.44,10.88,20.21
Zn-Na2WO4/SiO2,Zn,30,Na,11,W,74,SiO2,11,0.370,0.185,40,40,20,700,10,4.0,5.1,0.9,0.75,6,1.90,1.59,1.14,0.45,0.04,0.69,83.68,60.00,23.68,2.11,36.32
Zn-Na2WO4/SiO2,Zn,30,Na,11,W,74,SiO2,11,0.370,0.185,40,40,20,700,15,6.0,7.7,1.3,0.50,6,2.11,1.27,0.94,0.33,0.17,0.51,60.19,44.55,15.64,8.06,24.17
Zn-Na2WO4/SiO2,Zn,30,Na,11,W,74,SiO2,11,0.370,0.185,40,40,20,700,20,8.0,10.3,1.7,0.38,6,1.43,0.86,0.64,0.22,0.10,0.33,60.14,44.76,15.38,6.99,23.08
Zn-Na2WO4/SiO2,Zn,30,Na,11,W,74,SiO2,11,0.370,0.185,40,40,20,700,10,7.0,2.0,1.0,0.75,2,3.89,1.52,1.09,0.43,0.71,1.22,39.07,28.02,11.05,18.25,31.36
Zn-Na2WO4/SiO2,Zn,30,Na,11,W,74,SiO2,11,0.370,0.185,40,40,20,700,15,10.5,3.0,1.5,0.50,2,5.53,1.14,1.14,0.00,1.12,0.71,20.61,20.61,0.00,20.25,12.84
Zn-Na2WO4/SiO2,Zn,30,Na,11,W,74,SiO2,11,0.370,0.185,40,40,20,700,20,14.0,4.0,2.0,0.38,2,2.92,0.65,0.51,0.14,0.97,0.49,22.26,17.47,4.79,33.22,16.78
Zn-Na2WO4/SiO2,Zn,30,Na,11,W,74,SiO2,11,0.370,0.185,40,40,20,700,10,7.0,2.3,0.8,0.75,3,4.40,1.31,1.12,0.19,0.07,0.87,29.77,25.45,4.32,1.59,19.77
Zn-Na2WO4/SiO2,Zn,30,Na,11,W,74,SiO2,11,0.370,0.185,40,40,20,700,15,10.5,3.4,1.1,0.50,3,3.19,0.94,0.77,0.17,0.01,0.52,29.47,24.14,5.33,0.31,16.30
Zn-Na2WO4/SiO2,Zn,30,Na,11,W,74,SiO2,11,0.370,0.185,40,40,20,700,20,14.0,4.5,1.5,0.38,3,4.16,1.01,0.82,0.19,0.39,0.43,24.28,19.71,4.57,9.38,10.34
Zn-Na2WO4/SiO2,Zn,30,Na,11,W,74,SiO2,11,0.370,0.185,40,40,20,700,10,7.0,2.4,0.6,0.75,4,2.84,1.89,1.46,0.43,0.08,0.96,66.55,51.41,15.14,2.82,33.80
Zn-Na2WO4/SiO2,Zn,30,Na,11,W,74,SiO2,11,0.370,0.185,40,40,20,700,15,10.5,3.6,0.9,0.50,4,1.54,0.82,0.79,0.03,0.39,0.46,53.25,51.30,1.95,25.32,29.87
Zn-Na2WO4/SiO2,Zn,30,Na,11,W,74,SiO2,11,0.370,0.185,40,40,20,700,20,14.0,4.8,1.2,0.38,4,3.38,0.55,0.39,0.16,0.14,0.32,16.27,11.54,4.73,4.14,9.47
Zn-Na2WO4/SiO2,Zn,30,Na,11,W,74,SiO2,11,0.370,0.185,40,40,20,700,10,7.0,2.6,0.4,0.75,6,2.76,1.13,0.93,0.20,0.46,0.57,40.94,33.70,7.25,16.67,20.65
Zn-Na2WO4/SiO2,Zn,30,Na,11,W,74,SiO2,11,0.370,0.185,40,40,20,700,15,10.5,3.9,0.6,0.50,6,2.83,0.88,0.77,0.11,0.62,0.42,31.10,27.21,3.89,21.91,14.84
Zn-Na2WO4/SiO2,Zn,30,Na,11,W,74,SiO2,11,0.370,0.185,40,40,20,700,20,14.0,5.1,0.9,0.38,6,2.38,0.54,0.52,0.02,0.63,0.22,22.69,21.85,0.84,26.47,9.24
Y-Na2WO4/SiO2,Y,39,Na,11,W,74,SiO2,11,0.370,0.185,40,40,20,900,10,1.5,5.7,2.8,0.75,2,27.82,1.13,0.47,0.66,19.41,10.40,4.06,1.69,2.37,69.77,37.38
Y-Na2WO4/SiO2,Y,39,Na,11,W,74,SiO2,11,0.370,0.185,40,40,20,900,15,2.3,8.5,4.3,0.50,2,30.93,1.33,0.54,0.79,19.22,9.44,4.30,1.75,2.55,62.14,30.52
Y-Na2WO4/SiO2,Y,39,Na,11,W,74,SiO2,11,0.370,0.185,40,40,20,900,20,3.0,11.3,5.7,0.38,2,30.38,1.43,0.58,0.85,19.96,8.52,4.71,1.91,2.80,65.70,28.04
Y-Na2WO4/SiO2,Y,39,Na,11,W,74,SiO2,11,0.370,0.185,40,40,20,900,10,1.5,6.4,2.1,0.75,3,18.12,1.12,0.40,0.72,13.96,5.93,6.18,2.21,3.97,77.04,32.73
Y-Na2WO4/SiO2,Y,39,Na,11,W,74,SiO2,11,0.370,0.185,40,40,20,900,15,2.3,9.6,3.2,0.50,3,20.39,1.25,0.44,0.81,13.48,5.51,6.13,2.16,3.97,66.11,27.02
Y-Na2WO4/SiO2,Y,39,Na,11,W,74,SiO2,11,0.370,0.185,40,40,20,900,20,3.0,12.8,4.3,0.38,3,19.78,1.49,0.52,0.97,14.50,4.89,7.53,2.63,4.90,73.31,24.72
Y-Na2WO4/SiO2,Y,39,Na,11,W,74,SiO2,11,0.370,0.185,40,40,20,900,10,1.5,6.8,1.7,0.75,4,12.77,1.19,0.35,0.84,11.69,3.79,9.32,2.74,6.58,91.54,29.68
Y-Na2WO4/SiO2,Y,39,Na,11,W,74,SiO2,11,0.370,0.185,40,40,20,900,15,2.3,10.2,2.6,0.50,4,16.87,1.46,0.43,1.03,11.81,3.44,8.65,2.55,6.11,70.01,20.39
