Repository: ur-whitelab/BO-LIFT

# 🤖 BO-LIFT: Bayesian Optimization using in-context learning
BO-LIFT does regression with uncertainties using frozen Large Language Models by using token probabilities.
It uses LangChain to select examples to create in-context learning prompts from training data.
By selecting examples, it can consider more training data than it fits in the model's context window.
Being able to predict uncertainty, allow the employment of interesting techniques such as Bayesian Optimization.

## Usage 💻

You need to set up your OpenAI API key in order to use BO-LIFT.
You can do that using the `os` Python library:

```py
import os
os.environ["OPENAI_API_KEY"] = "<your-key-here>"
```

File: paper/dataset/oxidative_methane_coupling.csv (part 25 of 46)
Name,M1,M1_atom_number,M2,M2_atom_number,M3,M3_atom_number,Support ,Support_ID,M2_mol,M3_mol,M1_mol%,M2_mol%,M3_mol%,Temp,Total_flow,Ar_flow,CH4_flow,O2_flow,CT,CH4/O2,CH4_conv,C2y,C2H6y,C2H4y,COy,CO2y,C2s,C2H6s,C2H4s,COs,CO2s
Y-Na2WO4/SiO2,Y,39,Na,11,W,74,SiO2,11,0.370,0.185,40,40,20,900,20,3.0,13.6,3.4,0.38,4,12.73,1.77,0.50,1.27,11.96,2.85,13.90,3.93,9.98,93.95,22.39
Y-Na2WO4/SiO2,Y,39,Na,11,W,74,SiO2,11,0.370,0.185,40,40,20,900,10,1.5,7.3,1.2,0.75,6,11.44,1.17,0.33,0.84,8.28,2.41,10.23,2.88,7.34,72.38,21.07
Y-Na2WO4/SiO2,Y,39,Na,11,W,74,SiO2,11,0.370,0.185,40,40,20,900,15,2.3,10.9,1.8,0.50,6,8.79,1.41,0.43,0.98,8.21,1.93,16.04,4.89,11.15,93.40,21.96
Y-Na2WO4/SiO2,Y,39,Na,11,W,74,SiO2,11,0.370,0.185,40,40,20,900,20,3.0,14.6,2.4,0.38,6,11.10,1.51,0.45,1.06,7.90,1.70,13.60,4.05,9.55,71.17,15.32
Y-Na2WO4/SiO2,Y,39,Na,11,W,74,SiO2,11,0.370,0.185,40,40,20,900,10,4.0,4.0,2.0,0.75,2,31.03,1.58,0.47,1.11,24.12,8.29,5.09,1.51,3.58,77.73,26.72
Y-Na2WO4/SiO2,Y,39,Na,11,W,74,SiO2,11,0.370,0.185,40,40,20,900,15,6.0,6.0,3.0,0.50,2,32.33,1.67,0.50,1.17,23.29,7.11,5.17,1.55,3.62,72.04,21.99
Y-Na2WO4/SiO2,Y,39,Na,11,W,74,SiO2,11,0.370,0.185,40,40,20,900,20,8.0,8.0,4.0,0.38,2,31.93,2.03,0.61,1.42,23.94,6.60,6.36,1.91,4.45,74.98,20.67
Y-Na2WO4/SiO2,Y,39,Na,11,W,74,SiO2,11,0.370,0.185,40,40,20,900,10,4.0,4.5,1.5,0.75,3,19.37,1.13,0.41,0.72,15.59,5.02,5.83,2.12,3.72,80.49,25.92
Y-Na2WO4/SiO2,Y,39,Na,11,W,74,SiO2,11,0.370,0.185,40,40,20,900,15,6.0,6.8,2.3,0.50,3,19.80,1.49,0.53,0.96,15.51,4.25,7.53,2.68,4.85,78.33,21.46
Y-Na2WO4/SiO2,Y,39,Na,11,W,74,SiO2,11,0.370,0.185,40,40,20,900,20,8.0,9.0,3.0,0.38,3,20.48,1.66,0.57,1.09,15.48,3.81,8.11,2.78,5.32,75.59,18.60
Y-Na2WO4/SiO2,Y,39,Na,11,W,74,SiO2,11,0.370,0.185,40,40,20,900,10,4.0,4.8,1.2,0.75,4,14.87,1.14,0.39,0.75,12.05,3.54,7.67,2.62,5.04,81.04,23.81
Y-Na2WO4/SiO2,Y,39,Na,11,W,74,SiO2,11,0.370,0.185,40,40,20,900,15,6.0,7.2,1.8,0.50,4,15.54,1.33,0.42,0.91,11.76,2.98,8.56,2.70,5.86,75.68,19.18
Y-Na2WO4/SiO2,Y,39,Na,11,W,74,SiO2,11,0.370,0.185,40,40,20,900,20,8.0,9.6,2.4,0.38,4,17.05,1.44,0.60,0.84,10.97,2.86,8.45,3.52,4.93,64.34,16.77
Y-Na2WO4/SiO2,Y,39,Na,11,W,74,SiO2,11,0.370,0.185,40,40,20,900,10,4.0,5.1,0.9,0.75,6,10.02,1.05,0.37,0.68,8.10,2.13,10.48,3.69,6.79,80.84,21.26
Y-Na2WO4/SiO2,Y,39,Na,11,W,74,SiO2,11,0.370,0.185,40,40,20,900,15,6.0,7.7,1.3,0.50,6,9.21,1.22,0.42,0.80,7.62,1.94,13.25,4.56,8.69,82.74,21.06
Y-Na2WO4/SiO2,Y,39,Na,11,W,74,SiO2,11,0.370,0.185,40,40,20,900,20,8.0,10.3,1.7,0.38,6,9.96,1.45,0.56,0.89,7.19,1.91,14.56,5.62,8.94,72.19,19.18
Y-Na2WO4/SiO2,Y,39,Na,11,W,74,SiO2,11,0.370,0.185,40,40,20,900,10,7.0,2.0,1.0,0.75,2,33.38,0.90,0.49,0.41,20.73,7.79,2.70,1.47,1.23,62.10,23.34
Y-Na2WO4/SiO2,Y,39,Na,11,W,74,SiO2,11,0.370,0.185,40,40,20,900,15,10.5,3.0,1.5,0.50,2,33.27,1.25,0.79,0.46,17.72,8.16,3.76,2.37,1.38,53.26,24.53
Y-Na2WO4/SiO2,Y,39,Na,11,W,74,SiO2,11,0.370,0.185,40,40,20,900,20,14.0,4.0,2.0,0.38,2,31.21,1.61,0.79,0.82,16.49,9.24,5.16,2.53,2.63,52.84,29.61
Y-Na2WO4/SiO2,Y,39,Na,11,W,74,SiO2,11,0.370,0.185,40,40,20,900,10,7.0,2.3,0.8,0.75,3,21.07,0.91,0.46,0.45,12.60,5.56,4.32,2.18,2.14,59.80,26.39
Y-Na2WO4/SiO2,Y,39,Na,11,W,74,SiO2,11,0.370,0.185,40,40,20,900,15,10.5,3.4,1.1,0.50,3,21.47,1.42,0.76,0.66,10.02,5.75,6.61,3.54,3.07,46.67,26.78
Y-Na2WO4/SiO2,Y,39,Na,11,W,74,SiO2,11,0.370,0.185,40,40,20,900,20,14.0,4.5,1.5,0.38,3,21.16,2.01,0.91,1.10,8.83,6.63,9.50,4.30,5.20,41.73,31.33
Y-Na2WO4/SiO2,Y,39,Na,11,W,74,SiO2,11,0.370,0.185,40,40,20,900,10,7.0,2.4,0.6,0.75,4,15.60,1.02,0.45,0.57,9.61,4.35,6.54,2.88,3.65,61.60,27.88
Y-Na2WO4/SiO2,Y,39,Na,11,W,74,SiO2,11,0.370,0.185,40,40,20,900,15,10.5,3.6,0.9,0.50,4,16.21,1.51,0.69,0.82,8.11,4.31,9.32,4.26,5.06,50.03,26.59
Y-Na2WO4/SiO2,Y,39,Na,11,W,74,SiO2,11,0.370,0.185,40,40,20,900,20,14.0,4.8,1.2,0.38,4,17.94,2.26,0.94,1.32,6.95,5.08,12.60,5.24,7.36,38.74,28.32
Y-Na2WO4/SiO2,Y,39,Na,11,W,74,SiO2,11,0.370,0.185,40,40,20,900,10,7.0,2.6,0.4,0.75,6,12.02,0.98,0.38,0.60,6.28,2.61,8.15,3.16,4.99,52.25,21.71
Y-Na2WO4/SiO2,Y,39,Na,11,W,74,SiO2,11,0.370,0.185,40,40,20,900,15,10.5,3.9,0.6,0.50,6,11.34,1.65,0.74,0.91,4.92,2.87,14.55,6.53,8.02,43.39,25.31
Y-Na2WO4/SiO2,Y,39,Na,11,W,74,SiO2,11,0.370,0.185,40,40,20,900,20,14.0,5.1,0.9,0.38,6,13.63,3.45,1.10,2.35,3.49,3.61,25.31,8.07,17.24,25.61,26.49
Y-Na2WO4/SiO2,Y,39,Na,11,W,74,SiO2,11,0.370,0.185,40,40,20,850,10,1.5,5.7,2.8,0.75,2,27.96,1.03,0.64,0.39,20.54,8.71,3.68,2.29,1.39,73.46,31.15
Y-Na2WO4/SiO2,Y,39,Na,11,W,74,SiO2,11,0.370,0.185,40,40,20,850,15,2.3,8.5,4.3,0.50,2,30.23,1.66,0.81,0.85,22.99,7.16,5.49,2.68,2.81,76.05,23.69
Y-Na2WO4/SiO2,Y,39,Na,11,W,74,SiO2,11,0.370,0.185,40,40,20,850,20,3.0,11.3,5.7,0.38,2,31.53,2.41,0.93,1.48,23.46,6.32,7.64,2.95,4.69,74.41,20.04
Y-Na2WO4/SiO2,Y,39,Na,11,W,74,SiO2,11,0.370,0.185,40,40,20,850,10,1.5,6.4,2.1,0.75,3,18.64,1.59,0.60,0.99,16.11,4.37,8.53,3.22,5.31,86.43,23.44
Y-Na2WO4/SiO2,Y,39,Na,11,W,74,SiO2,11,0.370,0.185,40,40,20,850,15,2.3,9.6,3.2,0.50,3,19.62,2.04,0.80,1.24,16.05,3.88,10.40,4.08,6.32,81.80,19.78
Y-Na2WO4/SiO2,Y,39,Na,11,W,74,SiO2,11,0.370,0.185,40,40,20,850,20,3.0,12.8,4.3,0.38,3,20.18,2.19,1.04,1.15,15.40,3.80,10.85,5.15,5.70,76.31,18.83
Y-Na2WO4/SiO2,Y,39,Na,11,W,74,SiO2,11,0.370,0.185,40,40,20,850,10,1.5,6.8,1.7,0.75,4,13.89,1.59,0.59,1.00,12.40,2.87,11.45,4.25,7.20,89.27,20.66
Y-Na2WO4/SiO2,Y,39,Na,11,W,74,SiO2,11,0.370,0.185,40,40,20,850,15,2.3,10.2,2.6,0.50,4,15.25,1.79,0.85,0.94,11.67,2.89,11.74,5.57,6.16,76.52,18.95
Y-Na2WO4/SiO2,Y,39,Na,11,W,74,SiO2,11,0.370,0.185,40,40,20,850,20,3.0,13.6,3.4,0.38,4,16.09,2.05,1.13,0.92,10.72,2.94,12.74,7.02,5.72,66.63,18.27
Y-Na2WO4/SiO2,Y,39,Na,11,W,74,SiO2,11,0.370,0.185,40,40,20,850,10,1.5,7.3,1.2,0.75,6,9.23,1.35,0.63,0.72,7.75,2.00,14.63,6.83,7.80,83.97,21.67
Y-Na2WO4/SiO2,Y,39,Na,11,W,74,SiO2,11,0.370,0.185,40,40,20,850,15,2.3,10.9,1.8,0.50,6,9.36,1.71,0.87,0.84,6.93,2.13,18.27,9.29,8.97,74.04,22.76
Y-Na2WO4/SiO2,Y,39,Na,11,W,74,SiO2,11,0.370,0.185,40,40,20,850,20,3.0,14.6,2.4,0.38,6,10.24,2.13,1.15,0.98,6.14,2.41,20.80,11.23,9.57,59.96,23.54
Y-Na2WO4/SiO2,Y,39,Na,11,W,74,SiO2,11,0.370,0.185,40,40,20,850,10,4.0,4.0,2.0,0.75,2,32.10,2.08,0.69,1.39,23.93,6.91,6.48,2.15,4.33,74.55,21.53
Y-Na2WO4/SiO2,Y,39,Na,11,W,74,SiO2,11,0.370,0.185,40,40,20,850,15,6.0,6.0,3.0,0.50,2,31.64,2.03,0.90,1.13,22.64,6.35,6.42,2.84,3.57,71.55,20.07
Y-Na2WO4/SiO2,Y,39,Na,11,W,74,SiO2,11,0.370,0.185,40,40,20,850,20,8.0,8.0,4.0,0.38,2,30.69,2.16,1.15,1.01,20.81,6.62,7.04,3.75,3.29,67.81,21.57
Y-Na2WO4/SiO2,Y,39,Na,11,W,74,SiO2,11,0.370,0.185,40,40,20,850,10,4.0,4.5,1.5,0.75,3,21.37,1.38,0.72,0.66,14.97,4.27,6.46,3.37,3.09,70.05,19.98
Y-Na2WO4/SiO2,Y,39,Na,11,W,74,SiO2,11,0.370,0.185,40,40,20,850,15,6.0,6.8,2.3,0.50,3,20.82,1.85,1.04,0.81,12.69,4.69,8.89,5.00,3.89,60.95,22.53
Y-Na2WO4/SiO2,Y,39,Na,11,W,74,SiO2,11,0.370,0.185,40,40,20,850,20,8.0,9.0,3.0,0.38,3,21.33,2.32,1.28,1.04,12.10,5.25,10.88,6.00,4.88,56.73,24.61
Y-Na2WO4/SiO2,Y,39,Na,11,W,74,SiO2,11,0.370,0.185,40,40,20,850,10,4.0,4.8,1.2,0.75,4,15.45,1.34,0.70,0.64,10.62,3.49,8.67,4.53,4.14,68.74,22.59
Y-Na2WO4/SiO2,Y,39,Na,11,W,74,SiO2,11,0.370,0.185,40,40,20,850,15,6.0,7.2,1.8,0.50,4,15.70,2.06,1.13,0.93,8.78,4.13,13.12,7.20,5.92,55.92,26.31
Y-Na2WO4/SiO2,Y,39,Na,11,W,74,SiO2,11,0.370,0.185,40,40,20,850,20,8.0,9.6,2.4,0.38,4,15.01,3.25,1.60,1.65,7.55,4.94,21.65,10.66,10.99,50.30,32.91
Y-Na2WO4/SiO2,Y,39,Na,11,W,74,SiO2,11,0.370,0.185,40,40,20,850,10,4.0,5.1,0.9,0.75,6,8.72,1.39,0.77,0.62,6.24,2.48,15.94,8.83,7.11,71.56,28.44
Y-Na2WO4/SiO2,Y,39,Na,11,W,74,SiO2,11,0.370,0.185,40,40,20,850,15,6.0,7.7,1.3,0.50,6,9.87,2.40,1.18,1.22,4.91,3.27,24.32,11.96,12.36,49.75,33.13
Y-Na2WO4/SiO2,Y,39,Na,11,W,74,SiO2,11,0.370,0.185,40,40,20,850,20,8.0,10.3,1.7,0.38,6,13.79,8.40,2.59,5.81,2.85,3.56,60.91,18.78,42.13,20.67,25.82
Y-Na2WO4/SiO2,Y,39,Na,11,W,74,SiO2,11,0.370,0.185,40,40,20,850,10,7.0,2.0,1.0,0.75,2,30.25,1.83,1.06,0.77,14.18,11.19,6.05,3.50,2.55,46.88,36.99
Y-Na2WO4/SiO2,Y,39,Na,11,W,74,SiO2,11,0.370,0.185,40,40,20,850,15,10.5,3.0,1.5,0.50,2,34.30,5.71,2.05,3.66,10.58,12.58,16.65,5.98,10.67,30.85,36.68
Y-Na2WO4/SiO2,Y,39,Na,11,W,74,SiO2,11,0.370,0.185,40,40,20,850,20,14.0,4.0,2.0,0.38,2,37.81,12.24,3.08,9.16,10.30,11.13,32.37,8.15,24.23,27.24,29.44
Y-Na2WO4/SiO2,Y,39,Na,11,W,74,SiO2,11,0.370,0.185,40,40,20,850,10,7.0,2.3,0.8,0.75,3,20.38,2.35,1.19,1.16,8.54,8.05,11.53,5.84,5.69,41.90,39.50
Y-Na2WO4/SiO2,Y,39,Na,11,W,74,SiO2,11,0.370,0.185,40,40,20,850,15,10.5,3.4,1.1,0.50,3,25.20,12.56,3.01,9.55,5.78,7.73,49.84,11.94,37.90,22.94,30.67
Y-Na2WO4/SiO2,Y,39,Na,11,W,74,SiO2,11,0.370,0.185,40,40,20,850,20,14.0,4.5,1.5,0.38,3,26.52,12.07,3.22,8.85,7.51,5.45,45.51,12.14,33.37,28.32,20.55
Y-Na2WO4/SiO2,Y,39,Na,11,W,74,SiO2,11,0.370,0.185,40,40,20,850,10,7.0,2.4,0.6,0.75,4,15.64,3.49,1.38,2.11,5.24,6.57,22.31,8.82,13.49,33.50,42.01
Y-Na2WO4/SiO2,Y,39,Na,11,W,74,SiO2,11,0.370,0.185,40,40,20,850,15,10.5,3.6,0.9,0.50,4,24.24,11.59,3.00,8.59,4.86,4.55,47.81,12.38,35.44,20.05,18.77
Y-Na2WO4/SiO2,Y,39,Na,11,W,74,SiO2,11,0.370,0.185,40,40,20,850,20,14.0,4.8,1.2,0.38,4,20.49,10.21,3.39,6.82,5.05,3.40,49.83,16.54,33.28,24.65,16.59
Y-Na2WO4/SiO2,Y,39,Na,11,W,74,SiO2,11,0.370,0.185,40,40,20,850,10,7.0,2.6,0.4,0.75,6,13.91,7.28,2.05,5.23,1.92,4.25,52.34,14.74,37.60,13.80,30.55
Y-Na2WO4/SiO2,Y,39,Na,11,W,74,SiO2,11,0.370,0.185,40,40,20,850,15,10.5,3.9,0.6,0.50,6,17.86,9.67,2.93,6.74,2.22,2.68,54.14,16.41,37.74,12.43,15.01
Y-Na2WO4/SiO2,Y,39,Na,11,W,74,SiO2,11,0.370,0.185,40,40,20,850,20,14.0,5.1,0.9,0.38,6,16.15,8.24,3.19,5.05,2.55,2.09,51.02,19.75,31.27,15.79,12.94
Y-Na2WO4/SiO2,Y,39,Na,11,W,74,SiO2,11,0.370,0.185,40,40,20,800,10,1.5,5.7,2.8,0.75,2,35.20,1.82,1.23,0.59,19.48,6.49,5.17,3.49,1.68,55.34,18.44
Y-Na2WO4/SiO2,Y,39,Na,11,W,74,SiO2,11,0.370,0.185,40,40,20,800,15,2.3,8.5,4.3,0.50,2,35.36,2.27,1.58,0.69,19.10,7.00,6.42,4.47,1.95,54.02,19.80
Y-Na2WO4/SiO2,Y,39,Na,11,W,74,SiO2,11,0.370,0.185,40,40,20,800,20,3.0,11.3,5.7,0.38,2,32.93,2.77,1.90,0.87,18.31,8.08,8.41,5.77,2.64,55.60,24.54
Y-Na2WO4/SiO2,Y,39,Na,11,W,74,SiO2,11,0.370,0.185,40,40,20,800,10,1.5,6.4,2.1,0.75,3,26.18,1.92,1.31,0.61,12.11,4.87,7.33,5.00,2.33,46.26,18.60
Y-Na2WO4/SiO2,Y,39,Na,11,W,74,SiO2,11,0.370,0.185,40,40,20,800,15,2.3,9.6,3.2,0.50,3,23.19,2.63,1.71,0.92,11.47,5.68,11.34,7.37,3.97,49.46,24.49
Y-Na2WO4/SiO2,Y,39,Na,11,W,74,SiO2,11,0.370,0.185,40,40,20,800,20,3.0,12.8,4.3,0.38,3,22.28,4.28,2.39,1.89,8.96,7.53,19.21,10.73,8.48,40.22,33.80
Y-Na2WO4/SiO2,Y,39,Na,11,W,74,SiO2,11,0.370,0.185,40,40,20,800,10,1.5,6.8,1.7,0.75,4,19.40,1.94,1.29,0.65,8.78,4.07,10.00,6.65,3.35,45.26,20.98
Y-Na2WO4/SiO2,Y,39,Na,11,W,74,SiO2,11,0.370,0.185,40,40,20,800,15,2.3,10.2,2.6,0.50,4,20.60,3.16,1.88,1.28,6.99,5.22,15.34,9.13,6.21,33.93,25.34
Y-Na2WO4/SiO2,Y,39,Na,11,W,74,SiO2,11,0.370,0.185,40,40,20,800,20,3.0,13.6,3.4,0.38,4,21.50,8.15,3.19,4.96,5.83,3.93,37.91,14.84,23.07,27.12,18.28
Y-Na2WO4/SiO2,Y,39,Na,11,W,74,SiO2,11,0.370,0.185,40,40,20,800,10,1.5,7.3,1.2,0.75,6,13.98,2.15,1.31,0.84,5.28,3.20,15.38,9.37,6.01,37.77,22.89
Y-Na2WO4/SiO2,Y,39,Na,11,W,74,SiO2,11,0.370,0.185,40,40,20,800,15,2.3,10.9,1.8,0.50,6,16.02,6.83,2.95,3.88,4.41,2.34,42.63,18.41,24.22,27.53,14.61
Y-Na2WO4/SiO2,Y,39,Na,11,W,74,SiO2,11,0.370,0.185,40,40,20,800,20,3.0,14.6,2.4,0.38,6,12.85,7.71,2.91,4.80,2.23,1.30,60.00,22.65,37.35,17.35,10.12
Y-Na2WO4/SiO2,Y,39,Na,11,W,74,SiO2,11,0.370,0.185,40,40,20,800,10,4.0,4.0,2.0,0.75,2,30.27,2.13,1.49,0.64,17.51,9.95,7.04,4.92,2.11,57.85,32.87
Y-Na2WO4/SiO2,Y,39,Na,11,W,74,SiO2,11,0.370,0.185,40,40,20,800,15,6.0,6.0,3.0,0.50,2,30.42,4.07,2.29,1.78,13.89,11.93,13.38,7.53,5.85,45.66,39.22
Y-Na2WO4/SiO2,Y,39,Na,11,W,74,SiO2,11,0.370,0.185,40,40,20,800,20,8.0,8.0,4.0,0.38,2,32.69,8.72,3.49,5.23,12.51,11.26,26.67,10.68,16.00,38.27,34.44
Y-Na2WO4/SiO2,Y,39,Na,11,W,74,SiO2,11,0.370,0.185,40,40,20,800,10,4.0,4.5,1.5,0.75,3,21.68,2.58,1.59,0.99,9.83,7.60,11.90,7.33,4.57,45.34,35.06
Y-Na2WO4/SiO2,Y,39,Na,11,W,74,SiO2,11,0.370,0.185,40,40,20,800,15,6.0,6.8,2.3,0.50,3,25.79,8.90,3.32,5.58,7.38,7.54,34.51,12.87,21.64,28.62,29.24
Y-Na2WO4/SiO2,Y,39,Na,11,W,74,SiO2,11,0.370,0.185,40,40,20,800,20,8.0,9.0,3.0,0.38,3,21.34,10.65,3.30,7.35,5.95,3.41,49.91,15.46,34.44,27.88,15.98
Y-Na2WO4/SiO2,Y,39,Na,11,W,74,SiO2,11,0.370,0.185,40,40,20,800,10,4.0,4.8,1.2,0.75,4,16.67,4.46,2.15,2.31,5.95,6.44,26.75,12.90,13.86,35.69,38.63
Y-Na2WO4/SiO2,Y,39,Na,11,W,74,SiO2,11,0.370,0.185,40,40,20,800,15,6.0,7.2,1.8,0.50,4,18.18,10.11,3.23,6.88,4.56,3.03,55.61,17.77,37.84,25.08,16.67
Y-Na2WO4/SiO2,Y,39,Na,11,W,74,SiO2,11,0.370,0.185,40,40,20,800,20,8.0,9.6,2.4,0.38,4,15.43,8.99,3.28,5.71,3.03,1.90,58.26,21.26,37.01,19.64,12.31
Y-Na2WO4/SiO2,Y,39,Na,11,W,74,SiO2,11,0.370,0.185,40,40,20,800,10,4.0,5.1,0.9,0.75,6,14.71,8.41,2.94,5.47,3.42,2.64,57.17,19.99,37.19,23.25,17.95
Y-Na2WO4/SiO2,Y,39,Na,11,W,74,SiO2,11,0.370,0.185,40,40,20,800,15,6.0,7.7,1.3,0.50,6,10.97,8.38,3.15,5.23,1.72,1.54,76.39,28.71,47.68,15.68,14.04
Y-Na2WO4/SiO2,Y,39,Na,11,W,74,SiO2,11,0.370,0.185,40,40,20,800,20,8.0,10.3,1.7,0.38,6,8.51,6.82,3.01,3.81,1.11,1.00,80.14,35.37,44.77,13.04,11.75
Y-Na2WO4/SiO2,Y,39,Na,11,W,74,SiO2,11,0.370,0.185,40,40,20,800,10,7.0,2.0,1.0,0.75,2,34.38,11.66,3.62,8.04,10.49,9.40,33.92,10.53,23.39,30.51,27.34
Y-Na2WO4/SiO2,Y,39,Na,11,W,74,SiO2,11,0.370,0.185,40,40,20,800,15,10.5,3.0,1.5,0.50,2,26.50,11.85,4.01,7.84,4.83,4.05,44.72,15.13,29.58,18.23,15.28
Y-Na2WO4/SiO2,Y,39,Na,11,W,74,SiO2,11,0.370,0.185,40,40,20,800,20,14.0,4.0,2.0,0.38,2,20.59,9.75,3.89,5.86,2.97,2.51,47.35,18.89,28.46,14.42,12.19
Y-Na2WO4/SiO2,Y,39,Na,11,W,74,SiO2,11,0.370,0.185,40,40,20,800,10,7.0,2.3,0.8,0.75,3,21.81,12.24,3.60,8.64,4.48,4.74,56.12,16.51,39.61,20.54,21.73
Y-Na2WO4/SiO2,Y,39,Na,11,W,74,SiO2,11,0.370,0.185,40,40,20,800,15,10.5,3.4,1.1,0.50,3,15.68,9.92,4.00,5.92,2.07,2.41,63.27,25.51,37.76,13.20,15.37
Y-Na2WO4/SiO2,Y,39,Na,11,W,74,SiO2,11,0.370,0.185,40,40,20,800,20,14.0,4.5,1.5,0.38,3,12.15,7.56,3.56,4.00,1.09,1.55,62.22,29.30,32.92,8.97,12.76
Y-Na2WO4/SiO2,Y,39,Na,11,W,74,SiO2,11,0.370,0.185,40,40,20,800,10,7.0,2.4,0.6,0.75,4,18.92,10.42,3.68,6.74,2.44,3.05,55.07,19.45,35.62,12.90,16.12
Y-Na2WO4/SiO2,Y,39,Na,11,W,74,SiO2,11,0.370,0.185,40,40,20,800,15,10.5,3.6,0.9,0.50,4,12.52,8.05,3.54,4.51,0.90,1.64,64.30,28.27,36.02,7.19,13.10
Y-Na2WO4/SiO2,Y,39,Na,11,W,74,SiO2,11,0.370,0.185,40,40,20,800,20,14.0,4.8,1.2,0.38,4,10.25,6.12,3.25,2.87,0.19,1.08,59.71,31.71,28.00,1.85,10.54
Y-Na2WO4/SiO2,Y,39,Na,11,W,74,SiO2,11,0.370,0.185,40,40,20,800,10,7.0,2.6,0.4,0.75,6,13.83,8.31,3.16,5.15,1.03,1.93,60.09,22.85,37.24,7.45,13.96
Y-Na2WO4/SiO2,Y,39,Na,11,W,74,SiO2,11,0.370,0.185,40,40,20,800,15,10.5,3.9,0.6,0.50,6,10.33,5.56,2.91,2.65,0.16,0.96,53.82,28.17,25.65,1.55,9.29
Y-Na2WO4/SiO2,Y,39,Na,11,W,74,SiO2,11,0.370,0.185,40,40,20,800,20,14.0,5.1,0.9,0.38,6,7.57,4.25,2.47,1.78,0.12,0.67,56.14,32.63,23.51,1.59,8.85
Y-Na2WO4/SiO2,Y,39,Na,11,W,74,SiO2,11,0.370,0.185,40,40,20,775,10,1.5,5.7,2.8,0.75,2,30.10,2.32,1.74,0.58,18.62,8.33,7.71,5.78,1.93,61.86,27.67
Y-Na2WO4/SiO2,Y,39,Na,11,W,74,SiO2,11,0.370,0.185,40,40,20,775,15,2.3,8.5,4.3,0.50,2,32.83,3.17,2.11,1.06,16.13,10.56,9.66,6.43,3.23,49.13,32.17
Y-Na2WO4/SiO2,Y,39,Na,11,W,74,SiO2,11,0.370,0.185,40,40,20,775,20,3.0,11.3,5.7,0.38,2,31.93,6.30,3.22,3.08,13.55,11.96,19.73,10.08,9.65,42.44,37.46
Y-Na2WO4/SiO2,Y,39,Na,11,W,74,SiO2,11,0.370,0.185,40,40,20,775,10,1.5,6.4,2.1,0.75,3,22.08,2.63,1.77,0.86,10.30,6.87,11.91,8.02,3.89,46.65,31.11
Y-Na2WO4/SiO2,Y,39,Na,11,W,74,SiO2,11,0.370,0.185,40,40,20,775,15,2.3,9.6,3.2,0.50,3,22.94,7.37,3.32,4.05,7.87,7.96,32.13,14.47,17.65,34.31,34.70
Y-Na2WO4/SiO2,Y,39,Na,11,W,74,SiO2,11,0.370,0.185,40,40,20,775,20,3.0,12.8,4.3,0.38,3,19.29,9.75,3.22,6.53,6.24,3.33,50.54,16.69,33.85,32.35,17.26
Y-Na2WO4/SiO2,Y,39,Na,11,W,74,SiO2,11,0.370,0.185,40,40,20,775,10,1.5,6.8,1.7,0.75,4,17.00,4.46,2.36,2.10,6.00,6.29,26.24,13.88,12.35,35.29,37.00
Y-Na2WO4/SiO2,Y,39,Na,11,W,74,SiO2,11,0.370,0.185,40,40,20,775,15,2.3,10.2,2.6,0.50,4,16.83,9.20,3.09,6.11,4.38,2.92,54.66,18.36,36.30,26.02,17.35
Y-Na2WO4/SiO2,Y,39,Na,11,W,74,SiO2,11,0.370,0.185,40,40,20,775,20,3.0,13.6,3.4,0.38,4,10.99,7.91,3.15,4.76,3.25,1.56,71.97,28.66,43.31,29.57,14.19
Y-Na2WO4/SiO2,Y,39,Na,11,W,74,SiO2,11,0.370,0.185,40,40,20,775,10,1.5,7.3,1.2,0.75,6,14.16,7.06,2.93,4.13,3.66,2.54,49.86,20.69,29.17,25.85,17.94
Y-Na2WO4/SiO2,Y,39,Na,11,W,74,SiO2,11,0.370,0.185,40,40,20,775,15,2.3,10.9,1.8,0.50,6,10.37,6.80,2.83,3.97,1.77,1.11,65.57,27.29,38.28,17.07,10.70
Y-Na2WO4/SiO2,Y,39,Na,11,W,74,SiO2,11,0.370,0.185,40,40,20,775,20,3.0,14.6,2.4,0.38,6,7.82,5.44,2.64,2.80,1.11,0.70,69.57,33.76,35.81,14.19,8.95
Y-Na2WO4/SiO2,Y,39,Na,11,W,74,SiO2,11,0.370,0.185,40,40,20,775,10,4.0,4.0,2.0,0.75,2,30.20,5.27,2.69,2.58,12.21,13.97,17.45,8.91,8.54,40.43,46.26
Y-Na2WO4/SiO2,Y,39,Na,11,W,74,SiO2,11,0.370,0.185,40,40,20,775,15,6.0,6.0,3.0,0.50,2,30.04,11.25,3.46,7.79,10.05,8.72,37.45,11.52,25.93,33.46,29.03
Y-Na2WO4/SiO2,Y,39,Na,11,W,74,SiO2,11,0.370,0.185,40,40,20,775,20,8.0,8.0,4.0,0.38,2,23.03,10.75,3.54,7.21,8.52,4.03,46.68,15.37,31.31,37.00,17.50
Y-Na2WO4/SiO2,Y,39,Na,11,W,74,SiO2,11,0.370,0.185,40,40,20,775,10,4.0,4.5,1.5,0.75,3,24.52,9.09,3.23,5.86,7.51,6.31,37.07,13.17,23.90,30.63,25.73
Y-Na2WO4/SiO2,Y,39,Na,11,W,74,SiO2,11,0.370,0.185,40,40,20,775,15,6.0,6.8,2.3,0.50,3,15.70,9.66,3.35,6.31,4.45,2.54,61.53,21.34,40.19,28.34,16.18
Y-Na2WO4/SiO2,Y,39,Na,11,W,74,SiO2,11,0.370,0.185,40,40,20,775,20,8.0,9.0,3.0,0.38,3,11.12,7.96,3.34,4.62,2.84,1.53,71.58,30.04,41.55,25.54,13.76
Y-Na2WO4/SiO2,Y,39,Na,11,W,74,SiO2,11,0.370,0.185,40,40,20,775,10,4.0,4.8,1.2,0.75,4,18.78,9.63,3.17,6.46,4.23,3.16,51.28,16.88,34.40,22.52,16.83
Y-Na2WO4/SiO2,Y,39,Na,11,W,74,SiO2,11,0.370,0.185,40,40,20,775,15,6.0,7.2,1.8,0.50,4,10.03,8.03,3.25,4.78,2.37,1.53,80.06,32.40,47.66,23.63,15.25
Y-Na2WO4/SiO2,Y,39,Na,11,W,74,SiO2,11,0.370,0.185,40,40,20,775,20,8.0,9.6,2.4,0.38,4,7.81,6.16,2.93,3.23,1.36,0.96,78.87,37.52,41.36,17.41,12.29
Y-Na2WO4/SiO2,Y,39,Na,11,W,74,SiO2,11,0.370,0.185,40,40,20,775,10,4.0,5.1,0.9,0.75,6,11.35,7.46,2.96,4.50,2.13,1.48,65.73,26.08,39.65,18.77,13.04
Y-Na2WO4/SiO2,Y,39,Na,11,W,74,SiO2,11,0.370,0.185,40,40,20,775,15,6.0,7.7,1.3,0.50,6,7.92,5.76,2.78,2.98,0.69,0.82,72.73,35.10,37.63,8.71,10.35
Y-Na2WO4/SiO2,Y,39,Na,11,W,74,SiO2,11,0.370,0.185,40,40,20,775,20,8.0,10.3,1.7,0.38,6,4.75,4.28,2.40,1.88,0.28,0.56,90.11,50.53,39.58,5.89,11.79
Y-Na2WO4/SiO2,Y,39,Na,11,W,74,SiO2,11,0.370,0.185,40,40,20,775,10,7.0,2.0,1.0,0.75,2,22.09,11.43,3.91,7.52,4.91,4.12,51.74,17.70,34.04,22.23,18.65
Y-Na2WO4/SiO2,Y,39,Na,11,W,74,SiO2,11,0.370,0.185,40,40,20,775,15,10.5,3.0,1.5,0.50,2,15.47,8.03,3.70,4.33,1.89,1.94,51.91,23.92,27.99,12.22,12.54
Y-Na2WO4/SiO2,Y,39,Na,11,W,74,SiO2,11,0.370,0.185,40,40,20,775,20,14.0,4.0,2.0,0.38,2,9.72,6.14,3.39,2.75,0.90,1.32,63.17,34.88,28.29,9.26,13.58
Y-Na2WO4/SiO2,Y,39,Na,11,W,74,SiO2,11,0.370,0.185,40,40,20,775,10,7.0,2.3,0.8,0.75,3,13.63,9.01,3.72,5.29,1.79,2.23,66.10,27.29,38.81,13.13,16.36
Y-Na2WO4/SiO2,Y,39,Na,11,W,74,SiO2,11,0.370,0.185,40,40,20,775,15,10.5,3.4,1.1,0.50,3,9.82,6.44,3.39,3.05,0.51,1.30,65.58,34.52,31.06,5.19,13.24
Y-Na2WO4/SiO2,Y,39,Na,11,W,74,SiO2,11,0.370,0.185,40,40,20,775,20,14.0,4.5,1.5,0.38,3,7.19,4.51,2.83,1.68,0.21,0.83,62.73,39.36,23.37,2.92,11.54
Y-Na2WO4/SiO2,Y,39,Na,11,W,74,SiO2,11,0.370,0.185,40,40,20,775,10,7.0,2.4,0.6,0.75,4,10.97,7.63,3.55,4.08,0.99,1.64,69.55,32.36,37.19,9.02,14.95
Y-Na2WO4/SiO2,Y,39,Na,11,W,74,SiO2,11,0.370,0.185,40,40,20,775,15,10.5,3.6,0.9,0.50,4,6.52,4.83,2.76,2.07,0.08,0.85,74.08,42.33,31.75,1.23,13.04
Y-Na2WO4/SiO2,Y,39,Na,11,W,74,SiO2,11,0.370,0.185,40,40,20,775,20,14.0,4.8,1.2,0.38,4,5.63,3.39,2.12,1.27,0.49,0.58,60.21,37.66,22.56,8.70,10.30
Y-Na2WO4/SiO2,Y,39,Na,11,W,74,SiO2,11,0.370,0.185,40,40,20,775,10,7.0,2.6,0.4,0.75,6,7.28,5.64,2.97,2.67,0.10,1.05,77.47,40.80,36.68,1.37,14.42
Y-Na2WO4/SiO2,Y,39,Na,11,W,74,SiO2,11,0.370,0.185,40,40,20,775,15,10.5,3.9,0.6,0.50,6,5.35,3.20,2.07,1.13,0.45,0.57,59.81,38.69,21.12,8.41,10.65
Y-Na2WO4/SiO2,Y,39,Na,11,W,74,SiO2,11,0.370,0.185,40,40,20,775,20,14.0,5.1,0.9,0.38,6,3.34,2.22,1.48,0.74,0.57,0.41,66.47,44.31,22.16,17.07,12.28
Y-Na2WO4/SiO2,Y,39,Na,11,W,74,SiO2,11,0.370,0.185,40,40,20,750,10,1.5,5.7,2.8,0.75,2,28.66,3.39,2.31,1.08,13.39,12.74,11.83,8.06,3.77,46.72,44.45
Y-Na2WO4/SiO2,Y,39,Na,11,W,74,SiO2,11,0.370,0.185,40,40,20,750,15,2.3,8.5,4.3,0.50,2,29.50,8.38,3.34,5.04,10.78,11.47,28.41,11.32,17.08,36.54,38.88
Y-Na2WO4/SiO2,Y,39,Na,11,W,74,SiO2,11,0.370,0.185,40,40,20,750,20,3.0,11.3,5.7,0.38,2,24.34,9.54,3.24,6.30,9.88,4.63,39.19,13.31,25.88,40.59,19.02
Y-Na2WO4/SiO2,Y,39,Na,11,W,74,SiO2,11,0.370,0.185,40,40,20,750,10,1.5,6.4,2.1,0.75,3,23.20,7.61,3.14,4.47,7.17,7.01,32.80,13.53,19.27,30.91,30.22
Y-Na2WO4/SiO2,Y,39,Na,11,W,74,SiO2,11,0.370,0.185,40,40,20,750,15,2.3,9.6,3.2,0.50,3,15.84,8.60,3.13,5.47,5.65,2.64,54.29,19.76,34.53,35.67,16.67
Y-Na2WO4/SiO2,Y,39,Na,11,W,74,SiO2,11,0.370,0.185,40,40,20,750,20,3.0,12.8,4.3,0.38,3,11.61,7.15,3.00,4.15,3.69,1.47,61.58,25.84,35.75,31.78,12.66
Y-Na2WO4/SiO2,Y,39,Na,11,W,74,SiO2,11,0.370,0.185,40,40,20,750,10,1.5,6.8,1.7,0.75,4,16.18,8.34,2.92,5.42,4.49,2.59,51.55,18.05,33.50,27.75,16.01
Y-Na2WO4/SiO2,Y,39,Na,11,W,74,SiO2,11,0.370,0.185,40,40,20,750,15,2.3,10.2,2.6,0.50,4,11.97,7.55,2.92,4.63,3.49,1.95,63.07,24.39,38.68,29.16,16.29
Y-Na2WO4/SiO2,Y,39,Na,11,W,74,SiO2,11,0.370,0.185,40,40,20,750,20,3.0,13.6,3.4,0.38,4,6.65,4.94,2.46,2.48,1.72,0.77,74.29,36.99,37.29,25.86,11.58
Y-Na2WO4/SiO2,Y,39,Na,11,W,74,SiO2,11,0.370,0.185,40,40,20,750,10,1.5,7.3,1.2,0.75,6,13.93,6.23,2.60,3.63,1.88,1.20,44.72,18.66,26.06,13.50,8.61
Y-Na2WO4/SiO2,Y,39,Na,11,W,74,SiO2,11,0.370,0.185,40,40,20,750,15,2.3,10.9,1.8,0.50,6,6.16,4.41,2.41,2.00,0.96,0.62,71.59,39.12,32.47,15.58,10.06
Y-Na2WO4/SiO2,Y,39,Na,11,W,74,SiO2,11,0.370,0.185,40,40,20,750,20,3.0,14.6,2.4,0.38,6,3.62,3.27,1.92,1.35,0.39,0.40,90.33,53.04,37.29,10.77,11.05
Y-Na2WO4/SiO2,Y,39,Na,11,W,74,SiO2,11,0.370,0.185,40,40,20,750,10,4.0,4.0,2.0,0.75,2,27.84,10.58,3.38,7.20,9.65,8.74,38.00,12.14,25.86,34.66,31.39
Y-Na2WO4/SiO2,Y,39,Na,11,W,74,SiO2,11,0.370,0.185,40,40,20,750,15,6.0,6.0,3.0,0.50,2,16.54,9.31,3.49,5.82,6.49,3.10,56.29,21.10,35.19,39.24,18.74
Y-Na2WO4/SiO2,Y,39,Na,11,W,74,SiO2,11,0.370,0.185,40,40,20,750,20,8.0,8.0,4.0,0.38,2,10.96,7.50,3.31,4.19,4.00,1.77,68.43,30.20,38.23,36.50,16.15
Y-Na2WO4/SiO2,Y,39,Na,11,W,74,SiO2,11,0.370,0.185,40,40,20,750,10,4.0,4.5,1.5,0.75,3,16.50,8.82,3.25,5.57,4.49,2.76,53.45,19.70,33.76,27.21,16.73
Y-Na2WO4/SiO2,Y,39,Na,11,W,74,SiO2,11,0.370,0.185,40,40,20,750,15,6.0,6.8,2.3,0.50,3,12.63,7.21,3.09,4.12,3.09,1.75,57.09,24.47,32.62,24.47,13.86
Y-Na2WO4/SiO2,Y,39,Na,11,W,74,SiO2,11,0.370,0.185,40,40,20,750,20,8.0,9.0,3.0,0.38,3,6.20,5.59,2.75,2.84,1.61,1.05,90.16,44.35,45.81,25.97,16.94
Y-Na2WO4/SiO2,Y,39,Na,11,W,74,SiO2,11,0.370,0.185,40,40,20,750,10,4.0,4.8,1.2,0.75,4,11.11,7.29,3.05,4.24,2.30,1.65,65.62,27.45,38.16,20.70,14.85
Y-Na2WO4/SiO2,Y,39,Na,11,W,74,SiO2,11,0.370,0.185,40,40,20,750,15,6.0,7.2,1.8,0.50,4,4.82,4.77,2.63,2.14,0.98,0.79,98.96,54.56,44.40,20.33,16.39
Y-Na2WO4/SiO2,Y,39,Na,11,W,74,SiO2,11,0.370,0.185,40,40,20,750,20,8.0,9.6,2.4,0.38,4,3.72,3.46,2.12,1.34,0.51,0.52,93.01,56.99,36.02,13.71,13.98
Y-Na2WO4/SiO2,Y,39,Na,11,W,74,SiO2,11,0.370,0.185,40,40,20,750,10,4.0,5.1,0.9,0.75,6,5.72,4.92,2.55,2.37,0.88,0.81,86.01,44.58,41.43,15.38,14.16
Y-Na2WO4/SiO2,Y,39,Na,11,W,74,SiO2,11,0.370,0.185,40,40,20,750,15,6.0,7.7,1.3,0.50,6,3.57,3.28,2.01,1.27,0.20,0.44,91.88,56.30,35.57,5.60,12.32
Y-Na2WO4/SiO2,Y,39,Na,11,W,74,SiO2,11,0.370,0.185,40,40,20,750,20,8.0,10.3,1.7,0.38,6,3.72,2.35,1.55,0.80,0.18,0.32,63.17,41.67,21.51,4.84,8.60
Y-Na2WO4/SiO2,Y,39,Na,11,W,74,SiO2,11,0.370,0.185,40,40,20,750,10,7.0,2.0,1.0,0.75,2,12.07,7.18,3.61,3.57,1.91,1.98,59.49,29.91,29.58,15.82,16.40
Y-Na2WO4/SiO2,Y,39,Na,11,W,74,SiO2,11,0.370,0.185,40,40,20,750,15,10.5,3.0,1.5,0.50,2,8.47,4.85,3.04,1.81,0.46,1.22,57.26,35.89,21.37,5.43,14.40
Y-Na2WO4/SiO2,Y,39,Na,11,W,74,SiO2,11,0.370,0.185,40,40,20,750,20,14.0,4.0,2.0,0.38,2,3.78,3.59,2.34,1.25,0.30,0.89,94.97,61.90,33.07,7.94,23.54
Y-Na2WO4/SiO2,Y,39,Na,11,W,74,SiO2,11,0.370,0.185,40,40,20,750,10,7.0,2.3,0.8,0.75,3,7.08,5.38,3.06,2.32,0.46,1.27,75.99,43.22,32.77,6.50,17.94
Y-Na2WO4/SiO2,Y,39,Na,11,W,74,SiO2,11,0.370,0.185,40,40,20,750,15,10.5,3.4,1.1,0.50,3,7.06,4.24,2.67,1.57,0.06,0.95,60.06,37.82,22.24,0.85,13.46
Y-Na2WO4/SiO2,Y,39,Na,11,W,74,SiO2,11,0.370,0.185,40,40,20,750,20,14.0,4.5,1.5,0.38,3,6.63,2.25,1.48,0.77,0.68,0.51,33.94,22.32,11.61,10.26,7.69
Y-Na2WO4/SiO2,Y,39,Na,11,W,74,SiO2,11,0.370,0.185,40,40,20,750,10,7.0,2.4,0.6,0.75,4,5.88,4.38,2.65,1.73,0.11,0.95,74.49,45.07,29.42,1.87,16.16
Y-Na2WO4/SiO2,Y,39,Na,11,W,74,SiO2,11,0.370,0.185,40,40,20,750,15,10.5,3.6,0.9,0.50,4,4.15,2.49,1.84,0.65,0.67,0.53,60.00,44.34,15.66,16.14,12.77
Y-Na2WO4/SiO2,Y,39,Na,11,W,74,SiO2,11,0.370,0.185,40,40,20,750,20,14.0,4.8,1.2,0.38,4,3.16,1.70,1.18,0.52,0.80,0.37,53.80,37.34,16.46,25.32,11.71
Y-Na2WO4/SiO2,Y,39,Na,11,W,74,SiO2,11,0.370,0.185,40,40,20,750,10,7.0,2.6,0.4,0.75,6,4.20,3.32,2.13,1.19,0.32,0.61,79.05,50.71,28.33,7.62,14.52
Y-Na2WO4/SiO2,Y,39,Na,11,W,74,SiO2,11,0.370,0.185,40,40,20,750,15,10.5,3.9,0.6,0.50,6,3.03,2.07,1.45,0.62,0.50,0.41,68.32,47.85,20.46,16.50,13.53
Y-Na2WO4/SiO2,Y,39,Na,11,W,74,SiO2,11,0.370,0.185,40,40,20,750,20,14.0,5.1,0.9,0.38,6,3.46,1.46,1.19,0.27,0.86,0.31,42.20,34.39,7.80,24.86,8.96
Y-Na2WO4/SiO2,Y,39,Na,11,W,74,SiO2,11,0.370,0.185,40,40,20,700,10,1.5,5.7,2.8,0.75,2,19.97,7.53,2.93,4.60,8.43,4.68,37.71,14.67,23.03,42.21,23.44
Y-Na2WO4/SiO2,Y,39,Na,11,W,74,SiO2,11,0.370,0.185,40,40,20,700,15,2.3,8.5,4.3,0.50,2,9.38,5.43,2.60,2.83,4.71,1.74,57.89,27.72,30.17,50.21,18.55
Y-Na2WO4/SiO2,Y,39,Na,11,W,74,SiO2,11,0.370,0.185,40,40,20,700,20,3.0,11.3,5.7,0.38,2,6.72,3.74,2.14,1.60,2.70,1.03,55.65,31.85,23.81,40.18,15.33
Y-Na2WO4/SiO2,Y,39,Na,11,W,74,SiO2,11,0.370,0.185,40,40,20,700,10,1.5,6.4,2.1,0.75,3,7.95,4.71,2.38,2.33,2.81,1.37,59.25,29.94,29.31,35.35,17.23
Y-Na2WO4/SiO2,Y,39,Na,11,W,74,SiO2,11,0.370,0.185,40,40,20,700,15,2.3,9.6,3.2,0.50,3,5.12,3.01,1.76,1.25,1.34,0.74,58.79,34.38,24.41,26.17,14.45
Y-Na2WO4/SiO2,Y,39,Na,11,W,74,SiO2,11,0.370,0.185,40,40,20,700,20,3.0,12.8,4.3,0.38,3,2.76,2.02,1.26,0.76,0.75,0.49,73.19,45.65,27.54,27.17,17.75
Y-Na2WO4/SiO2,Y,39,Na,11,W,74,SiO2,11,0.370,0.185,40,40,20,700,10,1.5,6.8,1.7,0.75,4,5.45,3.20,1.81,1.39,1.19,0.79,58.72,33.21,25.50,21.83,14.50
Y-Na2WO4/SiO2,Y,39,Na,11,W,74,SiO2,11,0.370,0.185,40,40,20,700,15,2.3,10.2,2.6,0.50,4,3.05,2.56,1.54,1.02,0.86,0.62,83.93,50.49,33.44,28.20,20.33
Y-Na2WO4/SiO2,Y,39,Na,11,W,74,SiO2,11,0.370,0.185,40,40,20,700,20,3.0,13.6,3.4,0.38,4,1.96,1.34,0.92,0.42,0.10,0.30,68.37,46.94,21.43,5.10,15.31
Y-Na2WO4/SiO2,Y,39,Na,11,W,74,SiO2,11,0.370,0.185,40,40,20,700,10,1.5,7.3,1.2,0.75,6,7.80,2.05,1.32,0.73,0.33,0.44,26.28,16.92,9.36,4.23,5.64
Y-Na2WO4/SiO2,Y,39,Na,11,W,74,SiO2,11,0.370,0.185,40,40,20,700,15,2.3,10.9,1.8,0.50,6,1.41,1.31,0.93,0.38,0.04,0.27,92.91,65.96,26.95,2.84,19.15
Y-Na2WO4/SiO2,Y,39,Na,11,W,74,SiO2,11,0.370,0.185,40,40,20,700,20,3.0,14.6,2.4,0.38,6,0.64,0.88,0.66,0.22,0.01,0.18,137.50,103.13,34.38,1.56,28.13
Y-Na2WO4/SiO2,Y,39,Na,11,W,74,SiO2,11,0.370,0.185,40,40,20,700,10,4.0,4.0,2.0,0.75,2,7.56,4.56,2.31,2.25,2.85,1.67,60.32,30.56,29.76,37.70,22.09
Y-Na2WO4/SiO2,Y,39,Na,11,W,74,SiO2,11,0.370,0.185,40,40,20,700,15,6.0,6.0,3.0,0.50,2,3.09,2.55,1.67,0.88,1.02,0.81,82.52,54.05,28.48,33.01,26.21
Y-Na2WO4/SiO2,Y,39,Na,11,W,74,SiO2,11,0.370,0.185,40,40,20,700,20,8.0,8.0,4.0,0.38,2,2.40,1.74,1.17,0.57,0.40,0.57,72.50,48.75,23.75,16.67,23.75
Y-Na2WO4/SiO2,Y,39,Na,11,W,74,SiO2,11,0.370,0.185,40,40,20,700,10,4.0,4.5,1.5,0.75,3,4.35,2.83,1.81,1.02,0.84,0.82,65.06,41.61,23.45,19.31,18.85
Y-Na2WO4/SiO2,Y,39,Na,11,W,74,SiO2,11,0.370,0.185,40,40,20,700,15,6.0,6.8,2.3,0.50,3,2.68,1.96,1.24,0.72,0.26,0.56,73.13,46.27,26.87,9.70,20.90
Y-Na2WO4/SiO2,Y,39,Na,11,W,74,SiO2,11,0.370,0.185,40,40,20,700,20,8.0,9.0,3.0,0.38,3,1.47,1.34,0.97,0.37,0.08,0.39,91.16,65.99,25.17,5.44,26.53
Y-Na2WO4/SiO2,Y,39,Na,11,W,74,SiO2,11,0.370,0.185,40,40,20,700,10,4.0,4.8,1.2,0.75,4,3.47,2.16,1.48,0.68,0.30,0.59,62.25,42.65,19.60,8.65,17.00
Y-Na2WO4/SiO2,Y,39,Na,11,W,74,SiO2,11,0.370,0.185,40,40,20,700,15,6.0,7.2,1.8,0.50,4,1.68,1.21,0.90,0.31,0.04,0.32,72.02,53.57,18.45,2.38,19.05
Y-Na2WO4/SiO2,Y,39,Na,11,W,74,SiO2,11,0.370,0.185,40,40,20,700,20,8.0,9.6,2.4,0.38,4,1.52,0.91,0.66,0.25,0.39,0.24,59.87,43.42,16.45,25.66,15.79
Y-Na2WO4/SiO2,Y,39,Na,11,W,74,SiO2,11,0.370,0.185,40,40,20,700,10,4.0,5.1,0.9,0.75,6,1.61,1.39,0.96,0.43,0.11,0.34,86.34,59.63,26.71,6.83,21.12
Y-Na2WO4/SiO2,Y,39,Na,11,W,74,SiO2,11,0.370,0.185,40,40,20,700,15,6.0,7.7,1.3,0.50,6,0.97,0.85,0.62,0.23,0.26,0.20,87.63,63.92,23.71,26.80,20.62
Y-Na2WO4/SiO2,Y,39,Na,11,W,74,SiO2,11,0.370,0.185,40,40,20,700,20,8.0,10.3,1.7,0.38,6,0.89,0.61,0.45,0.16,0.28,0.14,68.54,50.56,17.98,31.46,15.73
Y-Na2WO4/SiO2,Y,39,Na,11,W,74,SiO2,11,0.370,0.185,40,40,20,700,10,7.0,2.0,1.0,0.75,2,3.84,1.62,1.28,0.34,0.57,0.74,42.19,33.33,8.85,14.84,19.27
Y-Na2WO4/SiO2,Y,39,Na,11,W,74,SiO2,11,0.370,0.185,40,40,20,700,15,10.5,3.0,1.5,0.50,2,2.93,1.00,0.89,0.11,1.07,0.49,34.13,30.38,3.75,36.52,16.72
Y-Na2WO4/SiO2,Y,39,Na,11,W,74,SiO2,11,0.370,0.185,40,40,20,700,20,14.0,4.0,2.0,0.38,2,2.82,0.81,0.78,0.03,1.31,0.43,28.72,27.66,1.06,46.45,15.25
Y-Na2WO4/SiO2,Y,39,Na,11,W,74,SiO2,11,0.370,0.185,40,40,20,700,10,7.0,2.3,0.8,0.75,3,3.11,1.26,1.02,0.24,0.74,0.51,40.51,32.80,7.72,23.79,16.40
Y-Na2WO4/SiO2,Y,39,Na,11,W,74,SiO2,11,0.370,0.185,40,40,20,700,15,10.5,3.4,1.1,0.50,3,2.81,0.97,0.77,0.20,0.84,0.42,34.52,27.40,7.12,29.89,14.95
Y-Na2WO4/SiO2,Y,39,Na,11,W,74,SiO2,11,0.370,0.185,40,40,20,700,20,14.0,4.5,1.5,0.38,3,1.97,0.68,0.53,0.15,1.12,0.26,34.52,26.90,7.61,56.85,13.20
Y-Na2WO4/SiO2,Y,39,Na,11,W,74,SiO2,11,0.370,0.185,40,40,20,700,10,7.0,2.4,0.6,0.75,4,3.36,2.21,1.68,0.53,0.45,0.64,65.77,50.00,15.77,13.39,19.05
Y-Na2WO4/SiO2,Y,39,Na,11,W,74,SiO2,11,0.370,0.185,40,40,20,700,15,10.5,3.6,0.9,0.50,4,1.47,0.61,0.61,0.00,0.78,0.25,41.50,41.50,0.00,53.06,17.01
Y-Na2WO4/SiO2,Y,39,Na,11,W,74,SiO2,11,0.370,0.185,40,40,20,700,20,14.0,4.8,1.2,0.38,4,3.38,0.53,0.33,0.20,1.01,0.18,15.68,9.76,5.92,29.88,5.33
Y-Na2WO4/SiO2,Y,39,Na,11,W,74,SiO2,11,0.370,0.185,40,40,20,700,10,7.0,2.6,0.4,0.75,6,1.70,0.86,0.68,0.18,0.81,0.27,50.59,40.00,10.59,47.65,15.88
Y-Na2WO4/SiO2,Y,39,Na,11,W,74,SiO2,11,0.370,0.185,40,40,20,700,15,10.5,3.9,0.6,0.50,6,2.06,0.56,0.42,0.14,0.86,0.21,27.18,20.39,6.80,41.75,10.19
Y-Na2WO4/SiO2,Y,39,Na,11,W,74,SiO2,11,0.370,0.185,40,40,20,700,20,14.0,5.1,0.9,0.38,6,1.29,0.46,0.37,0.09,0.80,0.16,35.66,28.68,6.98,62.02,12.40
Zr-Na2WO4/SiO2,Zr,40,Na,11,W,74,SiO2,11,0.370,0.185,40,40,20,900,10,1.5,5.7,2.8,0.75,2,29.98,4.56,0.52,4.04,22.96,11.46,15.21,1.73,13.48,76.58,38.23
Zr-Na2WO4/SiO2,Zr,40,Na,11,W,74,SiO2,11,0.370,0.185,40,40,20,900,15,2.3,8.5,4.3,0.50,2,33.36,5.31,0.59,4.72,23.99,9.93,15.92,1.77,14.15,71.91,29.77
Zr-Na2WO4/SiO2,Zr,40,Na,11,W,74,SiO2,11,0.370,0.185,40,40,20,900,20,3.0,11.3,5.7,0.38,2,34.12,5.85,0.64,5.21,24.46,9.00,17.15,1.88,15.27,71.69,26.38
Zr-Na2WO4/SiO2,Zr,40,Na,11,W,74,SiO2,11,0.370,0.185,40,40,20,900,10,1.5,6.4,2.1,0.75,3,20.41,4.71,0.48,4.23,16.68,6.84,23.08,2.35,20.73,81.72,33.51
Zr-Na2WO4/SiO2,Zr,40,Na,11,W,74,SiO2,11,0.370,0.185,40,40,20,900,15,2.3,9.6,3.2,0.50,3,20.55,5.85,0.54,5.31,17.39,5.94,28.47,2.63,25.84,84.62,28.91
Zr-Na2WO4/SiO2,Zr,40,Na,11,W,74,SiO2,11,0.370,0.185,40,40,20,900,20,3.0,12.8,4.3,0.38,3,22.01,6.36,0.58,5.78,17.38,5.20,28.90,2.64,26.26,78.96,23.63
Zr-Na2WO4/SiO2,Zr,40,Na,11,W,74,SiO2,11,0.370,0.185,40,40,20,900,10,1.5,6.8,1.7,0.75,4,13.29,4.83,0.45,4.38,13.44,4.94,36.34,3.39,32.96,101.13,37.17
Zr-Na2WO4/SiO2,Zr,40,Na,11,W,74,SiO2,11,0.370,0.185,40,40,20,900,15,2.3,10.2,2.6,0.50,4,11.74,5.84,0.53,5.31,13.43,4.09,49.74,4.51,45.23,114.40,34.84
Zr-Na2WO4/SiO2,Zr,40,Na,11,W,74,SiO2,11,0.370,0.185,40,40,20,900,20,3.0,13.6,3.4,0.38,4,12.37,6.51,0.58,5.93,13.59,3.62,52.63,4.69,47.94,109.86,29.26
Zr-Na2WO4/SiO2,Zr,40,Na,11,W,74,SiO2,11,0.370,0.185,40,40,20,900,10,1.5,7.3,1.2,0.75,6,9.89,4.56,0.37,4.19,9.30,3.09,46.11,3.74,42.37,94.03,31.24
Zr-Na2WO4/SiO2,Zr,40,Na,11,W,74,SiO2,11,0.370,0.185,40,40,20,900,15,2.3,10.9,1.8,0.50,6,17.61,5.32,0.50,4.82,9.30,2.54,30.21,2.84,27.37,52.81,14.42
Zr-Na2WO4/SiO2,Zr,40,Na,11,W,74,SiO2,11,0.370,0.185,40,40,20,900,20,3.0,14.6,2.4,0.38,6,11.28,5.50,0.52,4.98,8.43,2.14,48.76,4.61,44.15,74.73,18.97
Zr-Na2WO4/SiO2,Zr,40,Na,11,W,74,SiO2,11,0.370,0.185,40,40,20,900,10,4.0,4.0,2.0,0.75,2,34.19,4.21,0.54,3.67,24.14,11.22,12.31,1.58,10.73,70.61,32.82
Zr-Na2WO4/SiO2,Zr,40,Na,11,W,74,SiO2,11,0.370,0.185,40,40,20,900,15,6.0,6.0,3.0,0.50,2,35.62,5.01,0.53,4.48,25.03,9.80,14.07,1.49,12.58,70.27,27.51
Zr-Na2WO4/SiO2,Zr,40,Na,11,W,74,SiO2,11,0.370,0.185,40,40,20,900,20,8.0,8.0,4.0,0.38,2,36.85,5.66,0.65,5.01,25.47,8.67,15.36,1.76,13.60,69.12,23.53
Zr-Na2WO4/SiO2,Zr,40,Na,11,W,74,SiO2,11,0.370,0.185,40,40,20,900,10,4.0,4.5,1.5,0.75,3,24.18,4.52,0.40,4.12,17.32,6.64,18.69,1.65,17.04,71.63,27.46
Zr-Na2WO4/SiO2,Zr,40,Na,11,W,74,SiO2,11,0.370,0.185,40,40,20,900,15,6.0,6.8,2.3,0.50,3,24.36,5.40,0.50,4.90,17.08,5.44,22.17,2.05,20.11,70.11,22.33
Zr-Na2WO4/SiO2,Zr,40,Na,11,W,74,SiO2,11,0.370,0.185,40,40,20,900,20,8.0,9.0,3.0,0.38,3,25.36,6.09,0.55,5.54,16.68,4.82,24.01,2.17,21.85,65.77,19.01
Zr-Na2WO4/SiO2,Zr,40,Na,11,W,74,SiO2,11,0.370,0.185,40,40,20,900,10,4.0,4.8,1.2,0.75,4,17.36,4.63,0.40,4.23,13.34,4.77,26.67,2.30,24.37,76.84,27.48
Zr-Na2WO4/SiO2,Zr,40,Na,11,W,74,SiO2,11,0.370,0.185,40,40,20,900,15,6.0,7.2,1.8,0.50,4,18.89,5.18,0.41,4.77,13.13,3.96,27.42,2.17,25.25,69.51,20.96
Zr-Na2WO4/SiO2,Zr,40,Na,11,W,74,SiO2,11,0.370,0.185,40,40,20,900,20,8.0,9.6,2.4,0.38,4,18.55,5.90,0.60,5.30,12.46,3.44,31.81,3.23,28.57,67.17,18.54
Zr-Na2WO4/SiO2,Zr,40,Na,11,W,74,SiO2,11,0.370,0.185,40,40,20,900,10,4.0,5.1,0.9,0.75,6,12.21,4.15,0.35,3.80,8.70,2.98,33.99,2.87,31.12,71.25,24.41
Zr-Na2WO4/SiO2,Zr,40,Na,11,W,74,SiO2,11,0.370,0.185,40,40,20,900,15,6.0,7.7,1.3,0.50,6,11.88,4.81,0.45,4.36,7.79,2.41,40.49,3.79,36.70,65.57,20.29
Zr-Na2WO4/SiO2,Zr,40,Na,11,W,74,SiO2,11,0.370,0.185,40,40,20,900,20,8.0,10.3,1.7,0.38,6,13.10,4.86,0.58,4.28,7.24,2.21,37.10,4.43,32.67,55.27,16.87
Zr-Na2WO4/SiO2,Zr,40,Na,11,W,74,SiO2,11,0.370,0.185,40,40,20,900,10,7.0,2.0,1.0,0.75,2,40.00,4.22,0.49,3.73,23.27,9.98,10.55,1.23,9.33,58.18,24.95
Zr-Na2WO4/SiO2,Zr,40,Na,11,W,74,SiO2,11,0.370,0.185,40,40,20,900,15,10.5,3.0,1.5,0.50,2,41.53,5.25,0.62,4.63,22.12,8.36,12.64,1.49,11.15,53.26,20.13
Zr-Na2WO4/SiO2,Zr,40,Na,11,W,74,SiO2,11,0.370,0.185,40,40,20,900,20,14.0,4.0,2.0,0.38,2,39.83,5.89,0.68,5.21,22.01,7.75,14.79,1.71,13.08,55.26,19.46
Zr-Na2WO4/SiO2,Zr,40,Na,11,W,74,SiO2,11,0.370,0.185,40,40,20,900,10,7.0,2.3,0.8,0.75,3,28.29,4.49,0.37,4.12,15.11,6.28,15.87,1.31,14.56,53.41,22.20
Zr-Na2WO4/SiO2,Zr,40,Na,11,W,74,SiO2,11,0.370,0.185,40,40,20,900,15,10.5,3.4,1.1,0.50,3,27.71,4.95,0.63,4.32,12.85,5.12,17.86,2.27,15.59,46.37,18.48
Zr-Na2WO4/SiO2,Zr,40,Na,11,W,74,SiO2,11,0.370,0.185,40,40,20,900,20,14.0,4.5,1.5,0.38,3,25.66,5.16,0.81,4.35,13.12,5.15,20.11,3.16,16.95,51.13,20.07
Zr-Na2WO4/SiO2,Zr,40,Na,11,W,74,SiO2,11,0.370,0.185,40,40,20,900,10,7.0,2.4,0.6,0.75,4,21.08,4.30,0.44,3.86,10.70,4.68,20.40,2.09,18.31,50.76,22.20
Zr-Na2WO4/SiO2,Zr,40,Na,11,W,74,SiO2,11,0.370,0.185,40,40,20,900,15,10.5,3.6,0.9,0.50,4,18.58,4.29,0.58,3.71,9.24,4.13,23.09,3.12,19.97,49.73,22.23
Zr-Na2WO4/SiO2,Zr,40,Na,11,W,74,SiO2,11,0.370,0.185,40,40,20,900,20,14.0,4.8,1.2,0.38,4,20.06,4.32,0.92,3.40,8.49,3.99,21.54,4.59,16.95,42.32,19.89
Zr-Na2WO4/SiO2,Zr,40,Na,11,W,74,SiO2,11,0.370,0.185,40,40,20,900,10,7.0,2.6,0.4,0.75,6,13.37,3.25,0.42,2.83,6.18,3.13,24.31,3.14,21.17,46.22,23.41
Zr-Na2WO4/SiO2,Zr,40,Na,11,W,74,SiO2,11,0.370,0.185,40,40,20,900,15,10.5,3.9,0.6,0.50,6,12.82,3.06,0.63,2.43,5.21,2.85,23.87,4.91,18.95,40.64,22.23
Zr-Na2WO4/SiO2,Zr,40,Na,11,W,74,SiO2,11,0.370,0.185,40,40,20,900,20,14.0,5.1,0.9,0.38,6,13.82,3.51,0.95,2.56,4.36,3.12,25.40,6.87,18.52,31.55,22.58
Zr-Na2WO4/SiO2,Zr,40,Na,11,W,74,SiO2,11,0.370,0.185,40,40,20,850,10,1.5,5.7,2.8,0.75,2,31.68,6.24,0.77,5.47,22.55,8.84,19.70,2.43,17.27,71.18,27.90
Zr-Na2WO4/SiO2,Zr,40,Na,11,W,74,SiO2,11,0.370,0.185,40,40,20,850,15,2.3,8.5,4.3,0.50,2,34.19,6.88,0.89,5.99,23.19,8.08,20.12,2.60,17.52,67.83,23.63
Zr-Na2WO4/SiO2,Zr,40,Na,11,W,74,SiO2,11,0.370,0.185,40,40,20,850,20,3.0,11.3,5.7,0.38,2,34.02,7.50,1.02,6.48,23.56,7.49,22.05,3.00,19.05,69.25,22.02
Zr-Na2WO4/SiO2,Zr,40,Na,11,W,74,SiO2,11,0.370,0.185,40,40,20,850,10,1.5,6.4,2.1,0.75,3,22.94,6.41,0.74,5.67,15.65,4.99,27.94,3.23,24.72,68.22,21.75
Zr-Na2WO4/SiO2,Zr,40,Na,11,W,74,SiO2,11,0.370,0.185,40,40,20,850,15,2.3,9.6,3.2,0.50,3,20.98,7.43,0.93,6.50,15.79,4.57,35.41,4.43,30.98,75.26,21.78
Zr-Na2WO4/SiO2,Zr,40,Na,11,W,74,SiO2,11,0.370,0.185,40,40,20,850,20,3.0,12.8,4.3,0.38,3,22.51,7.64,1.08,6.56,15.33,4.25,33.94,4.80,29.14,68.10,18.88
Zr-Na2WO4/SiO2,Zr,40,Na,11,W,74,SiO2,11,0.370,0.185,40,40,20,850,10,1.5,6.8,1.7,0.75,4,17.46,6.26,0.68,5.58,11.84,3.45,35.85,3.89,31.96,67.81,19.76
Zr-Na2WO4/SiO2,Zr,40,Na,11,W,74,SiO2,11,0.370,0.185,40,40,20,850,15,2.3,10.2,2.6,0.50,4,16.73,6.79,0.97,5.82,11.25,3.17,40.59,5.80,34.79,67.24,18.95
Zr-Na2WO4/SiO2,Zr,40,Na,11,W,74,SiO2,11,0.370,0.185,40,40,20,850,20,3.0,13.6,3.4,0.38,4,18.91,6.75,1.14,5.61,10.77,3.03,35.70,6.03,29.67,56.95,16.02
Zr-Na2WO4/SiO2,Zr,40,Na,11,W,74,SiO2,11,0.370,0.185,40,40,20,850,10,1.5,7.3,1.2,0.75,6,12.00,5.15,0.69,4.46,7.14,2.22,42.92,5.75,37.17,59.50,18.50
Zr-Na2WO4/SiO2,Zr,40,Na,11,W,74,SiO2,11,0.370,0.185,40,40,20,850,15,2.3,10.9,1.8,0.50,6,11.82,5.05,1.04,4.01,6.69,2.10,42.72,8.80,33.93,56.60,17.77
Zr-Na2WO4/SiO2,Zr,40,Na,11,W,74,SiO2,11,0.370,0.185,40,40,20,850,20,3.0,14.6,2.4,0.38,6,11.36,4.17,1.31,2.86,6.46,2.05,36.71,11.53,25.18,56.87,18.05
Zr-Na2WO4/SiO2,Zr,40,Na,11,W,74,SiO2,11,0.370,0.185,40,40,20,850,10,4.0,4.0,2.0,0.75,2,34.82,6.27,0.72,5.55,22.93,8.70,18.01,2.07,15.94,65.85,24.99
Zr-Na2WO4/SiO2,Zr,40,Na,11,W,74,SiO2,11,0.370,0.185,40,40,20,850,15,6.0,6.0,3.0,0.50,2,36.24,7.06,0.94,6.12,22.16,7.68,19.48,2.59,16.89,61.15,21.19
Zr-Na2WO4/SiO2,Zr,40,Na,11,W,74,SiO2,11,0.370,0.185,40,40,20,850,20,8.0,8.0,4.0,0.38,2,34.60,7.56,1.02,6.54,22.45,7.42,21.85,2.95,18.90,64.88,21.45
Zr-Na2WO4/SiO2,Zr,40,Na,11,W,74,SiO2,11,0.370,0.185,40,40,20,850,10,4.0,4.5,1.5,0.75,3,25.09,6.33,0.71,5.62,14.91,5.04,25.23,2.83,22.40,59.43,20.09
Zr-Na2WO4/SiO2,Zr,40,Na,11,W,74,SiO2,11,0.370,0.185,40,40,20,850,15,6.0,6.8,2.3,0.50,3,22.70,6.72,1.06,5.66,13.64,4.50,29.60,4.67,24.93,60.09,19.82
Zr-Na2WO4/SiO2,Zr,40,Na,11,W,74,SiO2,11,0.370,0.185,40,40,20,850,20,8.0,9.0,3.0,0.38,3,26.89,6.67,1.24,5.43,13.16,4.39,24.80,4.61,20.19,48.94,16.33
Zr-Na2WO4/SiO2,Zr,40,Na,11,W,74,SiO2,11,0.370,0.185,40,40,20,850,10,4.0,4.8,1.2,0.75,4,18.94,5.80,0.72,5.08,10.60,3.77,30.62,3.80,26.82,55.97,19.90
Zr-Na2WO4/SiO2,Zr,40,Na,11,W,74,SiO2,11,0.370,0.185,40,40,20,850,15,6.0,7.2,1.8,0.50,4,18.73,5.74,1.16,4.58,9.46,3.41,30.65,6.19,24.45,50.51,18.21
Zr-Na2WO4/SiO2,Zr,40,Na,11,W,74,SiO2,11,0.370,0.185,40,40,20,850,20,8.0,9.6,2.4,0.38,4,17.56,5.08,1.57,3.51,9.19,3.56,28.93,8.94,19.99,52.33,20.27
Zr-Na2WO4/SiO2,Zr,40,Na,11,W,74,SiO2,11,0.370,0.185,40,40,20,850,10,4.0,5.1,0.9,0.75,6,10.91,4.01,0.79,3.22,6.15,2.43,36.76,7.24,29.51,56.37,22.27
Zr-Na2WO4/SiO2,Zr,40,Na,11,W,74,SiO2,11,0.370,0.185,40,40,20,850,15,6.0,7.7,1.3,0.50,6,10.64,4.10,1.41,2.69,5.22,2.74,38.53,13.25,25.28,49.06,25.75
Zr-Na2WO4/SiO2,Zr,40,Na,11,W,74,SiO2,11,0.370,0.185,40,40,20,850,20,8.0,10.3,1.7,0.38,6,13.21,7.38,2.27,5.11,3.28,3.56,55.87,17.18,38.68,24.83,26.95
Zr-Na2WO4/SiO2,Zr,40,Na,11,W,74,SiO2,11,0.370,0.185,40,40,20,850,10,7.0,2.0,1.0,0.75,2,36.24,5.20,0.89,4.31,19.31,8.35,14.35,2.46,11.89,53.28,23.04
Zr-Na2WO4/SiO2,Zr,40,Na,11,W,74,SiO2,11,0.370,0.185,40,40,20,850,15,10.5,3.0,1.5,0.50,2,35.29,5.43,1.67,3.76,14.94,8.99,15.39,4.73,10.65,42.33,25.47
Zr-Na2WO4/SiO2,Zr,40,Na,11,W,74,SiO2,11,0.370,0.185,40,40,20,850,20,14.0,4.0,2.0,0.38,2,36.35,9.90,2.68,7.22,10.48,12.00,27.24,7.37,19.86,28.83,33.01
Zr-Na2WO4/SiO2,Zr,40,Na,11,W,74,SiO2,11,0.370,0.185,40,40,20,850,10,7.0,2.3,0.8,0.75,3,21.56,3.39,1.16,2.23,11.25,6.26,15.72,5.38,10.34,52.18,29.04
Zr-Na2WO4/SiO2,Zr,40,Na,11,W,74,SiO2,11,0.370,0.185,40,40,20,850,15,10.5,3.4,1.1,0.50,3,24.82,9.69,2.48,7.21,6.10,8.67,39.04,9.99,29.05,24.58,34.93
