Repository: ur-whitelab/BO-LIFT

# 🤖 BO-LIFT: Bayesian Optimization using in-context learning
BO-LIFT does regression with uncertainties using frozen Large Language Models by using token probabilities.
It uses LangChain to select examples to create in-context learning prompts from training data.
By selecting examples, it can consider more training data than it fits in the model's context window.
Being able to predict uncertainty, allow the employment of interesting techniques such as Bayesian Optimization.

## Usage 💻

You need to set up your OpenAI API key in order to use BO-LIFT.
You can do that using the `os` Python library:

```py
import os
os.environ["OPENAI_API_KEY"] = "<your-key-here>"
```

File: paper/dataset/oxidative_methane_coupling.csv (part 26 of 46)
Name,M1,M1_atom_number,M2,M2_atom_number,M3,M3_atom_number,Support ,Support_ID,M2_mol,M3_mol,M1_mol%,M2_mol%,M3_mol%,Temp,Total_flow,Ar_flow,CH4_flow,O2_flow,CT,CH4/O2,CH4_conv,C2y,C2H6y,C2H4y,COy,CO2y,C2s,C2H6s,C2H4s,COs,CO2s
Zr-Na2WO4/SiO2,Zr,40,Na,11,W,74,SiO2,11,0.370,0.185,40,40,20,850,20,14.0,4.5,1.5,0.38,3,26.89,11.65,3.26,8.39,5.14,8.70,43.32,12.12,31.20,19.11,32.35
Zr-Na2WO4/SiO2,Zr,40,Na,11,W,74,SiO2,11,0.370,0.185,40,40,20,850,10,7.0,2.4,0.6,0.75,4,17.65,5.46,1.61,3.85,5.36,6.01,30.93,9.12,21.81,30.37,34.05
Zr-Na2WO4/SiO2,Zr,40,Na,11,W,74,SiO2,11,0.370,0.185,40,40,20,850,15,10.5,3.6,0.9,0.50,4,20.60,9.34,2.55,6.79,3.39,6.41,45.34,12.38,32.96,16.46,31.12
Zr-Na2WO4/SiO2,Zr,40,Na,11,W,74,SiO2,11,0.370,0.185,40,40,20,850,20,14.0,4.8,1.2,0.38,4,21.60,10.70,3.37,7.33,2.96,6.48,49.54,15.60,33.94,13.70,30.00
Zr-Na2WO4/SiO2,Zr,40,Na,11,W,74,SiO2,11,0.370,0.185,40,40,20,850,10,7.0,2.6,0.4,0.75,6,13.60,6.12,1.77,4.35,2.39,4.37,45.00,13.01,31.99,17.57,32.13
Zr-Na2WO4/SiO2,Zr,40,Na,11,W,74,SiO2,11,0.370,0.185,40,40,20,850,15,10.5,3.9,0.6,0.50,6,15.09,7.27,2.46,4.81,1.45,4.10,48.18,16.30,31.88,9.61,27.17
Zr-Na2WO4/SiO2,Zr,40,Na,11,W,74,SiO2,11,0.370,0.185,40,40,20,850,20,14.0,5.1,0.9,0.38,6,15.56,8.03,2.86,5.17,1.24,4.09,51.61,18.38,33.23,7.97,26.29
Zr-Na2WO4/SiO2,Zr,40,Na,11,W,74,SiO2,11,0.370,0.185,40,40,20,800,10,1.5,5.7,2.8,0.75,2,38.29,6.86,1.28,5.58,19.37,7.19,17.92,3.34,14.57,50.59,18.78
Zr-Na2WO4/SiO2,Zr,40,Na,11,W,74,SiO2,11,0.370,0.185,40,40,20,800,15,2.3,8.5,4.3,0.50,2,38.36,7.04,1.55,5.49,19.73,6.96,18.35,4.04,14.31,51.43,18.14
Zr-Na2WO4/SiO2,Zr,40,Na,11,W,74,SiO2,11,0.370,0.185,40,40,20,800,20,3.0,11.3,5.7,0.38,2,36.39,7.02,1.84,5.18,19.80,6.95,19.29,5.06,14.23,54.41,19.10
Zr-Na2WO4/SiO2,Zr,40,Na,11,W,74,SiO2,11,0.370,0.185,40,40,20,800,10,1.5,6.4,2.1,0.75,3,27.51,6.33,1.42,4.91,12.96,4.36,23.01,5.16,17.85,47.11,15.85
Zr-Na2WO4/SiO2,Zr,40,Na,11,W,74,SiO2,11,0.370,0.185,40,40,20,800,15,2.3,9.6,3.2,0.50,3,23.51,5.62,1.89,3.73,12.92,4.45,23.90,8.04,15.87,54.96,18.93
Zr-Na2WO4/SiO2,Zr,40,Na,11,W,74,SiO2,11,0.370,0.185,40,40,20,800,20,3.0,12.8,4.3,0.38,3,24.21,6.70,2.75,3.95,10.36,5.82,27.67,11.36,16.32,42.79,24.04
Zr-Na2WO4/SiO2,Zr,40,Na,11,W,74,SiO2,11,0.370,0.185,40,40,20,800,10,1.5,6.8,1.7,0.75,4,22.97,4.67,1.48,3.19,9.68,3.21,20.33,6.44,13.89,42.14,13.97
Zr-Na2WO4/SiO2,Zr,40,Na,11,W,74,SiO2,11,0.370,0.185,40,40,20,800,15,2.3,10.2,2.6,0.50,4,22.58,6.34,2.54,3.80,6.78,4.86,28.08,11.25,16.83,30.03,21.52
Zr-Na2WO4/SiO2,Zr,40,Na,11,W,74,SiO2,11,0.370,0.185,40,40,20,800,20,3.0,13.6,3.4,0.38,4,24.98,11.26,3.76,7.50,4.71,5.52,45.08,15.05,30.02,18.86,22.10
Zr-Na2WO4/SiO2,Zr,40,Na,11,W,74,SiO2,11,0.370,0.185,40,40,20,800,10,1.5,7.3,1.2,0.75,6,15.53,4.43,1.91,2.52,4.58,3.31,28.53,12.30,16.23,29.49,21.31
Zr-Na2WO4/SiO2,Zr,40,Na,11,W,74,SiO2,11,0.370,0.185,40,40,20,800,15,2.3,10.9,1.8,0.50,6,19.31,9.62,3.42,6.20,2.36,3.89,49.82,17.71,32.11,12.22,20.15
Zr-Na2WO4/SiO2,Zr,40,Na,11,W,74,SiO2,11,0.370,0.185,40,40,20,800,20,3.0,14.6,2.4,0.38,6,16.12,9.71,3.83,5.88,3.06,3.45,60.24,23.76,36.48,18.98,21.40
Zr-Na2WO4/SiO2,Zr,40,Na,11,W,74,SiO2,11,0.370,0.185,40,40,20,800,10,4.0,4.0,2.0,0.75,2,33.80,6.30,1.44,4.86,20.39,8.05,18.64,4.26,14.38,60.33,23.82
Zr-Na2WO4/SiO2,Zr,40,Na,11,W,74,SiO2,11,0.370,0.185,40,40,20,800,15,6.0,6.0,3.0,0.50,2,32.21,5.52,1.98,3.54,18.35,8.53,17.14,6.15,10.99,56.97,26.48
Zr-Na2WO4/SiO2,Zr,40,Na,11,W,74,SiO2,11,0.370,0.185,40,40,20,800,20,8.0,8.0,4.0,0.38,2,34.95,10.39,3.50,6.89,12.52,11.50,29.73,10.01,19.71,35.82,32.90
Zr-Na2WO4/SiO2,Zr,40,Na,11,W,74,SiO2,11,0.370,0.185,40,40,20,800,10,4.0,4.5,1.5,0.75,3,24.00,4.01,1.70,2.31,12.30,5.43,16.71,7.08,9.63,51.25,22.63
Zr-Na2WO4/SiO2,Zr,40,Na,11,W,74,SiO2,11,0.370,0.185,40,40,20,800,15,6.0,6.8,2.3,0.50,3,27.56,10.69,3.46,7.23,6.43,8.38,38.79,12.55,26.23,23.33,30.41
Zr-Na2WO4/SiO2,Zr,40,Na,11,W,74,SiO2,11,0.370,0.185,40,40,20,800,20,8.0,9.0,3.0,0.38,3,26.97,12.04,4.00,8.04,7.50,7.63,44.64,14.83,29.81,27.81,28.29
Zr-Na2WO4/SiO2,Zr,40,Na,11,W,74,SiO2,11,0.370,0.185,40,40,20,800,10,4.0,4.8,1.2,0.75,4,19.25,7.79,2.63,5.16,5.65,6.17,40.47,13.66,26.81,29.35,32.05
Zr-Na2WO4/SiO2,Zr,40,Na,11,W,74,SiO2,11,0.370,0.185,40,40,20,800,15,6.0,7.2,1.8,0.50,4,21.69,12.36,3.92,8.44,3.92,6.06,56.98,18.07,38.91,18.07,27.94
Zr-Na2WO4/SiO2,Zr,40,Na,11,W,74,SiO2,11,0.370,0.185,40,40,20,800,20,8.0,9.6,2.4,0.38,4,21.45,9.98,4.06,5.92,5.64,5.12,46.53,18.93,27.60,26.29,23.87
Zr-Na2WO4/SiO2,Zr,40,Na,11,W,74,SiO2,11,0.370,0.185,40,40,20,800,10,4.0,5.1,0.9,0.75,6,13.98,9.07,3.06,6.01,2.06,4.33,64.88,21.89,42.99,14.74,30.97
Zr-Na2WO4/SiO2,Zr,40,Na,11,W,74,SiO2,11,0.370,0.185,40,40,20,800,15,6.0,7.7,1.3,0.50,6,14.55,10.06,3.73,6.33,2.27,3.93,69.14,25.64,43.51,15.60,27.01
Zr-Na2WO4/SiO2,Zr,40,Na,11,W,74,SiO2,11,0.370,0.185,40,40,20,800,20,8.0,10.3,1.7,0.38,6,13.40,7.84,3.84,4.00,3.53,3.28,58.51,28.66,29.85,26.34,24.48
Zr-Na2WO4/SiO2,Zr,40,Na,11,W,74,SiO2,11,0.370,0.185,40,40,20,800,10,7.0,2.0,1.0,0.75,2,37.17,13.86,3.74,10.12,7.48,14.83,37.29,10.06,27.23,20.12,39.90
Zr-Na2WO4/SiO2,Zr,40,Na,11,W,74,SiO2,11,0.370,0.185,40,40,20,800,15,10.5,3.0,1.5,0.50,2,35.79,8.28,3.87,4.41,11.20,11.57,23.13,10.81,12.32,31.29,32.33
Zr-Na2WO4/SiO2,Zr,40,Na,11,W,74,SiO2,11,0.370,0.185,40,40,20,800,20,14.0,4.0,2.0,0.38,2,30.57,12.13,3.83,8.30,6.71,8.59,39.68,12.53,27.15,21.95,28.10
Zr-Na2WO4/SiO2,Zr,40,Na,11,W,74,SiO2,11,0.370,0.185,40,40,20,800,10,7.0,2.3,0.8,0.75,3,26.87,12.76,3.91,8.85,4.52,10.14,47.49,14.55,32.94,16.82,37.74
Zr-Na2WO4/SiO2,Zr,40,Na,11,W,74,SiO2,11,0.370,0.185,40,40,20,800,15,10.5,3.4,1.1,0.50,3,23.00,7.53,4.05,3.48,7.55,7.55,32.74,17.61,15.13,32.83,32.83
Zr-Na2WO4/SiO2,Zr,40,Na,11,W,74,SiO2,11,0.370,0.185,40,40,20,800,20,14.0,4.5,1.5,0.38,3,20.41,10.73,4.11,6.62,2.68,5.19,52.57,20.14,32.44,13.13,25.43
Zr-Na2WO4/SiO2,Zr,40,Na,11,W,74,SiO2,11,0.370,0.185,40,40,20,800,10,7.0,2.4,0.6,0.75,4,22.35,11.25,3.94,7.31,2.49,7.32,50.34,17.63,32.71,11.14,32.75
Zr-Na2WO4/SiO2,Zr,40,Na,11,W,74,SiO2,11,0.370,0.185,40,40,20,800,15,10.5,3.6,0.9,0.50,4,19.52,7.16,4.05,3.11,4.85,5.58,36.68,20.75,15.93,24.85,28.59
Zr-Na2WO4/SiO2,Zr,40,Na,11,W,74,SiO2,11,0.370,0.185,40,40,20,800,20,14.0,4.8,1.2,0.38,4,16.60,8.86,3.87,4.99,1.54,4.02,53.37,23.31,30.06,9.28,24.22
Zr-Na2WO4/SiO2,Zr,40,Na,11,W,74,SiO2,11,0.370,0.185,40,40,20,800,10,7.0,2.6,0.4,0.75,6,15.97,8.70,3.45,5.25,1.10,5.00,54.48,21.60,32.87,6.89,31.31
Zr-Na2WO4/SiO2,Zr,40,Na,11,W,74,SiO2,11,0.370,0.185,40,40,20,800,15,10.5,3.9,0.6,0.50,6,13.01,6.19,3.48,2.71,1.68,3.50,47.58,26.75,20.83,12.91,26.90
Zr-Na2WO4/SiO2,Zr,40,Na,11,W,74,SiO2,11,0.370,0.185,40,40,20,800,20,14.0,5.1,0.9,0.38,6,13.66,5.75,3.35,2.40,1.19,2.86,42.09,24.52,17.57,8.71,20.94
Zr-Na2WO4/SiO2,Zr,40,Na,11,W,74,SiO2,11,0.370,0.185,40,40,20,775,10,1.5,5.7,2.8,0.75,2,32.70,7.07,1.74,5.33,19.81,7.61,21.62,5.32,16.30,60.58,23.27
Zr-Na2WO4/SiO2,Zr,40,Na,11,W,74,SiO2,11,0.370,0.185,40,40,20,775,15,2.3,8.5,4.3,0.50,2,33.45,6.14,2.13,4.01,19.38,7.64,18.36,6.37,11.99,57.94,22.84
Zr-Na2WO4/SiO2,Zr,40,Na,11,W,74,SiO2,11,0.370,0.185,40,40,20,775,20,3.0,11.3,5.7,0.38,2,33.48,7.17,2.99,4.18,15.95,9.74,21.42,8.93,12.49,47.64,29.09
Zr-Na2WO4/SiO2,Zr,40,Na,11,W,74,SiO2,11,0.370,0.185,40,40,20,775,10,1.5,6.4,2.1,0.75,3,22.99,4.56,1.94,2.62,12.53,4.84,19.83,8.44,11.40,54.50,21.05
Zr-Na2WO4/SiO2,Zr,40,Na,11,W,74,SiO2,11,0.370,0.185,40,40,20,775,15,2.3,9.6,3.2,0.50,3,24.01,11.00,3.88,7.12,7.23,8.24,45.81,16.16,29.65,30.11,34.32
Zr-Na2WO4/SiO2,Zr,40,Na,11,W,74,SiO2,11,0.370,0.185,40,40,20,775,20,3.0,12.8,4.3,0.38,3,24.35,9.99,3.85,6.14,8.60,6.67,41.03,15.81,25.22,35.32,27.39
Zr-Na2WO4/SiO2,Zr,40,Na,11,W,74,SiO2,11,0.370,0.185,40,40,20,775,10,1.5,6.8,1.7,0.75,4,20.44,7.78,3.00,4.78,5.68,5.83,38.06,14.68,23.39,27.79,28.52
Zr-Na2WO4/SiO2,Zr,40,Na,11,W,74,SiO2,11,0.370,0.185,40,40,20,775,15,2.3,10.2,2.6,0.50,4,20.82,10.40,3.88,6.52,5.51,5.53,49.95,18.64,31.32,26.46,26.56
Zr-Na2WO4/SiO2,Zr,40,Na,11,W,74,SiO2,11,0.370,0.185,40,40,20,775,20,3.0,13.6,3.4,0.38,4,19.86,8.23,3.64,4.59,5.71,4.42,41.44,18.33,23.11,28.75,22.26
Zr-Na2WO4/SiO2,Zr,40,Na,11,W,74,SiO2,11,0.370,0.185,40,40,20,775,10,1.5,7.3,1.2,0.75,6,16.34,9.97,3.59,6.38,2.36,4.29,61.02,21.97,39.05,14.44,26.25
Zr-Na2WO4/SiO2,Zr,40,Na,11,W,74,SiO2,11,0.370,0.185,40,40,20,775,15,2.3,10.9,1.8,0.50,6,13.78,6.97,3.66,3.31,4.24,3.31,50.58,26.56,24.02,30.77,24.02
Zr-Na2WO4/SiO2,Zr,40,Na,11,W,74,SiO2,11,0.370,0.185,40,40,20,775,20,3.0,14.6,2.4,0.38,6,12.78,6.54,3.43,3.11,3.07,2.73,51.17,26.84,24.33,24.02,21.36
Zr-Na2WO4/SiO2,Zr,40,Na,11,W,74,SiO2,11,0.370,0.185,40,40,20,775,10,4.0,4.0,2.0,0.75,2,31.58,5.33,2.31,3.02,16.79,9.72,16.88,7.31,9.56,53.17,30.78
Zr-Na2WO4/SiO2,Zr,40,Na,11,W,74,SiO2,11,0.370,0.185,40,40,20,775,15,6.0,6.0,3.0,0.50,2,34.35,11.20,3.95,7.25,12.32,12.16,32.61,11.50,21.11,35.87,35.40
Zr-Na2WO4/SiO2,Zr,40,Na,11,W,74,SiO2,11,0.370,0.185,40,40,20,775,20,8.0,8.0,4.0,0.38,2,30.20,10.04,3.70,6.34,11.92,10.22,33.25,12.25,20.99,39.47,33.84
Zr-Na2WO4/SiO2,Zr,40,Na,11,W,74,SiO2,11,0.370,0.185,40,40,20,775,10,4.0,4.5,1.5,0.75,3,26.10,12.16,3.77,8.39,6.07,8.80,46.59,14.44,32.15,23.26,33.72
Zr-Na2WO4/SiO2,Zr,40,Na,11,W,74,SiO2,11,0.370,0.185,40,40,20,775,15,6.0,6.8,2.3,0.50,3,23.53,8.03,3.78,4.25,8.61,6.76,34.13,16.06,18.06,36.59,28.73
Zr-Na2WO4/SiO2,Zr,40,Na,11,W,74,SiO2,11,0.370,0.185,40,40,20,775,20,8.0,9.0,3.0,0.38,3,21.19,9.79,3.62,6.17,5.33,4.98,46.20,17.08,29.12,25.15,23.50
Zr-Na2WO4/SiO2,Zr,40,Na,11,W,74,SiO2,11,0.370,0.185,40,40,20,775,10,4.0,4.8,1.2,0.75,4,20.90,11.17,3.83,7.34,4.48,6.32,53.44,18.33,35.12,21.44,30.24
Zr-Na2WO4/SiO2,Zr,40,Na,11,W,74,SiO2,11,0.370,0.185,40,40,20,775,15,6.0,7.2,1.8,0.50,4,16.45,7.03,3.64,3.39,6.73,4.87,42.74,22.13,20.61,40.91,29.60
Zr-Na2WO4/SiO2,Zr,40,Na,11,W,74,SiO2,11,0.370,0.185,40,40,20,775,20,8.0,9.6,2.4,0.38,4,14.15,9.19,3.57,5.62,2.43,3.18,64.95,25.23,39.72,17.17,22.47
Zr-Na2WO4/SiO2,Zr,40,Na,11,W,74,SiO2,11,0.370,0.185,40,40,20,775,10,4.0,5.1,0.9,0.75,6,13.55,8.77,3.64,5.13,2.51,3.99,64.72,26.86,37.86,18.52,29.45
Zr-Na2WO4/SiO2,Zr,40,Na,11,W,74,SiO2,11,0.370,0.185,40,40,20,775,15,6.0,7.7,1.3,0.50,6,12.31,5.71,3.45,2.26,3.74,3.10,46.39,28.03,18.36,30.38,25.18
Zr-Na2WO4/SiO2,Zr,40,Na,11,W,74,SiO2,11,0.370,0.185,40,40,20,775,20,8.0,10.3,1.7,0.38,6,8.54,7.08,3.28,3.80,0.91,2.04,82.90,38.41,44.50,10.66,23.89
Zr-Na2WO4/SiO2,Zr,40,Na,11,W,74,SiO2,11,0.370,0.185,40,40,20,775,10,7.0,2.0,1.0,0.75,2,31.03,8.00,3.52,4.48,10.44,11.32,25.78,11.34,14.44,33.64,36.48
Zr-Na2WO4/SiO2,Zr,40,Na,11,W,74,SiO2,11,0.370,0.185,40,40,20,775,15,10.5,3.0,1.5,0.50,2,23.94,10.44,3.75,6.69,3.51,5.98,43.61,15.66,27.94,14.66,24.98
Zr-Na2WO4/SiO2,Zr,40,Na,11,W,74,SiO2,11,0.370,0.185,40,40,20,775,20,14.0,4.0,2.0,0.38,2,18.19,8.40,3.71,4.69,2.40,4.20,46.18,20.40,25.78,13.19,23.09
Zr-Na2WO4/SiO2,Zr,40,Na,11,W,74,SiO2,11,0.370,0.185,40,40,20,775,10,7.0,2.3,0.8,0.75,3,23.35,9.68,3.97,5.71,4.63,6.97,41.46,17.00,24.45,19.83,29.85
Zr-Na2WO4/SiO2,Zr,40,Na,11,W,74,SiO2,11,0.370,0.185,40,40,20,775,15,10.5,3.4,1.1,0.50,3,17.49,9.25,3.91,5.34,2.32,4.77,52.89,22.36,30.53,13.26,27.27
Zr-Na2WO4/SiO2,Zr,40,Na,11,W,74,SiO2,11,0.370,0.185,40,40,20,775,20,14.0,4.5,1.5,0.38,3,11.94,6.91,3.58,3.33,0.85,3.03,57.87,29.98,27.89,7.12,25.38
Zr-Na2WO4/SiO2,Zr,40,Na,11,W,74,SiO2,11,0.370,0.185,40,40,20,775,10,7.0,2.4,0.6,0.75,4,18.01,9.18,3.75,5.43,3.04,5.67,50.97,20.82,30.15,16.88,31.48
Zr-Na2WO4/SiO2,Zr,40,Na,11,W,74,SiO2,11,0.370,0.185,40,40,20,775,15,10.5,3.6,0.9,0.50,4,12.28,7.33,3.44,3.89,1.10,3.36,59.69,28.01,31.68,8.96,27.36
Zr-Na2WO4/SiO2,Zr,40,Na,11,W,74,SiO2,11,0.370,0.185,40,40,20,775,20,14.0,4.8,1.2,0.38,4,8.75,5.77,3.19,2.58,0.38,2.40,65.94,36.46,29.49,4.34,27.43
Zr-Na2WO4/SiO2,Zr,40,Na,11,W,74,SiO2,11,0.370,0.185,40,40,20,775,10,7.0,2.6,0.4,0.75,6,12.21,6.71,3.49,3.22,1.65,3.88,54.95,28.58,26.37,13.51,31.78
Zr-Na2WO4/SiO2,Zr,40,Na,11,W,74,SiO2,11,0.370,0.185,40,40,20,775,15,10.5,3.9,0.6,0.50,6,9.40,5.14,2.90,2.24,0.17,2.20,54.68,30.85,23.83,1.81,23.40
Zr-Na2WO4/SiO2,Zr,40,Na,11,W,74,SiO2,11,0.370,0.185,40,40,20,775,20,14.0,5.1,0.9,0.38,6,7.46,3.75,2.42,1.33,0.21,1.55,50.27,32.44,17.83,2.82,20.78
Zr-Na2WO4/SiO2,Zr,40,Na,11,W,74,SiO2,11,0.370,0.185,40,40,20,750,10,1.5,5.7,2.8,0.75,2,32.05,5.64,2.23,3.41,18.47,7.92,17.60,6.96,10.64,57.63,24.71
Zr-Na2WO4/SiO2,Zr,40,Na,11,W,74,SiO2,11,0.370,0.185,40,40,20,750,15,2.3,8.5,4.3,0.50,2,32.21,9.49,3.69,5.80,13.27,11.99,29.46,11.46,18.01,41.20,37.22
Zr-Na2WO4/SiO2,Zr,40,Na,11,W,74,SiO2,11,0.370,0.185,40,40,20,750,20,3.0,11.3,5.7,0.38,2,29.62,10.38,3.68,6.70,11.76,9.90,35.04,12.42,22.62,39.70,33.42
Zr-Na2WO4/SiO2,Zr,40,Na,11,W,74,SiO2,11,0.370,0.185,40,40,20,750,10,1.5,6.4,2.1,0.75,3,26.71,9.58,3.56,6.02,7.27,8.02,35.87,13.33,22.54,27.22,30.03
Zr-Na2WO4/SiO2,Zr,40,Na,11,W,74,SiO2,11,0.370,0.185,40,40,20,750,15,2.3,9.6,3.2,0.50,3,22.96,8.70,3.54,5.16,7.78,6.48,37.89,15.42,22.47,33.89,28.22
Zr-Na2WO4/SiO2,Zr,40,Na,11,W,74,SiO2,11,0.370,0.185,40,40,20,750,20,3.0,12.8,4.3,0.38,3,19.11,9.39,3.55,5.84,5.35,4.46,49.14,18.58,30.56,28.00,23.34
Zr-Na2WO4/SiO2,Zr,40,Na,11,W,74,SiO2,11,0.370,0.185,40,40,20,750,10,1.5,6.8,1.7,0.75,4,21.36,8.75,3.42,5.33,5.45,5.28,40.96,16.01,24.95,25.51,24.72
Zr-Na2WO4/SiO2,Zr,40,Na,11,W,74,SiO2,11,0.370,0.185,40,40,20,750,15,2.3,10.2,2.6,0.50,4,15.58,8.72,3.50,5.22,4.83,4.59,55.97,22.46,33.50,31.00,29.46
Zr-Na2WO4/SiO2,Zr,40,Na,11,W,74,SiO2,11,0.370,0.185,40,40,20,750,20,3.0,13.6,3.4,0.38,4,12.59,7.37,3.27,4.10,2.30,2.35,58.54,25.97,32.57,18.27,18.67
Zr-Na2WO4/SiO2,Zr,40,Na,11,W,74,SiO2,11,0.370,0.185,40,40,20,750,10,1.5,7.3,1.2,0.75,6,13.21,6.87,3.29,3.58,3.38,3.40,52.01,24.91,27.10,25.59,25.74
Zr-Na2WO4/SiO2,Zr,40,Na,11,W,74,SiO2,11,0.370,0.185,40,40,20,750,15,2.3,10.9,1.8,0.50,6,8.23,6.77,3.13,3.64,1.42,2.09,82.26,38.03,44.23,17.25,25.39
Zr-Na2WO4/SiO2,Zr,40,Na,11,W,74,SiO2,11,0.370,0.185,40,40,20,750,20,3.0,14.6,2.4,0.38,6,7.92,5.35,2.78,2.57,0.91,1.44,67.55,35.10,32.45,11.49,18.18
Zr-Na2WO4/SiO2,Zr,40,Na,11,W,74,SiO2,11,0.370,0.185,40,40,20,750,10,4.0,4.0,2.0,0.75,2,33.13,9.54,3.67,5.87,12.09,12.15,28.80,11.08,17.72,36.49,36.67
Zr-Na2WO4/SiO2,Zr,40,Na,11,W,74,SiO2,11,0.370,0.185,40,40,20,750,15,6.0,6.0,3.0,0.50,2,25.69,11.25,3.59,7.66,8.42,7.80,43.79,13.97,29.82,32.78,30.36
Zr-Na2WO4/SiO2,Zr,40,Na,11,W,74,SiO2,11,0.370,0.185,40,40,20,750,20,8.0,8.0,4.0,0.38,2,19.57,10.08,3.71,6.37,5.90,5.02,51.51,18.96,32.55,30.15,25.65
Zr-Na2WO4/SiO2,Zr,40,Na,11,W,74,SiO2,11,0.370,0.185,40,40,20,750,10,4.0,4.5,1.5,0.75,3,21.16,9.80,3.52,6.28,6.42,6.69,46.31,16.64,29.68,30.34,31.62
Zr-Na2WO4/SiO2,Zr,40,Na,11,W,74,SiO2,11,0.370,0.185,40,40,20,750,15,6.0,6.8,2.3,0.50,3,18.17,9.31,3.58,5.73,4.77,5.15,51.24,19.70,31.54,26.25,28.34
Zr-Na2WO4/SiO2,Zr,40,Na,11,W,74,SiO2,11,0.370,0.185,40,40,20,750,20,8.0,9.0,3.0,0.38,3,13.24,7.96,3.35,4.61,2.70,3.22,60.12,25.30,34.82,20.39,24.32
Zr-Na2WO4/SiO2,Zr,40,Na,11,W,74,SiO2,11,0.370,0.185,40,40,20,750,10,4.0,4.8,1.2,0.75,4,16.35,9.10,3.41,5.69,3.70,4.76,55.66,20.86,34.80,22.63,29.11
Zr-Na2WO4/SiO2,Zr,40,Na,11,W,74,SiO2,11,0.370,0.185,40,40,20,750,15,6.0,7.2,1.8,0.50,4,10.94,7.18,3.29,3.89,1.79,2.69,65.63,30.07,35.56,16.36,24.59
Zr-Na2WO4/SiO2,Zr,40,Na,11,W,74,SiO2,11,0.370,0.185,40,40,20,750,20,8.0,9.6,2.4,0.38,4,8.09,5.57,2.95,2.62,1.02,1.88,68.85,36.46,32.39,12.61,23.24
Zr-Na2WO4/SiO2,Zr,40,Na,11,W,74,SiO2,11,0.370,0.185,40,40,20,750,10,4.0,5.1,0.9,0.75,6,10.03,6.95,3.25,3.70,1.58,2.89,69.29,32.40,36.89,15.75,28.81
Zr-Na2WO4/SiO2,Zr,40,Na,11,W,74,SiO2,11,0.370,0.185,40,40,20,750,15,6.0,7.7,1.3,0.50,6,5.75,5.26,2.79,2.47,0.68,1.77,91.48,48.52,42.96,11.83,30.78
Zr-Na2WO4/SiO2,Zr,40,Na,11,W,74,SiO2,11,0.370,0.185,40,40,20,750,20,8.0,10.3,1.7,0.38,6,6.22,4.26,2.50,1.76,0.28,1.32,68.49,40.19,28.30,4.50,21.22
Zr-Na2WO4/SiO2,Zr,40,Na,11,W,74,SiO2,11,0.370,0.185,40,40,20,750,10,7.0,2.0,1.0,0.75,2,20.68,9.47,3.82,5.65,3.28,6.36,45.79,18.47,27.32,15.86,30.75
Zr-Na2WO4/SiO2,Zr,40,Na,11,W,74,SiO2,11,0.370,0.185,40,40,20,750,15,10.5,3.0,1.5,0.50,2,15.48,7.24,3.58,3.66,1.85,4.36,46.77,23.13,23.64,11.95,28.17
Zr-Na2WO4/SiO2,Zr,40,Na,11,W,74,SiO2,11,0.370,0.185,40,40,20,750,20,14.0,4.0,2.0,0.38,2,11.03,5.77,3.19,2.58,0.89,3.14,52.31,28.92,23.39,8.07,28.47
Zr-Na2WO4/SiO2,Zr,40,Na,11,W,74,SiO2,11,0.370,0.185,40,40,20,750,10,7.0,2.3,0.8,0.75,3,14.47,7.76,3.54,4.22,2.07,4.60,53.63,24.46,29.16,14.31,31.79
Zr-Na2WO4/SiO2,Zr,40,Na,11,W,74,SiO2,11,0.370,0.185,40,40,20,750,15,10.5,3.4,1.1,0.50,3,7.32,4.91,2.74,2.17,0.33,2.58,67.08,37.43,29.64,4.51,35.25
Zr-Na2WO4/SiO2,Zr,40,Na,11,W,74,SiO2,11,0.370,0.185,40,40,20,750,20,14.0,4.5,1.5,0.38,3,5.47,3.71,2.39,1.32,0.17,1.85,67.82,43.69,24.13,3.11,33.82
Zr-Na2WO4/SiO2,Zr,40,Na,11,W,74,SiO2,11,0.370,0.185,40,40,20,750,10,7.0,2.4,0.6,0.75,4,12.01,6.19,3.21,2.98,1.12,3.42,51.54,26.73,24.81,9.33,28.48
Zr-Na2WO4/SiO2,Zr,40,Na,11,W,74,SiO2,11,0.370,0.185,40,40,20,750,15,10.5,3.6,0.9,0.50,4,7.85,3.94,2.37,1.57,0.09,2.01,50.19,30.19,20.00,1.15,25.61
Zr-Na2WO4/SiO2,Zr,40,Na,11,W,74,SiO2,11,0.370,0.185,40,40,20,750,20,14.0,4.8,1.2,0.38,4,4.70,2.98,1.97,1.01,0.51,1.43,63.40,41.91,21.49,10.85,30.43
Zr-Na2WO4/SiO2,Zr,40,Na,11,W,74,SiO2,11,0.370,0.185,40,40,20,750,10,7.0,2.6,0.4,0.75,6,8.16,5.03,2.78,2.25,0.35,2.56,61.64,34.07,27.57,4.29,31.37
Zr-Na2WO4/SiO2,Zr,40,Na,11,W,74,SiO2,11,0.370,0.185,40,40,20,750,15,10.5,3.9,0.6,0.50,6,5.27,3.58,2.33,1.25,0.07,1.75,67.93,44.21,23.72,1.33,33.21
Zr-Na2WO4/SiO2,Zr,40,Na,11,W,74,SiO2,11,0.370,0.185,40,40,20,750,20,14.0,5.1,0.9,0.38,6,5.10,2.81,1.84,0.97,0.34,1.28,55.10,36.08,19.02,6.67,25.10
Zr-Na2WO4/SiO2,Zr,40,Na,11,W,74,SiO2,11,0.370,0.185,40,40,20,700,10,1.5,5.7,2.8,0.75,2,26.72,8.28,2.87,5.41,10.05,7.87,30.99,10.74,20.25,37.61,29.45
Zr-Na2WO4/SiO2,Zr,40,Na,11,W,74,SiO2,11,0.370,0.185,40,40,20,700,15,2.3,8.5,4.3,0.50,2,15.61,6.78,2.84,3.94,6.50,4.45,43.43,18.19,25.24,41.64,28.51
Zr-Na2WO4/SiO2,Zr,40,Na,11,W,74,SiO2,11,0.370,0.185,40,40,20,700,20,3.0,11.3,5.7,0.38,2,10.14,5.26,2.57,2.69,4.18,2.88,51.87,25.35,26.53,41.22,28.40
Zr-Na2WO4/SiO2,Zr,40,Na,11,W,74,SiO2,11,0.370,0.185,40,40,20,700,10,1.5,6.4,2.1,0.75,3,13.14,5.68,2.57,3.11,3.37,3.46,43.23,19.56,23.67,25.65,26.33
Zr-Na2WO4/SiO2,Zr,40,Na,11,W,74,SiO2,11,0.370,0.185,40,40,20,700,15,2.3,9.6,3.2,0.50,3,7.13,4.14,2.22,1.92,2.03,2.24,58.06,31.14,26.93,28.47,31.42
Zr-Na2WO4/SiO2,Zr,40,Na,11,W,74,SiO2,11,0.370,0.185,40,40,20,700,20,3.0,12.8,4.3,0.38,3,5.48,3.09,1.84,1.25,1.32,1.59,56.39,33.58,22.81,24.09,29.01
Zr-Na2WO4/SiO2,Zr,40,Na,11,W,74,SiO2,11,0.370,0.185,40,40,20,700,10,1.5,6.8,1.7,0.75,4,9.87,4.21,2.25,1.96,1.74,2.34,42.65,22.80,19.86,17.63,23.71
Zr-Na2WO4/SiO2,Zr,40,Na,11,W,74,SiO2,11,0.370,0.185,40,40,20,700,15,2.3,10.2,2.6,0.50,4,5.06,3.52,2.00,1.52,1.34,1.92,69.57,39.53,30.04,26.48,37.94
Zr-Na2WO4/SiO2,Zr,40,Na,11,W,74,SiO2,11,0.370,0.185,40,40,20,700,20,3.0,13.6,3.4,0.38,4,3.11,2.01,1.36,0.65,0.35,1.01,64.63,43.73,20.90,11.25,32.48
Zr-Na2WO4/SiO2,Zr,40,Na,11,W,74,SiO2,11,0.370,0.185,40,40,20,700,10,1.5,7.3,1.2,0.75,6,12.62,2.92,1.69,1.23,0.70,1.52,23.14,13.39,9.75,5.55,12.04
Zr-Na2WO4/SiO2,Zr,40,Na,11,W,74,SiO2,11,0.370,0.185,40,40,20,700,15,2.3,10.9,1.8,0.50,6,3.90,1.92,1.25,0.67,0.23,0.93,49.23,32.05,17.18,5.90,23.85
Zr-Na2WO4/SiO2,Zr,40,Na,11,W,74,SiO2,11,0.370,0.185,40,40,20,700,20,3.0,14.6,2.4,0.38,6,1.60,1.35,0.97,0.38,0.03,0.63,84.38,60.63,23.75,1.88,39.38
Zr-Na2WO4/SiO2,Zr,40,Na,11,W,74,SiO2,11,0.370,0.185,40,40,20,700,10,4.0,4.0,2.0,0.75,2,13.45,6.06,2.70,3.36,4.45,4.66,45.06,20.07,24.98,33.09,34.65
Zr-Na2WO4/SiO2,Zr,40,Na,11,W,74,SiO2,11,0.370,0.185,40,40,20,700,15,6.0,6.0,3.0,0.50,2,6.72,3.82,2.18,1.64,2.07,2.63,56.85,32.44,24.40,30.80,39.14
Zr-Na2WO4/SiO2,Zr,40,Na,11,W,74,SiO2,11,0.370,0.185,40,40,20,700,20,8.0,8.0,4.0,0.38,2,5.09,2.73,1.74,0.99,1.16,1.81,53.63,34.18,19.45,22.79,35.56
Zr-Na2WO4/SiO2,Zr,40,Na,11,W,74,SiO2,11,0.370,0.185,40,40,20,700,10,4.0,4.5,1.5,0.75,3,7.94,3.80,2.18,1.62,1.58,2.60,47.86,27.46,20.40,19.90,32.75
Zr-Na2WO4/SiO2,Zr,40,Na,11,W,74,SiO2,11,0.370,0.185,40,40,20,700,15,6.0,6.8,2.3,0.50,3,5.93,3.06,1.80,1.26,1.04,2.06,51.60,30.35,21.25,17.54,34.74
Zr-Na2WO4/SiO2,Zr,40,Na,11,W,74,SiO2,11,0.370,0.185,40,40,20,700,20,8.0,9.0,3.0,0.38,3,3.13,1.97,1.28,0.69,0.34,1.31,62.94,40.89,22.04,10.86,41.85
Zr-Na2WO4/SiO2,Zr,40,Na,11,W,74,SiO2,11,0.370,0.185,40,40,20,700,10,4.0,4.8,1.2,0.75,4,6.48,3.06,1.84,1.22,0.83,2.00,47.22,28.40,18.83,12.81,30.86
Zr-Na2WO4/SiO2,Zr,40,Na,11,W,74,SiO2,11,0.370,0.185,40,40,20,700,15,6.0,7.2,1.8,0.50,4,2.06,1.81,1.24,0.57,0.19,1.10,87.86,60.19,27.67,9.22,53.40
Zr-Na2WO4/SiO2,Zr,40,Na,11,W,74,SiO2,11,0.370,0.185,40,40,20,700,20,8.0,9.6,2.4,0.38,4,1.54,1.26,0.89,0.37,0.10,0.77,81.82,57.79,24.03,6.49,50.00
Zr-Na2WO4/SiO2,Zr,40,Na,11,W,74,SiO2,11,0.370,0.185,40,40,20,700,10,4.0,5.1,0.9,0.75,6,3.73,2.16,1.42,0.74,0.14,1.28,57.91,38.07,19.84,3.75,34.32
Zr-Na2WO4/SiO2,Zr,40,Na,11,W,74,SiO2,11,0.370,0.185,40,40,20,700,15,6.0,7.7,1.3,0.50,6,1.31,1.29,0.92,0.37,0.15,0.74,98.47,70.23,28.24,11.45,56.49
Zr-Na2WO4/SiO2,Zr,40,Na,11,W,74,SiO2,11,0.370,0.185,40,40,20,700,20,8.0,10.3,1.7,0.38,6,1.23,0.97,0.69,0.28,0.23,0.55,78.86,56.10,22.76,18.70,44.72
Zr-Na2WO4/SiO2,Zr,40,Na,11,W,74,SiO2,11,0.370,0.185,40,40,20,700,10,7.0,2.0,1.0,0.75,2,5.97,2.13,1.42,0.71,0.23,2.38,35.68,23.79,11.89,3.85,39.87
Zr-Na2WO4/SiO2,Zr,40,Na,11,W,74,SiO2,11,0.370,0.185,40,40,20,700,15,10.5,3.0,1.5,0.50,2,5.06,1.34,1.10,0.24,0.26,1.59,26.48,21.74,4.74,5.14,31.42
Zr-Na2WO4/SiO2,Zr,40,Na,11,W,74,SiO2,11,0.370,0.185,40,40,20,700,20,14.0,4.0,2.0,0.38,2,3.23,0.97,0.85,0.12,1.04,1.19,30.03,26.32,3.72,32.20,36.84
Zr-Na2WO4/SiO2,Zr,40,Na,11,W,74,SiO2,11,0.370,0.185,40,40,20,700,10,7.0,2.3,0.8,0.75,3,4.04,1.68,1.29,0.39,0.29,1.81,41.58,31.93,9.65,7.18,44.80
Zr-Na2WO4/SiO2,Zr,40,Na,11,W,74,SiO2,11,0.370,0.185,40,40,20,700,15,10.5,3.4,1.1,0.50,3,3.23,1.27,0.86,0.41,0.36,1.37,39.32,26.63,12.69,11.15,42.41
Zr-Na2WO4/SiO2,Zr,40,Na,11,W,74,SiO2,11,0.370,0.185,40,40,20,700,20,14.0,4.5,1.5,0.38,3,3.78,0.89,0.71,0.18,0.48,0.85,23.54,18.78,4.76,12.70,22.49
Zr-Na2WO4/SiO2,Zr,40,Na,11,W,74,SiO2,11,0.370,0.185,40,40,20,700,10,7.0,2.4,0.6,0.75,4,5.69,2.17,1.50,0.67,0.18,1.77,38.14,26.36,11.78,3.16,31.11
Zr-Na2WO4/SiO2,Zr,40,Na,11,W,74,SiO2,11,0.370,0.185,40,40,20,700,15,10.5,3.6,0.9,0.50,4,4.10,0.83,0.67,0.16,0.69,0.81,20.24,16.34,3.90,16.83,19.76
Zr-Na2WO4/SiO2,Zr,40,Na,11,W,74,SiO2,11,0.370,0.185,40,40,20,700,20,14.0,4.8,1.2,0.38,4,2.91,0.52,0.38,0.14,0.81,0.60,17.87,13.06,4.81,27.84,20.62
Zr-Na2WO4/SiO2,Zr,40,Na,11,W,74,SiO2,11,0.370,0.185,40,40,20,700,10,7.0,2.6,0.4,0.75,6,4.32,1.21,0.97,0.24,0.48,1.07,28.01,22.45,5.56,11.11,24.77
Zr-Na2WO4/SiO2,Zr,40,Na,11,W,74,SiO2,11,0.370,0.185,40,40,20,700,15,10.5,3.9,0.6,0.50,6,1.51,0.67,0.56,0.11,0.72,0.69,44.37,37.09,7.28,47.68,45.70
Zr-Na2WO4/SiO2,Zr,40,Na,11,W,74,SiO2,11,0.370,0.185,40,40,20,700,20,14.0,5.1,0.9,0.38,6,2.49,0.59,0.50,0.09,0.81,0.51,23.69,20.08,3.61,32.53,20.48
Mo-Na2WO4/SiO2,Mo,42,Na,11,W,74,SiO2,11,0.370,0.185,40,40,20,900,10,1.5,5.7,2.8,0.75,2,31.01,5.08,0.57,4.51,23.53,11.36,16.38,1.84,14.54,75.88,36.63
Mo-Na2WO4/SiO2,Mo,42,Na,11,W,74,SiO2,11,0.370,0.185,40,40,20,900,15,2.3,8.5,4.3,0.50,2,28.99,6.07,0.66,5.41,25.09,10.07,20.94,2.28,18.66,86.55,34.74
Mo-Na2WO4/SiO2,Mo,42,Na,11,W,74,SiO2,11,0.370,0.185,40,40,20,900,20,3.0,11.3,5.7,0.38,2,32.38,6.38,0.67,5.71,25.36,9.15,19.70,2.07,17.63,78.32,28.26
Mo-Na2WO4/SiO2,Mo,42,Na,11,W,74,SiO2,11,0.370,0.185,40,40,20,900,10,1.5,6.4,2.1,0.75,3,20.93,5.34,0.51,4.83,17.11,6.46,25.51,2.44,23.08,81.75,30.86
Mo-Na2WO4/SiO2,Mo,42,Na,11,W,74,SiO2,11,0.370,0.185,40,40,20,900,15,2.3,9.6,3.2,0.50,3,21.49,6.13,0.60,5.53,17.88,5.55,28.52,2.79,25.73,83.20,25.83
Mo-Na2WO4/SiO2,Mo,42,Na,11,W,74,SiO2,11,0.370,0.185,40,40,20,900,20,3.0,12.8,4.3,0.38,3,21.18,6.62,0.61,6.01,17.79,5.06,31.26,2.88,28.38,83.99,23.89
Mo-Na2WO4/SiO2,Mo,42,Na,11,W,74,SiO2,11,0.370,0.185,40,40,20,900,10,1.5,6.8,1.7,0.75,4,12.47,5.38,0.44,4.94,13.51,4.51,43.14,3.53,39.62,108.34,36.17
Mo-Na2WO4/SiO2,Mo,42,Na,11,W,74,SiO2,11,0.370,0.185,40,40,20,900,15,2.3,10.2,2.6,0.50,4,14.00,6.01,0.48,5.53,13.62,3.82,42.93,3.43,39.50,97.29,27.29
Mo-Na2WO4/SiO2,Mo,42,Na,11,W,74,SiO2,11,0.370,0.185,40,40,20,900,20,3.0,13.6,3.4,0.38,4,14.14,6.54,0.56,5.98,13.69,3.47,46.25,3.96,42.29,96.82,24.54
Mo-Na2WO4/SiO2,Mo,42,Na,11,W,74,SiO2,11,0.370,0.185,40,40,20,900,10,1.5,7.3,1.2,0.75,6,17.50,4.95,0.38,4.57,9.69,2.79,28.29,2.17,26.11,55.37,15.94
Mo-Na2WO4/SiO2,Mo,42,Na,11,W,74,SiO2,11,0.370,0.185,40,40,20,900,15,2.3,10.9,1.8,0.50,6,17.77,5.63,0.44,5.19,9.34,2.31,31.68,2.48,29.21,52.56,13.00
Mo-Na2WO4/SiO2,Mo,42,Na,11,W,74,SiO2,11,0.370,0.185,40,40,20,900,20,3.0,14.6,2.4,0.38,6,17.02,6.17,0.53,5.64,8.84,2.02,36.25,3.11,33.14,51.94,11.87
Mo-Na2WO4/SiO2,Mo,42,Na,11,W,74,SiO2,11,0.370,0.185,40,40,20,900,10,4.0,4.0,2.0,0.75,2,35.46,4.64,0.58,4.06,24.05,10.99,13.09,1.64,11.45,67.82,30.99
Mo-Na2WO4/SiO2,Mo,42,Na,11,W,74,SiO2,11,0.370,0.185,40,40,20,900,15,6.0,6.0,3.0,0.50,2,35.79,5.18,0.56,4.62,25.04,9.95,14.47,1.56,12.91,69.96,27.80
Mo-Na2WO4/SiO2,Mo,42,Na,11,W,74,SiO2,11,0.370,0.185,40,40,20,900,20,8.0,8.0,4.0,0.38,2,35.75,5.95,0.62,5.33,25.09,8.74,16.64,1.73,14.91,70.18,24.45
Mo-Na2WO4/SiO2,Mo,42,Na,11,W,74,SiO2,11,0.370,0.185,40,40,20,900,10,4.0,4.5,1.5,0.75,3,24.37,5.01,0.48,4.53,17.61,6.75,20.56,1.97,18.59,72.26,27.70
Mo-Na2WO4/SiO2,Mo,42,Na,11,W,74,SiO2,11,0.370,0.185,40,40,20,900,15,6.0,6.8,2.3,0.50,3,24.65,5.66,0.50,5.16,17.43,5.49,22.96,2.03,20.93,70.71,22.27
Mo-Na2WO4/SiO2,Mo,42,Na,11,W,74,SiO2,11,0.370,0.185,40,40,20,900,20,8.0,9.0,3.0,0.38,3,24.89,6.16,0.56,5.60,17.45,4.97,24.75,2.25,22.50,70.11,19.97
Mo-Na2WO4/SiO2,Mo,42,Na,11,W,74,SiO2,11,0.370,0.185,40,40,20,900,10,4.0,4.8,1.2,0.75,4,17.62,4.92,0.41,4.51,13.56,4.51,27.92,2.33,25.60,76.96,25.60
Mo-Na2WO4/SiO2,Mo,42,Na,11,W,74,SiO2,11,0.370,0.185,40,40,20,900,15,6.0,7.2,1.8,0.50,4,17.18,5.71,0.47,5.24,13.10,3.70,33.24,2.74,30.50,76.25,21.54
Mo-Na2WO4/SiO2,Mo,42,Na,11,W,74,SiO2,11,0.370,0.185,40,40,20,900,20,8.0,9.6,2.4,0.38,4,17.87,6.13,0.51,5.62,12.84,3.36,34.30,2.85,31.45,71.85,18.80
Mo-Na2WO4/SiO2,Mo,42,Na,11,W,74,SiO2,11,0.370,0.185,40,40,20,900,10,4.0,5.1,0.9,0.75,6,10.68,4.58,0.30,4.28,8.93,2.74,42.88,2.81,40.07,83.61,25.66
Mo-Na2WO4/SiO2,Mo,42,Na,11,W,74,SiO2,11,0.370,0.185,40,40,20,900,15,6.0,7.7,1.3,0.50,6,11.16,5.17,0.46,4.71,8.60,2.30,46.33,4.12,42.20,77.06,20.61
Mo-Na2WO4/SiO2,Mo,42,Na,11,W,74,SiO2,11,0.370,0.185,40,40,20,900,20,8.0,10.3,1.7,0.38,6,13.23,5.58,0.48,5.10,8.03,2.16,42.18,3.63,38.55,60.70,16.33
Mo-Na2WO4/SiO2,Mo,42,Na,11,W,74,SiO2,11,0.370,0.185,40,40,20,900,10,7.0,2.0,1.0,0.75,2,40.65,4.42,0.48,3.94,23.42,9.81,10.87,1.18,9.69,57.61,24.13
Mo-Na2WO4/SiO2,Mo,42,Na,11,W,74,SiO2,11,0.370,0.185,40,40,20,900,15,10.5,3.0,1.5,0.50,2,42.38,5.29,0.59,4.70,23.58,8.52,12.48,1.39,11.09,55.64,20.10
Mo-Na2WO4/SiO2,Mo,42,Na,11,W,74,SiO2,11,0.370,0.185,40,40,20,900,20,14.0,4.0,2.0,0.38,2,41.41,6.05,0.70,5.35,23.64,8.10,14.61,1.69,12.92,57.09,19.56
Mo-Na2WO4/SiO2,Mo,42,Na,11,W,74,SiO2,11,0.370,0.185,40,40,20,900,10,7.0,2.3,0.8,0.75,3,29.99,4.74,0.49,4.25,16.28,6.03,15.81,1.63,14.17,54.28,20.11
Mo-Na2WO4/SiO2,Mo,42,Na,11,W,74,SiO2,11,0.370,0.185,40,40,20,900,15,10.5,3.4,1.1,0.50,3,27.85,5.86,0.49,5.37,14.97,5.25,21.04,1.76,19.28,53.75,18.85
Mo-Na2WO4/SiO2,Mo,42,Na,11,W,74,SiO2,11,0.370,0.185,40,40,20,900,20,14.0,4.5,1.5,0.38,3,28.30,6.47,0.49,5.98,13.94,5.11,22.86,1.73,21.13,49.26,18.06
Mo-Na2WO4/SiO2,Mo,42,Na,11,W,74,SiO2,11,0.370,0.185,40,40,20,900,10,7.0,2.4,0.6,0.75,4,22.88,4.77,0.33,4.44,11.82,4.36,20.85,1.44,19.41,51.66,19.06
Mo-Na2WO4/SiO2,Mo,42,Na,11,W,74,SiO2,11,0.370,0.185,40,40,20,900,15,10.5,3.6,0.9,0.50,4,22.34,5.58,0.65,4.93,9.25,3.80,24.98,2.91,22.07,41.41,17.01
Mo-Na2WO4/SiO2,Mo,42,Na,11,W,74,SiO2,11,0.370,0.185,40,40,20,900,20,14.0,4.8,1.2,0.38,4,23.58,6.14,0.68,5.46,8.90,4.11,26.04,2.88,23.16,37.74,17.43
Mo-Na2WO4/SiO2,Mo,42,Na,11,W,74,SiO2,11,0.370,0.185,40,40,20,900,10,7.0,2.6,0.4,0.75,6,15.70,4.43,0.39,4.04,7.26,3.05,28.22,2.48,25.73,46.24,19.43
Mo-Na2WO4/SiO2,Mo,42,Na,11,W,74,SiO2,11,0.370,0.185,40,40,20,900,15,10.5,3.9,0.6,0.50,6,15.31,4.85,0.57,4.28,5.13,3.09,31.68,3.72,27.96,33.51,20.18
Mo-Na2WO4/SiO2,Mo,42,Na,11,W,74,SiO2,11,0.370,0.185,40,40,20,900,20,14.0,5.1,0.9,0.38,6,13.69,5.25,0.94,4.31,4.22,3.27,38.35,6.87,31.48,30.83,23.89
Mo-Na2WO4/SiO2,Mo,42,Na,11,W,74,SiO2,11,0.370,0.185,40,40,20,850,10,1.5,5.7,2.8,0.75,2,32.87,6.53,0.74,5.79,22.04,8.96,19.87,2.25,17.61,67.05,27.26
Mo-Na2WO4/SiO2,Mo,42,Na,11,W,74,SiO2,11,0.370,0.185,40,40,20,850,15,2.3,8.5,4.3,0.50,2,32.81,7.30,0.83,6.47,23.50,8.28,22.25,2.53,19.72,71.62,25.24
Mo-Na2WO4/SiO2,Mo,42,Na,11,W,74,SiO2,11,0.370,0.185,40,40,20,850,20,3.0,11.3,5.7,0.38,2,34.05,7.62,0.93,6.69,23.35,7.60,22.38,2.73,19.65,68.58,22.32
Mo-Na2WO4/SiO2,Mo,42,Na,11,W,74,SiO2,11,0.370,0.185,40,40,20,850,10,1.5,6.4,2.1,0.75,3,21.90,6.78,0.68,6.10,15.54,5.01,30.96,3.11,27.85,70.96,22.88
Mo-Na2WO4/SiO2,Mo,42,Na,11,W,74,SiO2,11,0.370,0.185,40,40,20,850,15,2.3,9.6,3.2,0.50,3,22.86,7.51,0.81,6.70,15.88,4.55,32.85,3.54,29.31,69.47,19.90
Mo-Na2WO4/SiO2,Mo,42,Na,11,W,74,SiO2,11,0.370,0.185,40,40,20,850,20,3.0,12.8,4.3,0.38,3,22.63,8.11,0.94,7.17,15.62,4.29,35.84,4.15,31.68,69.02,18.96
Mo-Na2WO4/SiO2,Mo,42,Na,11,W,74,SiO2,11,0.370,0.185,40,40,20,850,10,1.5,6.8,1.7,0.75,4,15.62,6.75,0.67,6.08,11.91,3.43,43.21,4.29,38.92,76.25,21.96
Mo-Na2WO4/SiO2,Mo,42,Na,11,W,74,SiO2,11,0.370,0.185,40,40,20,850,15,2.3,10.2,2.6,0.50,4,15.74,7.55,0.85,6.70,11.77,3.14,47.97,5.40,42.57,74.78,19.95
Mo-Na2WO4/SiO2,Mo,42,Na,11,W,74,SiO2,11,0.370,0.185,40,40,20,850,20,3.0,13.6,3.4,0.38,4,17.23,7.89,0.99,6.90,11.05,3.01,45.79,5.75,40.05,64.13,17.47
Mo-Na2WO4/SiO2,Mo,42,Na,11,W,74,SiO2,11,0.370,0.185,40,40,20,850,10,1.5,7.3,1.2,0.75,6,11.23,6.08,0.65,5.43,7.59,2.17,54.14,5.79,48.35,67.59,19.32
Mo-Na2WO4/SiO2,Mo,42,Na,11,W,74,SiO2,11,0.370,0.185,40,40,20,850,15,2.3,10.9,1.8,0.50,6,12.74,6.52,0.91,5.61,6.73,2.12,51.18,7.14,44.03,52.83,16.64
Mo-Na2WO4/SiO2,Mo,42,Na,11,W,74,SiO2,11,0.370,0.185,40,40,20,850,20,3.0,14.6,2.4,0.38,6,13.40,6.80,1.20,5.60,5.78,2.21,50.75,8.96,41.79,43.13,16.49
Mo-Na2WO4/SiO2,Mo,42,Na,11,W,74,SiO2,11,0.370,0.185,40,40,20,850,10,4.0,4.0,2.0,0.75,2,35.12,6.34,0.69,5.65,23.19,8.80,18.05,1.96,16.09,66.03,25.06
Mo-Na2WO4/SiO2,Mo,42,Na,11,W,74,SiO2,11,0.370,0.185,40,40,20,850,15,6.0,6.0,3.0,0.50,2,35.81,7.04,0.79,6.25,23.02,7.78,19.66,2.21,17.45,64.28,21.73
Mo-Na2WO4/SiO2,Mo,42,Na,11,W,74,SiO2,11,0.370,0.185,40,40,20,850,20,8.0,8.0,4.0,0.38,2,35.78,7.58,0.90,6.68,23.23,7.43,21.19,2.52,18.67,64.92,20.77
Mo-Na2WO4/SiO2,Mo,42,Na,11,W,74,SiO2,11,0.370,0.185,40,40,20,850,10,4.0,4.5,1.5,0.75,3,23.95,6.68,0.67,6.01,15.62,5.03,27.89,2.80,25.09,65.22,21.00
Mo-Na2WO4/SiO2,Mo,42,Na,11,W,74,SiO2,11,0.370,0.185,40,40,20,850,15,6.0,6.8,2.3,0.50,3,24.85,7.44,0.89,6.55,14.77,4.45,29.94,3.58,26.36,59.44,17.91
Mo-Na2WO4/SiO2,Mo,42,Na,11,W,74,SiO2,11,0.370,0.185,40,40,20,850,20,8.0,9.0,3.0,0.38,3,25.54,7.91,1.05,6.86,13.99,4.40,30.97,4.11,26.86,54.78,17.23
Mo-Na2WO4/SiO2,Mo,42,Na,11,W,74,SiO2,11,0.370,0.185,40,40,20,850,10,4.0,4.8,1.2,0.75,4,18.71,6.45,0.65,5.80,11.46,3.54,34.47,3.47,31.00,61.25,18.92
Mo-Na2WO4/SiO2,Mo,42,Na,11,W,74,SiO2,11,0.370,0.185,40,40,20,850,15,6.0,7.2,1.8,0.50,4,15.69,7.31,0.98,6.33,9.69,3.34,46.59,6.25,40.34,61.76,21.29
Mo-Na2WO4/SiO2,Mo,42,Na,11,W,74,SiO2,11,0.370,0.185,40,40,20,850,20,8.0,9.6,2.4,0.38,4,18.87,7.71,1.29,6.42,9.03,3.54,40.86,6.84,34.02,47.85,18.76
Mo-Na2WO4/SiO2,Mo,42,Na,11,W,74,SiO2,11,0.370,0.185,40,40,20,850,10,4.0,5.1,0.9,0.75,6,12.34,5.62,0.73,4.89,6.21,2.38,45.54,5.92,39.63,50.32,19.29
Mo-Na2WO4/SiO2,Mo,42,Na,11,W,74,SiO2,11,0.370,0.185,40,40,20,850,15,6.0,7.7,1.3,0.50,6,12.66,6.20,1.23,4.97,4.96,2.66,48.97,9.72,39.26,39.18,21.01
Mo-Na2WO4/SiO2,Mo,42,Na,11,W,74,SiO2,11,0.370,0.185,40,40,20,850,20,8.0,10.3,1.7,0.38,6,11.58,6.72,1.70,5.02,3.81,3.33,58.03,14.68,43.35,32.90,28.76
Mo-Na2WO4/SiO2,Mo,42,Na,11,W,74,SiO2,11,0.370,0.185,40,40,20,850,10,7.0,2.0,1.0,0.75,2,38.42,6.56,0.76,5.80,20.34,8.34,17.07,1.98,15.10,52.94,21.71
Mo-Na2WO4/SiO2,Mo,42,Na,11,W,74,SiO2,11,0.370,0.185,40,40,20,850,15,10.5,3.0,1.5,0.50,2,38.97,7.35,1.21,6.14,18.07,8.23,18.86,3.10,15.76,46.37,21.12
Mo-Na2WO4/SiO2,Mo,42,Na,11,W,74,SiO2,11,0.370,0.185,40,40,20,850,20,14.0,4.0,2.0,0.38,2,35.81,8.64,1.72,6.92,15.55,9.23,24.13,4.80,19.32,43.42,25.77
Mo-Na2WO4/SiO2,Mo,42,Na,11,W,74,SiO2,11,0.370,0.185,40,40,20,850,10,7.0,2.3,0.8,0.75,3,26.38,6.57,1.08,5.49,11.16,5.93,24.91,4.09,20.81,42.30,22.48
Mo-Na2WO4/SiO2,Mo,42,Na,11,W,74,SiO2,11,0.370,0.185,40,40,20,850,15,10.5,3.4,1.1,0.50,3,23.91,7.95,1.97,5.98,6.62,7.52,33.25,8.24,25.01,27.69,31.45
Mo-Na2WO4/SiO2,Mo,42,Na,11,W,74,SiO2,11,0.370,0.185,40,40,20,850,20,14.0,4.5,1.5,0.38,3,24.76,8.99,2.47,6.52,4.67,8.97,36.31,9.98,26.33,18.86,36.23
Mo-Na2WO4/SiO2,Mo,42,Na,11,W,74,SiO2,11,0.370,0.185,40,40,20,850,10,7.0,2.4,0.6,0.75,4,19.66,6.21,1.28,4.93,6.45,5.32,31.59,6.51,25.08,32.81,27.06
Mo-Na2WO4/SiO2,Mo,42,Na,11,W,74,SiO2,11,0.370,0.185,40,40,20,850,15,10.5,3.6,0.9,0.50,4,19.68,7.86,1.96,5.90,3.43,6.94,39.94,9.96,29.98,17.43,35.26
Mo-Na2WO4/SiO2,Mo,42,Na,11,W,74,SiO2,11,0.370,0.185,40,40,20,850,20,14.0,4.8,1.2,0.38,4,21.13,8.59,2.58,6.01,2.70,7.13,40.65,12.21,28.44,12.78,33.74
Mo-Na2WO4/SiO2,Mo,42,Na,11,W,74,SiO2,11,0.370,0.185,40,40,20,850,10,7.0,2.6,0.4,0.75,6,14.12,5.63,1.52,4.11,2.42,4.29,39.87,10.76,29.11,17.14,30.38
Mo-Na2WO4/SiO2,Mo,42,Na,11,W,74,SiO2,11,0.370,0.185,40,40,20,850,15,10.5,3.9,0.6,0.50,6,14.15,6.82,2.10,4.72,1.13,4.83,48.20,14.84,33.36,7.99,34.13
Mo-Na2WO4/SiO2,Mo,42,Na,11,W,74,SiO2,11,0.370,0.185,40,40,20,850,20,14.0,5.1,0.9,0.38,6,13.70,6.87,2.48,4.39,1.37,4.57,50.15,18.10,32.04,10.00,33.36
Mo-Na2WO4/SiO2,Mo,42,Na,11,W,74,SiO2,11,0.370,0.185,40,40,20,800,10,1.5,5.7,2.8,0.75,2,38.24,7.27,1.17,6.10,19.24,7.29,19.01,3.06,15.95,50.31,19.06
Mo-Na2WO4/SiO2,Mo,42,Na,11,W,74,SiO2,11,0.370,0.185,40,40,20,800,15,2.3,8.5,4.3,0.50,2,38.66,7.90,1.43,6.47,19.81,6.99,20.43,3.70,16.74,51.24,18.08
Mo-Na2WO4/SiO2,Mo,42,Na,11,W,74,SiO2,11,0.370,0.185,40,40,20,800,20,3.0,11.3,5.7,0.38,2,37.73,8.63,1.62,7.01,19.56,6.99,22.87,4.29,18.58,51.84,18.53
Mo-Na2WO4/SiO2,Mo,42,Na,11,W,74,SiO2,11,0.370,0.185,40,40,20,800,10,1.5,6.4,2.1,0.75,3,28.19,7.66,1.26,6.40,13.25,4.33,27.17,4.47,22.70,47.00,15.36
Mo-Na2WO4/SiO2,Mo,42,Na,11,W,74,SiO2,11,0.370,0.185,40,40,20,800,15,2.3,9.6,3.2,0.50,3,27.85,8.34,1.62,6.72,12.53,4.38,29.95,5.82,24.13,44.99,15.73
Mo-Na2WO4/SiO2,Mo,42,Na,11,W,74,SiO2,11,0.370,0.185,40,40,20,800,20,3.0,12.8,4.3,0.38,3,27.72,8.64,1.99,6.65,11.26,4.80,31.17,7.18,23.99,40.62,17.32
Mo-Na2WO4/SiO2,Mo,42,Na,11,W,74,SiO2,11,0.370,0.185,40,40,20,800,10,1.5,6.8,1.7,0.75,4,22.27,7.42,1.32,6.10,9.09,3.26,33.32,5.93,27.39,40.82,14.64
Mo-Na2WO4/SiO2,Mo,42,Na,11,W,74,SiO2,11,0.370,0.185,40,40,20,800,15,2.3,10.2,2.6,0.50,4,19.45,8.07,1.95,6.12,7.47,4.03,41.49,10.03,31.47,38.41,20.72
Mo-Na2WO4/SiO2,Mo,42,Na,11,W,74,SiO2,11,0.370,0.185,40,40,20,800,20,3.0,13.6,3.4,0.38,4,19.18,8.32,2.41,5.91,5.62,5.15,43.38,12.57,30.81,29.30,26.85
Mo-Na2WO4/SiO2,Mo,42,Na,11,W,74,SiO2,11,0.370,0.185,40,40,20,800,10,1.5,7.3,1.2,0.75,6,16.88,6.45,1.64,4.81,4.61,2.88,38.21,9.72,28.50,27.31,17.06
Mo-Na2WO4/SiO2,Mo,42,Na,11,W,74,SiO2,11,0.370,0.185,40,40,20,800,15,2.3,10.9,1.8,0.50,6,17.81,6.87,2.23,4.64,2.99,3.56,38.57,12.52,26.05,16.79,19.99
Mo-Na2WO4/SiO2,Mo,42,Na,11,W,74,SiO2,11,0.370,0.185,40,40,20,800,20,3.0,14.6,2.4,0.38,6,13.47,7.07,2.55,4.52,2.49,2.53,52.49,18.93,33.56,18.49,18.78
Mo-Na2WO4/SiO2,Mo,42,Na,11,W,74,SiO2,11,0.370,0.185,40,40,20,800,10,4.0,4.0,2.0,0.75,2,35.05,7.71,1.24,6.47,20.40,8.09,22.00,3.54,18.46,58.20,23.08
Mo-Na2WO4/SiO2,Mo,42,Na,11,W,74,SiO2,11,0.370,0.185,40,40,20,800,15,6.0,6.0,3.0,0.50,2,34.14,8.66,1.69,6.97,19.13,8.17,25.37,4.95,20.42,56.03,23.93
Mo-Na2WO4/SiO2,Mo,42,Na,11,W,74,SiO2,11,0.370,0.185,40,40,20,800,20,8.0,8.0,4.0,0.38,2,34.55,9.08,2.13,6.95,16.70,8.84,26.28,6.16,20.12,48.34,25.59
Mo-Na2WO4/SiO2,Mo,42,Na,11,W,74,SiO2,11,0.370,0.185,40,40,20,800,10,4.0,4.5,1.5,0.75,3,24.97,7.83,1.47,6.36,12.00,5.36,31.36,5.89,25.47,48.06,21.47
Mo-Na2WO4/SiO2,Mo,42,Na,11,W,74,SiO2,11,0.370,0.185,40,40,20,800,15,6.0,6.8,2.3,0.50,3,23.73,8.84,2.37,6.47,8.03,7.22,37.25,9.99,27.27,33.84,30.43
Mo-Na2WO4/SiO2,Mo,42,Na,11,W,74,SiO2,11,0.370,0.185,40,40,20,800,20,8.0,9.0,3.0,0.38,3,23.64,9.43,2.74,6.69,6.96,6.34,39.89,11.59,28.30,29.44,26.82
Mo-Na2WO4/SiO2,Mo,42,Na,11,W,74,SiO2,11,0.370,0.185,40,40,20,800,10,4.0,4.8,1.2,0.75,4,19.60,7.45,1.92,5.53,6.93,4.87,38.01,9.80,28.21,35.36,24.85
Mo-Na2WO4/SiO2,Mo,42,Na,11,W,74,SiO2,11,0.370,0.185,40,40,20,800,15,6.0,7.2,1.8,0.50,4,20.05,8.54,2.60,5.94,4.84,5.57,42.59,12.97,29.63,24.14,27.78
Mo-Na2WO4/SiO2,Mo,42,Na,11,W,74,SiO2,11,0.370,0.185,40,40,20,800,20,8.0,9.6,2.4,0.38,4,16.71,8.61,2.98,5.63,3.68,3.81,51.53,17.83,33.69,22.02,22.80
Mo-Na2WO4/SiO2,Mo,42,Na,11,W,74,SiO2,11,0.370,0.185,40,40,20,800,10,4.0,5.1,0.9,0.75,6,13.25,7.53,2.43,5.10,2.25,4.51,56.83,18.34,38.49,16.98,34.04
Mo-Na2WO4/SiO2,Mo,42,Na,11,W,74,SiO2,11,0.370,0.185,40,40,20,800,15,6.0,7.7,1.3,0.50,6,11.39,7.38,2.77,4.61,1.97,2.97,64.79,24.32,40.47,17.30,26.08
Mo-Na2WO4/SiO2,Mo,42,Na,11,W,74,SiO2,11,0.370,0.185,40,40,20,800,20,8.0,10.3,1.7,0.38,6,9.77,6.31,2.71,3.60,1.47,2.02,64.59,27.74,36.85,15.05,20.68
Mo-Na2WO4/SiO2,Mo,42,Na,11,W,74,SiO2,11,0.370,0.185,40,40,20,800,10,7.0,2.0,1.0,0.75,2,34.71,10.60,2.75,7.85,8.15,14.63,30.54,7.92,22.62,23.48,42.15
Mo-Na2WO4/SiO2,Mo,42,Na,11,W,74,SiO2,11,0.370,0.185,40,40,20,800,15,10.5,3.0,1.5,0.50,2,30.47,11.01,3.41,7.60,6.35,8.88,36.13,11.19,24.94,20.84,29.14
Mo-Na2WO4/SiO2,Mo,42,Na,11,W,74,SiO2,11,0.370,0.185,40,40,20,800,20,14.0,4.0,2.0,0.38,2,24.06,10.00,3.58,6.42,5.03,5.85,41.56,14.88,26.68,20.91,24.31
Mo-Na2WO4/SiO2,Mo,42,Na,11,W,74,SiO2,11,0.370,0.185,40,40,20,800,10,7.0,2.3,0.8,0.75,3,23.88,10.51,3.30,7.21,4.04,8.50,44.01,13.82,30.19,16.92,35.59
Mo-Na2WO4/SiO2,Mo,42,Na,11,W,74,SiO2,11,0.370,0.185,40,40,20,800,15,10.5,3.4,1.1,0.50,3,18.31,8.70,3.30,5.40,2.70,4.63,47.52,18.02,29.49,14.75,25.29
Mo-Na2WO4/SiO2,Mo,42,Na,11,W,74,SiO2,11,0.370,0.185,40,40,20,800,20,14.0,4.5,1.5,0.38,3,13.75,7.60,3.32,4.28,2.01,3.25,55.27,24.15,31.13,14.62,23.64
Mo-Na2WO4/SiO2,Mo,42,Na,11,W,74,SiO2,11,0.370,0.185,40,40,20,800,10,7.0,2.4,0.6,0.75,4,20.21,8.95,3.03,5.92,2.97,5.76,44.29,14.99,29.29,14.70,28.50
Mo-Na2WO4/SiO2,Mo,42,Na,11,W,74,SiO2,11,0.370,0.185,40,40,20,800,15,10.5,3.6,0.9,0.50,4,12.04,7.15,3.01,4.14,1.54,3.22,59.39,25.00,34.39,12.79,26.74
Mo-Na2WO4/SiO2,Mo,42,Na,11,W,74,SiO2,11,0.370,0.185,40,40,20,800,20,14.0,4.8,1.2,0.38,4,10.80,5.84,2.99,2.85,0.71,2.15,54.07,27.69,26.39,6.57,19.91
Mo-Na2WO4/SiO2,Mo,42,Na,11,W,74,SiO2,11,0.370,0.185,40,40,20,800,10,7.0,2.6,0.4,0.75,6,14.15,6.84,2.78,4.06,1.18,3.56,48.34,19.65,28.69,8.34,25.16
Mo-Na2WO4/SiO2,Mo,42,Na,11,W,74,SiO2,11,0.370,0.185,40,40,20,800,15,10.5,3.9,0.6,0.50,6,9.58,5.08,2.60,2.48,0.66,2.09,53.03,27.14,25.89,6.89,21.82
Mo-Na2WO4/SiO2,Mo,42,Na,11,W,74,SiO2,11,0.370,0.185,40,40,20,800,20,14.0,5.1,0.9,0.38,6,7.02,4.06,2.36,1.70,0.15,1.47,57.83,33.62,24.22,2.14,20.94
Mo-Na2WO4/SiO2,Mo,42,Na,11,W,74,SiO2,11,0.370,0.185,40,40,20,775,10,1.5,5.7,2.8,0.75,2,32.69,8.37,1.60,6.77,19.38,7.96,25.60,4.89,20.71,59.28,24.35
Mo-Na2WO4/SiO2,Mo,42,Na,11,W,74,SiO2,11,0.370,0.185,40,40,20,775,15,2.3,8.5,4.3,0.50,2,34.17,8.67,1.83,6.84,18.82,7.73,25.37,5.36,20.02,55.08,22.62
Mo-Na2WO4/SiO2,Mo,42,Na,11,W,74,SiO2,11,0.370,0.185,40,40,20,775,20,3.0,11.3,5.7,0.38,2,35.25,9.02,2.15,6.87,17.45,8.33,25.59,6.10,19.49,49.50,23.63
Mo-Na2WO4/SiO2,Mo,42,Na,11,W,74,SiO2,11,0.370,0.185,40,40,20,775,10,1.5,6.4,2.1,0.75,3,25.23,8.17,1.72,6.45,11.98,4.99,32.38,6.82,25.56,47.48,19.78
Mo-Na2WO4/SiO2,Mo,42,Na,11,W,74,SiO2,11,0.370,0.185,40,40,20,775,15,2.3,9.6,3.2,0.50,3,22.78,8.88,2.39,6.49,9.54,6.48,38.98,10.49,28.49,41.88,28.45
Mo-Na2WO4/SiO2,Mo,42,Na,11,W,74,SiO2,11,0.370,0.185,40,40,20,775,20,3.0,12.8,4.3,0.38,3,22.81,9.13,2.75,6.38,8.34,5.65,40.03,12.06,27.97,36.56,24.77
Mo-Na2WO4/SiO2,Mo,42,Na,11,W,74,SiO2,11,0.370,0.185,40,40,20,775,10,1.5,6.8,1.7,0.75,4,17.91,7.77,2.09,5.68,7.00,4.71,43.38,11.67,31.71,39.08,26.30
Mo-Na2WO4/SiO2,Mo,42,Na,11,W,74,SiO2,11,0.370,0.185,40,40,20,775,15,2.3,10.2,2.6,0.50,4,17.37,8.53,2.76,5.77,5.30,4.31,49.11,15.89,33.22,30.51,24.81
Mo-Na2WO4/SiO2,Mo,42,Na,11,W,74,SiO2,11,0.370,0.185,40,40,20,775,20,3.0,13.6,3.4,0.38,4,13.61,8.14,2.95,5.19,3.99,2.96,59.81,21.68,38.13,29.32,21.75
Mo-Na2WO4/SiO2,Mo,42,Na,11,W,74,SiO2,11,0.370,0.185,40,40,20,775,10,1.5,7.3,1.2,0.75,6,11.38,7.50,2.55,4.95,2.93,3.57,65.91,22.41,43.50,25.75,31.37
