Repository: ur-whitelab/BO-LIFT

# 🤖 BO-LIFT: Bayesian Optimization using in-context learning
BO-LIFT does regression with uncertainties using frozen Large Language Models by using token probabilities.
It uses LangChain to select examples to create in-context learning prompts from training data.
By selecting examples, it can consider more training data than it fits in the model's context window.
Being able to predict uncertainty, allow the employment of interesting techniques such as Bayesian Optimization.

## Usage 💻

You need to set up your OpenAI API key in order to use BO-LIFT.
You can do that using the `os` Python library:

```py
import os
os.environ["OPENAI_API_KEY"] = "<your-key-here>"
```

File: paper/dataset/oxidative_methane_coupling.csv (part 27 of 46)
Name,M1,M1_atom_number,M2,M2_atom_number,M3,M3_atom_number,Support ,Support_ID,M2_mol,M3_mol,M1_mol%,M2_mol%,M3_mol%,Temp,Total_flow,Ar_flow,CH4_flow,O2_flow,CT,CH4/O2,CH4_conv,C2y,C2H6y,C2H4y,COy,CO2y,C2s,C2H6s,C2H4s,COs,CO2s
Mo-Na2WO4/SiO2,Mo,42,Na,11,W,74,SiO2,11,0.370,0.185,40,40,20,775,15,2.3,10.9,1.8,0.50,6,9.70,6.62,2.65,3.97,1.93,2.11,68.25,27.32,40.93,19.90,21.75
Mo-Na2WO4/SiO2,Mo,42,Na,11,W,74,SiO2,11,0.370,0.185,40,40,20,775,20,3.0,14.6,2.4,0.38,6,6.98,5.39,2.47,2.92,1.27,1.30,77.22,35.39,41.83,18.19,18.62
Mo-Na2WO4/SiO2,Mo,42,Na,11,W,74,SiO2,11,0.370,0.185,40,40,20,775,10,4.0,4.0,2.0,0.75,2,33.88,8.17,1.79,6.38,17.03,9.53,24.11,5.28,18.83,50.27,28.13
Mo-Na2WO4/SiO2,Mo,42,Na,11,W,74,SiO2,11,0.370,0.185,40,40,20,775,15,6.0,6.0,3.0,0.50,2,33.84,9.44,2.57,6.87,13.55,10.82,27.90,7.59,20.30,40.04,31.97
Mo-Na2WO4/SiO2,Mo,42,Na,11,W,74,SiO2,11,0.370,0.185,40,40,20,775,20,8.0,8.0,4.0,0.38,2,29.55,10.42,3.08,7.34,11.96,8.27,35.26,10.42,24.84,40.47,27.99
Mo-Na2WO4/SiO2,Mo,42,Na,11,W,74,SiO2,11,0.370,0.185,40,40,20,775,10,4.0,4.5,1.5,0.75,3,24.05,9.03,2.63,6.40,7.11,8.20,37.55,10.94,26.61,29.56,34.10
Mo-Na2WO4/SiO2,Mo,42,Na,11,W,74,SiO2,11,0.370,0.185,40,40,20,775,15,6.0,6.8,2.3,0.50,3,19.30,9.68,3.25,6.43,5.48,5.01,50.16,16.84,33.32,28.39,25.96
Mo-Na2WO4/SiO2,Mo,42,Na,11,W,74,SiO2,11,0.370,0.185,40,40,20,775,20,8.0,9.0,3.0,0.38,3,15.11,8.52,3.27,5.25,4.19,3.32,56.39,21.64,34.75,27.73,21.97
Mo-Na2WO4/SiO2,Mo,42,Na,11,W,74,SiO2,11,0.370,0.185,40,40,20,775,10,4.0,4.8,1.2,0.75,4,17.28,9.14,3.05,6.09,4.13,5.25,52.89,17.65,35.24,23.90,30.38
Mo-Na2WO4/SiO2,Mo,42,Na,11,W,74,SiO2,11,0.370,0.185,40,40,20,775,15,6.0,7.2,1.8,0.50,4,10.55,7.64,3.09,4.55,2.68,2.82,72.42,29.29,43.13,25.40,26.73
Mo-Na2WO4/SiO2,Mo,42,Na,11,W,74,SiO2,11,0.370,0.185,40,40,20,775,20,8.0,9.6,2.4,0.38,4,9.36,6.42,2.91,3.51,2.11,1.91,68.59,31.09,37.50,22.54,20.41
Mo-Na2WO4/SiO2,Mo,42,Na,11,W,74,SiO2,11,0.370,0.185,40,40,20,775,10,4.0,5.1,0.9,0.75,6,10.26,6.94,2.78,4.16,1.64,2.63,67.64,27.10,40.55,15.98,25.63
Mo-Na2WO4/SiO2,Mo,42,Na,11,W,74,SiO2,11,0.370,0.185,40,40,20,775,15,6.0,7.7,1.3,0.50,6,6.24,5.25,2.53,2.72,0.97,1.51,84.13,40.54,43.59,15.54,24.20
Mo-Na2WO4/SiO2,Mo,42,Na,11,W,74,SiO2,11,0.370,0.185,40,40,20,775,20,8.0,10.3,1.7,0.38,6,6.29,4.24,2.21,2.03,0.59,1.04,67.41,35.14,32.27,9.38,16.53
Mo-Na2WO4/SiO2,Mo,42,Na,11,W,74,SiO2,11,0.370,0.185,40,40,20,775,10,7.0,2.0,1.0,0.75,2,25.18,10.99,3.74,7.25,5.62,7.99,43.65,14.85,28.79,22.32,31.73
Mo-Na2WO4/SiO2,Mo,42,Na,11,W,74,SiO2,11,0.370,0.185,40,40,20,775,15,10.5,3.0,1.5,0.50,2,19.02,8.16,3.52,4.64,3.21,4.08,42.90,18.51,24.40,16.88,21.45
Mo-Na2WO4/SiO2,Mo,42,Na,11,W,74,SiO2,11,0.370,0.185,40,40,20,775,20,14.0,4.0,2.0,0.38,2,13.03,6.63,3.26,3.37,2.18,2.79,50.88,25.02,25.86,16.73,21.41
Mo-Na2WO4/SiO2,Mo,42,Na,11,W,74,SiO2,11,0.370,0.185,40,40,20,775,10,7.0,2.3,0.8,0.75,3,13.91,8.16,3.41,4.75,2.37,4.24,58.66,24.51,34.15,17.04,30.48
Mo-Na2WO4/SiO2,Mo,42,Na,11,W,74,SiO2,11,0.370,0.185,40,40,20,775,15,10.5,3.4,1.1,0.50,3,9.40,5.31,2.81,2.50,0.83,2.23,56.49,29.89,26.60,8.83,23.72
Mo-Na2WO4/SiO2,Mo,42,Na,11,W,74,SiO2,11,0.370,0.185,40,40,20,775,20,14.0,4.5,1.5,0.38,3,5.30,4.14,2.49,1.65,0.27,1.60,78.11,46.98,31.13,5.09,30.19
Mo-Na2WO4/SiO2,Mo,42,Na,11,W,74,SiO2,11,0.370,0.185,40,40,20,775,10,7.0,2.4,0.6,0.75,4,12.20,6.47,3.04,3.43,1.29,3.00,53.03,24.92,28.11,10.57,24.59
Mo-Na2WO4/SiO2,Mo,42,Na,11,W,74,SiO2,11,0.370,0.185,40,40,20,775,15,10.5,3.6,0.9,0.50,4,8.23,4.69,2.70,1.99,0.59,1.92,56.99,32.81,24.18,7.17,23.33
Mo-Na2WO4/SiO2,Mo,42,Na,11,W,74,SiO2,11,0.370,0.185,40,40,20,775,20,14.0,4.8,1.2,0.38,4,5.98,3.47,2.22,1.25,0.26,1.21,58.03,37.12,20.90,4.35,20.23
Mo-Na2WO4/SiO2,Mo,42,Na,11,W,74,SiO2,11,0.370,0.185,40,40,20,775,10,7.0,2.6,0.4,0.75,6,7.57,5.27,2.82,2.45,0.47,2.24,69.62,37.25,32.36,6.21,29.59
Mo-Na2WO4/SiO2,Mo,42,Na,11,W,74,SiO2,11,0.370,0.185,40,40,20,775,15,10.5,3.9,0.6,0.50,6,2.67,2.45,1.59,0.86,0.15,1.03,91.76,59.55,32.21,5.62,38.58
Mo-Na2WO4/SiO2,Mo,42,Na,11,W,74,SiO2,11,0.370,0.185,40,40,20,775,20,14.0,5.1,0.9,0.38,6,2.56,2.22,1.52,0.70,0.42,0.81,86.72,59.38,27.34,16.41,31.64
Mo-Na2WO4/SiO2,Mo,42,Na,11,W,74,SiO2,11,0.370,0.185,40,40,20,750,10,1.5,5.7,2.8,0.75,2,33.38,8.45,1.99,6.46,17.55,8.55,25.31,5.96,19.35,52.58,25.61
Mo-Na2WO4/SiO2,Mo,42,Na,11,W,74,SiO2,11,0.370,0.185,40,40,20,750,15,2.3,8.5,4.3,0.50,2,34.65,8.68,2.36,6.32,15.26,9.51,25.05,6.81,18.24,44.04,27.45
Mo-Na2WO4/SiO2,Mo,42,Na,11,W,74,SiO2,11,0.370,0.185,40,40,20,750,20,3.0,11.3,5.7,0.38,2,32.61,9.11,2.68,6.43,14.29,7.63,27.94,8.22,19.72,43.82,23.40
Mo-Na2WO4/SiO2,Mo,42,Na,11,W,74,SiO2,11,0.370,0.185,40,40,20,750,10,1.5,6.4,2.1,0.75,3,22.14,8.27,2.45,5.82,8.78,6.87,37.35,11.07,26.29,39.66,31.03
Mo-Na2WO4/SiO2,Mo,42,Na,11,W,74,SiO2,11,0.370,0.185,40,40,20,750,15,2.3,9.6,3.2,0.50,3,17.79,8.72,2.96,5.76,6.95,4.56,49.02,16.64,32.38,39.07,25.63
Mo-Na2WO4/SiO2,Mo,42,Na,11,W,74,SiO2,11,0.370,0.185,40,40,20,750,20,3.0,12.8,4.3,0.38,3,12.18,7.89,3.01,4.88,5.22,2.89,64.78,24.71,40.07,42.86,23.73
Mo-Na2WO4/SiO2,Mo,42,Na,11,W,74,SiO2,11,0.370,0.185,40,40,20,750,10,1.5,6.8,1.7,0.75,4,16.00,8.05,2.77,5.28,4.70,4.25,50.31,17.31,33.00,29.38,26.56
Mo-Na2WO4/SiO2,Mo,42,Na,11,W,74,SiO2,11,0.370,0.185,40,40,20,750,15,2.3,10.2,2.6,0.50,4,10.17,7.09,2.85,4.24,3.19,2.49,69.71,28.02,41.69,31.37,24.48
Mo-Na2WO4/SiO2,Mo,42,Na,11,W,74,SiO2,11,0.370,0.185,40,40,20,750,20,3.0,13.6,3.4,0.38,4,7.81,5.87,2.63,3.24,2.36,1.65,75.16,33.67,41.49,30.22,21.13
Mo-Na2WO4/SiO2,Mo,42,Na,11,W,74,SiO2,11,0.370,0.185,40,40,20,750,10,1.5,7.3,1.2,0.75,6,8.99,6.05,2.57,3.48,1.74,2.02,67.30,28.59,38.71,19.35,22.47
Mo-Na2WO4/SiO2,Mo,42,Na,11,W,74,SiO2,11,0.370,0.185,40,40,20,750,15,2.3,10.9,1.8,0.50,6,5.65,5.09,2.36,2.73,1.39,1.52,90.09,41.77,48.32,24.60,26.90
Mo-Na2WO4/SiO2,Mo,42,Na,11,W,74,SiO2,11,0.370,0.185,40,40,20,750,20,3.0,14.6,2.4,0.38,6,4.00,3.26,1.86,1.40,0.45,0.71,81.50,46.50,35.00,11.25,17.75
Mo-Na2WO4/SiO2,Mo,42,Na,11,W,74,SiO2,11,0.370,0.185,40,40,20,750,10,4.0,4.0,2.0,0.75,2,31.36,9.14,2.77,6.37,12.77,10.89,29.15,8.83,20.31,40.72,34.73
Mo-Na2WO4/SiO2,Mo,42,Na,11,W,74,SiO2,11,0.370,0.185,40,40,20,750,15,6.0,6.0,3.0,0.50,2,23.18,9.72,3.29,6.43,9.41,6.53,41.93,14.19,27.74,40.60,28.17
Mo-Na2WO4/SiO2,Mo,42,Na,11,W,74,SiO2,11,0.370,0.185,40,40,20,750,20,8.0,8.0,4.0,0.38,2,17.70,8.58,3.30,5.28,6.59,4.19,48.47,18.64,29.83,37.23,23.67
Mo-Na2WO4/SiO2,Mo,42,Na,11,W,74,SiO2,11,0.370,0.185,40,40,20,750,10,4.0,4.5,1.5,0.75,3,17.46,8.77,3.21,5.56,4.99,5.20,50.23,18.38,31.84,28.58,29.78
Mo-Na2WO4/SiO2,Mo,42,Na,11,W,74,SiO2,11,0.370,0.185,40,40,20,750,15,6.0,6.8,2.3,0.50,3,10.35,6.87,3.03,3.84,3.11,2.69,66.38,29.28,37.10,30.05,25.99
Mo-Na2WO4/SiO2,Mo,42,Na,11,W,74,SiO2,11,0.370,0.185,40,40,20,750,20,8.0,9.0,3.0,0.38,3,6.52,5.53,2.72,2.81,1.95,1.75,84.82,41.72,43.10,29.91,26.84
Mo-Na2WO4/SiO2,Mo,42,Na,11,W,74,SiO2,11,0.370,0.185,40,40,20,750,10,4.0,4.8,1.2,0.75,4,10.14,7.03,3.01,4.02,2.65,2.92,69.33,29.68,39.64,26.13,28.80
Mo-Na2WO4/SiO2,Mo,42,Na,11,W,74,SiO2,11,0.370,0.185,40,40,20,750,15,6.0,7.2,1.8,0.50,4,8.39,5.81,2.74,3.07,1.90,2.16,69.25,32.66,36.59,22.65,25.74
Mo-Na2WO4/SiO2,Mo,42,Na,11,W,74,SiO2,11,0.370,0.185,40,40,20,750,20,8.0,9.6,2.4,0.38,4,7.29,4.28,2.31,1.97,1.01,1.30,58.71,31.69,27.02,13.85,17.83
Mo-Na2WO4/SiO2,Mo,42,Na,11,W,74,SiO2,11,0.370,0.185,40,40,20,750,10,4.0,5.1,0.9,0.75,6,6.54,4.82,2.44,2.38,0.97,1.64,73.70,37.31,36.39,14.83,25.08
Mo-Na2WO4/SiO2,Mo,42,Na,11,W,74,SiO2,11,0.370,0.185,40,40,20,750,15,6.0,7.7,1.3,0.50,6,3.82,3.08,1.92,1.16,0.28,0.88,80.63,50.26,30.37,7.33,23.04
Mo-Na2WO4/SiO2,Mo,42,Na,11,W,74,SiO2,11,0.370,0.185,40,40,20,750,20,8.0,10.3,1.7,0.38,6,3.74,2.33,1.49,0.84,0.03,0.63,62.30,39.84,22.46,0.80,16.84
Mo-Na2WO4/SiO2,Mo,42,Na,11,W,74,SiO2,11,0.370,0.185,40,40,20,750,10,7.0,2.0,1.0,0.75,2,14.52,7.08,3.45,3.63,2.54,3.96,48.76,23.76,25.00,17.49,27.27
Mo-Na2WO4/SiO2,Mo,42,Na,11,W,74,SiO2,11,0.370,0.185,40,40,20,750,15,10.5,3.0,1.5,0.50,2,12.02,4.14,2.54,1.60,0.88,2.10,34.44,21.13,13.31,7.32,17.47
Mo-Na2WO4/SiO2,Mo,42,Na,11,W,74,SiO2,11,0.370,0.185,40,40,20,750,20,14.0,4.0,2.0,0.38,2,6.43,3.33,2.23,1.10,0.13,1.55,51.79,34.68,17.11,2.02,24.11
Mo-Na2WO4/SiO2,Mo,42,Na,11,W,74,SiO2,11,0.370,0.185,40,40,20,750,10,7.0,2.3,0.8,0.75,3,7.39,4.83,2.74,2.09,0.82,2.47,65.36,37.08,28.28,11.10,33.42
Mo-Na2WO4/SiO2,Mo,42,Na,11,W,74,SiO2,11,0.370,0.185,40,40,20,750,15,10.5,3.4,1.1,0.50,3,4.73,3.32,2.13,1.19,0.06,1.62,70.19,45.03,25.16,1.27,34.25
Mo-Na2WO4/SiO2,Mo,42,Na,11,W,74,SiO2,11,0.370,0.185,40,40,20,750,20,14.0,4.5,1.5,0.38,3,4.49,2.50,1.60,0.90,0.22,1.16,55.68,35.63,20.04,4.90,25.84
Mo-Na2WO4/SiO2,Mo,42,Na,11,W,74,SiO2,11,0.370,0.185,40,40,20,750,10,7.0,2.4,0.6,0.75,4,5.31,4.09,2.47,1.62,0.38,1.96,77.02,46.52,30.51,7.16,36.91
Mo-Na2WO4/SiO2,Mo,42,Na,11,W,74,SiO2,11,0.370,0.185,40,40,20,750,15,10.5,3.6,0.9,0.50,4,4.68,3.09,2.04,1.05,0.19,1.38,66.03,43.59,22.44,4.06,29.49
Mo-Na2WO4/SiO2,Mo,42,Na,11,W,74,SiO2,11,0.370,0.185,40,40,20,750,20,14.0,4.8,1.2,0.38,4,3.50,1.70,1.35,0.35,0.74,0.77,48.57,38.57,10.00,21.14,22.00
Mo-Na2WO4/SiO2,Mo,42,Na,11,W,74,SiO2,11,0.370,0.185,40,40,20,750,10,7.0,2.6,0.4,0.75,6,5.32,2.59,1.77,0.82,0.05,1.24,48.68,33.27,15.41,0.94,23.31
Mo-Na2WO4/SiO2,Mo,42,Na,11,W,74,SiO2,11,0.370,0.185,40,40,20,750,15,10.5,3.9,0.6,0.50,6,4.45,1.52,1.10,0.42,0.46,0.70,34.16,24.72,9.44,10.34,15.73
Mo-Na2WO4/SiO2,Mo,42,Na,11,W,74,SiO2,11,0.370,0.185,40,40,20,750,20,14.0,5.1,0.9,0.38,6,4.46,1.13,0.86,0.27,0.83,0.48,25.34,19.28,6.05,18.61,10.76
Mo-Na2WO4/SiO2,Mo,42,Na,11,W,74,SiO2,11,0.370,0.185,40,40,20,700,10,1.5,5.7,2.8,0.75,2,26.62,7.83,2.76,5.07,12.90,7.69,29.41,10.37,19.05,48.46,28.89
Mo-Na2WO4/SiO2,Mo,42,Na,11,W,74,SiO2,11,0.370,0.185,40,40,20,700,15,2.3,8.5,4.3,0.50,2,22.11,7.57,2.81,4.76,10.71,6.39,34.24,12.71,21.53,48.44,28.90
Mo-Na2WO4/SiO2,Mo,42,Na,11,W,74,SiO2,11,0.370,0.185,40,40,20,700,20,3.0,11.3,5.7,0.38,2,12.33,5.95,2.65,3.30,5.88,2.92,48.26,21.49,26.76,47.69,23.68
Mo-Na2WO4/SiO2,Mo,42,Na,11,W,74,SiO2,11,0.370,0.185,40,40,20,700,10,1.5,6.4,2.1,0.75,3,11.10,5.66,2.52,3.14,3.77,3.06,50.99,22.70,28.29,33.96,27.57
Mo-Na2WO4/SiO2,Mo,42,Na,11,W,74,SiO2,11,0.370,0.185,40,40,20,700,15,2.3,9.6,3.2,0.50,3,8.23,3.89,2.04,1.85,2.21,1.50,47.27,24.79,22.48,26.85,18.23
Mo-Na2WO4/SiO2,Mo,42,Na,11,W,74,SiO2,11,0.370,0.185,40,40,20,700,20,3.0,12.8,4.3,0.38,3,5.18,2.84,1.66,1.18,1.18,0.99,54.83,32.05,22.78,22.78,19.11
Mo-Na2WO4/SiO2,Mo,42,Na,11,W,74,SiO2,11,0.370,0.185,40,40,20,700,10,1.5,6.8,1.7,0.75,4,5.47,3.58,1.95,1.63,1.45,1.46,65.45,35.65,29.80,26.51,26.69
Mo-Na2WO4/SiO2,Mo,42,Na,11,W,74,SiO2,11,0.370,0.185,40,40,20,700,15,2.3,10.2,2.6,0.50,4,3.68,2.40,1.43,0.97,0.68,0.86,65.22,38.86,26.36,18.48,23.37
Mo-Na2WO4/SiO2,Mo,42,Na,11,W,74,SiO2,11,0.370,0.185,40,40,20,700,20,3.0,13.6,3.4,0.38,4,3.42,1.86,1.25,0.61,0.25,0.67,54.39,36.55,17.84,7.31,19.59
Mo-Na2WO4/SiO2,Mo,42,Na,11,W,74,SiO2,11,0.370,0.185,40,40,20,700,10,1.5,7.3,1.2,0.75,6,3.85,1.96,1.23,0.73,0.32,0.77,50.91,31.95,18.96,8.31,20.00
Mo-Na2WO4/SiO2,Mo,42,Na,11,W,74,SiO2,11,0.370,0.185,40,40,20,700,15,2.3,10.9,1.8,0.50,6,3.36,1.62,1.05,0.57,0.12,0.63,48.21,31.25,16.96,3.57,18.75
Mo-Na2WO4/SiO2,Mo,42,Na,11,W,74,SiO2,11,0.370,0.185,40,40,20,700,20,3.0,14.6,2.4,0.38,6,1.34,0.91,0.62,0.29,0.19,0.36,67.91,46.27,21.64,14.18,26.87
Mo-Na2WO4/SiO2,Mo,42,Na,11,W,74,SiO2,11,0.370,0.185,40,40,20,700,10,4.0,4.0,2.0,0.75,2,12.54,5.99,2.73,3.26,4.68,3.80,47.77,21.77,26.00,37.32,30.30
Mo-Na2WO4/SiO2,Mo,42,Na,11,W,74,SiO2,11,0.370,0.185,40,40,20,700,15,6.0,6.0,3.0,0.50,2,5.60,3.63,2.09,1.54,2.14,1.79,64.82,37.32,27.50,38.21,31.96
Mo-Na2WO4/SiO2,Mo,42,Na,11,W,74,SiO2,11,0.370,0.185,40,40,20,700,20,8.0,8.0,4.0,0.38,2,4.94,2.67,1.65,1.02,1.09,1.30,54.05,33.40,20.65,22.06,26.32
Mo-Na2WO4/SiO2,Mo,42,Na,11,W,74,SiO2,11,0.370,0.185,40,40,20,700,10,4.0,4.5,1.5,0.75,3,4.20,3.15,1.83,1.32,1.02,1.59,75.00,43.57,31.43,24.29,37.86
Mo-Na2WO4/SiO2,Mo,42,Na,11,W,74,SiO2,11,0.370,0.185,40,40,20,700,15,6.0,6.8,2.3,0.50,3,2.39,1.90,1.32,0.58,0.25,1.00,79.50,55.23,24.27,10.46,41.84
Mo-Na2WO4/SiO2,Mo,42,Na,11,W,74,SiO2,11,0.370,0.185,40,40,20,700,20,8.0,9.0,3.0,0.38,3,2.15,1.43,1.00,0.43,0.09,0.75,66.51,46.51,20.00,4.19,34.88
Mo-Na2WO4/SiO2,Mo,42,Na,11,W,74,SiO2,11,0.370,0.185,40,40,20,700,10,4.0,4.8,1.2,0.75,4,3.15,2.11,1.40,0.71,0.27,1.07,66.98,44.44,22.54,8.57,33.97
Mo-Na2WO4/SiO2,Mo,42,Na,11,W,74,SiO2,11,0.370,0.185,40,40,20,700,15,6.0,7.2,1.8,0.50,4,2.42,1.59,1.10,0.49,0.00,0.81,65.70,45.45,20.25,0.00,33.47
Mo-Na2WO4/SiO2,Mo,42,Na,11,W,74,SiO2,11,0.370,0.185,40,40,20,700,20,8.0,9.6,2.4,0.38,4,2.38,1.08,0.79,0.29,0.24,0.56,45.38,33.19,12.18,10.08,23.53
Mo-Na2WO4/SiO2,Mo,42,Na,11,W,74,SiO2,11,0.370,0.185,40,40,20,700,10,4.0,5.1,0.9,0.75,6,2.99,1.22,0.83,0.39,0.04,0.67,40.80,27.76,13.04,1.34,22.41
Mo-Na2WO4/SiO2,Mo,42,Na,11,W,74,SiO2,11,0.370,0.185,40,40,20,700,15,6.0,7.7,1.3,0.50,6,1.58,0.80,0.59,0.21,0.36,0.39,50.63,37.34,13.29,22.78,24.68
Mo-Na2WO4/SiO2,Mo,42,Na,11,W,74,SiO2,11,0.370,0.185,40,40,20,700,20,8.0,10.3,1.7,0.38,6,0.67,0.59,0.39,0.20,0.43,0.25,88.06,58.21,29.85,64.18,37.31
Mo-Na2WO4/SiO2,Mo,42,Na,11,W,74,SiO2,11,0.370,0.185,40,40,20,700,10,7.0,2.0,1.0,0.75,2,3.43,1.53,1.10,0.43,0.31,1.48,44.61,32.07,12.54,9.04,43.15
Mo-Na2WO4/SiO2,Mo,42,Na,11,W,74,SiO2,11,0.370,0.185,40,40,20,700,15,10.5,3.0,1.5,0.50,2,4.19,0.85,0.61,0.24,0.96,0.71,20.29,14.56,5.73,22.91,16.95
Mo-Na2WO4/SiO2,Mo,42,Na,11,W,74,SiO2,11,0.370,0.185,40,40,20,700,20,14.0,4.0,2.0,0.38,2,2.92,0.77,0.72,0.05,1.31,0.50,26.37,24.66,1.71,44.86,17.12
Mo-Na2WO4/SiO2,Mo,42,Na,11,W,74,SiO2,11,0.370,0.185,40,40,20,700,10,7.0,2.3,0.8,0.75,3,2.61,1.13,0.80,0.33,0.65,0.98,43.30,30.65,12.64,24.90,37.55
Mo-Na2WO4/SiO2,Mo,42,Na,11,W,74,SiO2,11,0.370,0.185,40,40,20,700,15,10.5,3.4,1.1,0.50,3,1.99,0.71,0.58,0.13,0.76,0.61,35.68,29.15,6.53,38.19,30.65
Mo-Na2WO4/SiO2,Mo,42,Na,11,W,74,SiO2,11,0.370,0.185,40,40,20,700,20,14.0,4.5,1.5,0.38,3,1.24,0.72,0.61,0.11,1.02,0.49,58.06,49.19,8.87,82.26,39.52
Mo-Na2WO4/SiO2,Mo,42,Na,11,W,74,SiO2,11,0.370,0.185,40,40,20,700,10,7.0,2.4,0.6,0.75,4,4.59,1.64,1.31,0.33,0.40,1.16,35.73,28.54,7.19,8.71,25.27
Mo-Na2WO4/SiO2,Mo,42,Na,11,W,74,SiO2,11,0.370,0.185,40,40,20,700,15,10.5,3.6,0.9,0.50,4,1.63,0.79,0.59,0.20,0.78,0.52,48.47,36.20,12.27,47.85,31.90
Mo-Na2WO4/SiO2,Mo,42,Na,11,W,74,SiO2,11,0.370,0.185,40,40,20,700,20,14.0,4.8,1.2,0.38,4,3.39,0.61,0.50,0.11,0.86,0.30,17.99,14.75,3.24,25.37,8.85
Mo-Na2WO4/SiO2,Mo,42,Na,11,W,74,SiO2,11,0.370,0.185,40,40,20,700,10,7.0,2.6,0.4,0.75,6,0.88,0.82,0.73,0.09,0.68,0.69,93.18,82.95,10.23,77.27,78.41
Mo-Na2WO4/SiO2,Mo,42,Na,11,W,74,SiO2,11,0.370,0.185,40,40,20,700,15,10.5,3.9,0.6,0.50,6,1.52,0.49,0.45,0.04,0.87,0.25,32.24,29.61,2.63,57.24,16.45
Mo-Na2WO4/SiO2,Mo,42,Na,11,W,74,SiO2,11,0.370,0.185,40,40,20,700,20,14.0,5.1,0.9,0.38,6,2.33,0.25,0.20,0.05,0.82,0.18,10.73,8.58,2.15,35.19,7.73
Pd-Na2WO4/SiO2,Pd,46,Na,11,W,74,SiO2,11,0.370,0.185,40,40,20,900,10,1.5,5.7,2.8,0.75,2,23.60,0.83,0.31,0.52,7.29,23.65,3.52,1.31,2.20,30.89,100.21
Pd-Na2WO4/SiO2,Pd,46,Na,11,W,74,SiO2,11,0.370,0.185,40,40,20,900,15,2.3,8.5,4.3,0.50,2,25.12,1.08,0.31,0.77,7.53,23.21,4.30,1.23,3.07,29.98,92.40
Pd-Na2WO4/SiO2,Pd,46,Na,11,W,74,SiO2,11,0.370,0.185,40,40,20,900,20,3.0,11.3,5.7,0.38,2,25.72,1.31,0.40,0.91,7.46,23.09,5.09,1.56,3.54,29.00,89.77
Pd-Na2WO4/SiO2,Pd,46,Na,11,W,74,SiO2,11,0.370,0.185,40,40,20,900,10,1.5,6.4,2.1,0.75,3,15.45,0.99,0.28,0.71,6.47,15.38,6.41,1.81,4.60,41.88,99.55
Pd-Na2WO4/SiO2,Pd,46,Na,11,W,74,SiO2,11,0.370,0.185,40,40,20,900,15,2.3,9.6,3.2,0.50,3,16.22,1.38,0.36,1.02,6.08,14.73,8.51,2.22,6.29,37.48,90.81
Pd-Na2WO4/SiO2,Pd,46,Na,11,W,74,SiO2,11,0.370,0.185,40,40,20,900,20,3.0,12.8,4.3,0.38,3,16.45,1.57,0.43,1.14,6.04,14.16,9.54,2.61,6.93,36.72,86.08
Pd-Na2WO4/SiO2,Pd,46,Na,11,W,74,SiO2,11,0.370,0.185,40,40,20,900,10,1.5,6.8,1.7,0.75,4,10.39,1.13,0.29,0.84,5.90,10.66,10.88,2.79,8.08,56.79,102.60
Pd-Na2WO4/SiO2,Pd,46,Na,11,W,74,SiO2,11,0.370,0.185,40,40,20,900,15,2.3,10.2,2.6,0.50,4,11.45,1.44,0.34,1.10,5.37,10.41,12.58,2.97,9.61,46.90,90.92
Pd-Na2WO4/SiO2,Pd,46,Na,11,W,74,SiO2,11,0.370,0.185,40,40,20,900,20,3.0,13.6,3.4,0.38,4,10.22,1.65,0.43,1.22,5.24,10.40,16.14,4.21,11.94,51.27,101.76
Pd-Na2WO4/SiO2,Pd,46,Na,11,W,74,SiO2,11,0.370,0.185,40,40,20,900,10,1.5,7.3,1.2,0.75,6,12.88,1.10,0.27,0.83,5.02,6.88,8.54,2.10,6.44,38.98,53.42
Pd-Na2WO4/SiO2,Pd,46,Na,11,W,74,SiO2,11,0.370,0.185,40,40,20,900,15,2.3,10.9,1.8,0.50,6,12.75,1.57,0.35,1.22,4.42,6.71,12.31,2.75,9.57,34.67,52.63
Pd-Na2WO4/SiO2,Pd,46,Na,11,W,74,SiO2,11,0.370,0.185,40,40,20,900,20,3.0,14.6,2.4,0.38,6,6.58,1.60,0.41,1.19,3.95,6.40,24.32,6.23,18.09,60.03,97.26
Pd-Na2WO4/SiO2,Pd,46,Na,11,W,74,SiO2,11,0.370,0.185,40,40,20,900,10,4.0,4.0,2.0,0.75,2,25.36,0.93,0.30,0.63,7.96,23.77,3.67,1.18,2.48,31.39,93.73
Pd-Na2WO4/SiO2,Pd,46,Na,11,W,74,SiO2,11,0.370,0.185,40,40,20,900,15,6.0,6.0,3.0,0.50,2,25.81,1.31,0.42,0.89,7.72,22.60,5.08,1.63,3.45,29.91,87.56
Pd-Na2WO4/SiO2,Pd,46,Na,11,W,74,SiO2,11,0.370,0.185,40,40,20,900,20,8.0,8.0,4.0,0.38,2,26.40,1.52,0.50,1.02,7.84,21.83,5.76,1.89,3.86,29.70,82.69
Pd-Na2WO4/SiO2,Pd,46,Na,11,W,74,SiO2,11,0.370,0.185,40,40,20,900,10,4.0,4.5,1.5,0.75,3,17.00,0.95,0.26,0.69,6.68,14.78,5.59,1.53,4.06,39.29,86.94
Pd-Na2WO4/SiO2,Pd,46,Na,11,W,74,SiO2,11,0.370,0.185,40,40,20,900,15,6.0,6.8,2.3,0.50,3,17.10,1.26,0.33,0.93,6.15,14.13,7.37,1.93,5.44,35.96,82.63
Pd-Na2WO4/SiO2,Pd,46,Na,11,W,74,SiO2,11,0.370,0.185,40,40,20,900,20,8.0,9.0,3.0,0.38,3,18.82,1.47,0.45,1.02,5.99,13.53,7.81,2.39,5.42,31.83,71.89
Pd-Na2WO4/SiO2,Pd,46,Na,11,W,74,SiO2,11,0.370,0.185,40,40,20,900,10,4.0,4.8,1.2,0.75,4,11.40,0.95,0.21,0.74,5.93,10.78,8.33,1.84,6.49,52.02,94.56
Pd-Na2WO4/SiO2,Pd,46,Na,11,W,74,SiO2,11,0.370,0.185,40,40,20,900,15,6.0,7.2,1.8,0.50,4,10.20,1.29,0.32,0.97,5.18,9.94,12.65,3.14,9.51,50.78,97.45
Pd-Na2WO4/SiO2,Pd,46,Na,11,W,74,SiO2,11,0.370,0.185,40,40,20,900,20,8.0,9.6,2.4,0.38,4,12.00,1.43,0.43,1.00,5.04,9.53,11.92,3.58,8.33,42.00,79.42
Pd-Na2WO4/SiO2,Pd,46,Na,11,W,74,SiO2,11,0.370,0.185,40,40,20,900,10,4.0,5.1,0.9,0.75,6,7.63,0.89,0.25,0.64,4.79,6.43,11.66,3.28,8.39,62.78,84.27
Pd-Na2WO4/SiO2,Pd,46,Na,11,W,74,SiO2,11,0.370,0.185,40,40,20,900,15,6.0,7.7,1.3,0.50,6,7.07,1.17,0.35,0.82,4.03,6.51,16.55,4.95,11.60,57.00,92.08
Pd-Na2WO4/SiO2,Pd,46,Na,11,W,74,SiO2,11,0.370,0.185,40,40,20,900,20,8.0,10.3,1.7,0.38,6,7.66,1.34,0.39,0.95,3.83,6.38,17.49,5.09,12.40,50.00,83.29
Pd-Na2WO4/SiO2,Pd,46,Na,11,W,74,SiO2,11,0.370,0.185,40,40,20,900,10,7.0,2.0,1.0,0.75,2,28.97,0.91,0.39,0.52,6.59,22.38,3.14,1.35,1.79,22.75,77.25
Pd-Na2WO4/SiO2,Pd,46,Na,11,W,74,SiO2,11,0.370,0.185,40,40,20,900,15,10.5,3.0,1.5,0.50,2,29.93,1.33,0.48,0.85,6.13,21.53,4.44,1.60,2.84,20.48,71.93
Pd-Na2WO4/SiO2,Pd,46,Na,11,W,74,SiO2,11,0.370,0.185,40,40,20,900,20,14.0,4.0,2.0,0.38,2,28.96,1.66,0.66,1.00,5.79,21.62,5.73,2.28,3.45,19.99,74.65
Pd-Na2WO4/SiO2,Pd,46,Na,11,W,74,SiO2,11,0.370,0.185,40,40,20,900,10,7.0,2.3,0.8,0.75,3,20.30,0.87,0.33,0.54,5.86,14.26,4.29,1.63,2.66,28.87,70.25
Pd-Na2WO4/SiO2,Pd,46,Na,11,W,74,SiO2,11,0.370,0.185,40,40,20,900,15,10.5,3.4,1.1,0.50,3,19.58,1.42,0.46,0.96,5.08,12.92,7.25,2.35,4.90,25.94,65.99
Pd-Na2WO4/SiO2,Pd,46,Na,11,W,74,SiO2,11,0.370,0.185,40,40,20,900,20,14.0,4.5,1.5,0.38,3,18.90,1.69,0.60,1.09,4.58,13.21,8.94,3.17,5.77,24.23,69.89
Pd-Na2WO4/SiO2,Pd,46,Na,11,W,74,SiO2,11,0.370,0.185,40,40,20,900,10,7.0,2.4,0.6,0.75,4,16.58,0.82,0.28,0.54,5.21,10.36,4.95,1.69,3.26,31.42,62.48
Pd-Na2WO4/SiO2,Pd,46,Na,11,W,74,SiO2,11,0.370,0.185,40,40,20,900,15,10.5,3.6,0.9,0.50,4,17.29,1.18,0.38,0.80,4.64,9.57,6.82,2.20,4.63,26.84,55.35
Pd-Na2WO4/SiO2,Pd,46,Na,11,W,74,SiO2,11,0.370,0.185,40,40,20,900,20,14.0,4.8,1.2,0.38,4,16.25,1.51,0.54,0.97,3.71,9.67,9.29,3.32,5.97,22.83,59.51
Pd-Na2WO4/SiO2,Pd,46,Na,11,W,74,SiO2,11,0.370,0.185,40,40,20,900,10,7.0,2.6,0.4,0.75,6,11.51,0.70,0.30,0.40,4.54,6.78,6.08,2.61,3.48,39.44,58.91
Pd-Na2WO4/SiO2,Pd,46,Na,11,W,74,SiO2,11,0.370,0.185,40,40,20,900,15,10.5,3.9,0.6,0.50,6,12.01,1.12,0.43,0.69,3.49,6.11,9.33,3.58,5.75,29.06,50.87
Pd-Na2WO4/SiO2,Pd,46,Na,11,W,74,SiO2,11,0.370,0.185,40,40,20,900,20,14.0,5.1,0.9,0.38,6,10.37,1.39,0.57,0.82,2.99,6.12,13.40,5.50,7.91,28.83,59.02
Pd-Na2WO4/SiO2,Pd,46,Na,11,W,74,SiO2,11,0.370,0.185,40,40,20,850,10,1.5,5.7,2.8,0.75,2,24.00,1.46,0.54,0.92,7.01,23.24,6.08,2.25,3.83,29.21,96.83
Pd-Na2WO4/SiO2,Pd,46,Na,11,W,74,SiO2,11,0.370,0.185,40,40,20,850,15,2.3,8.5,4.3,0.50,2,26.37,1.95,0.72,1.23,6.31,23.14,7.39,2.73,4.66,23.93,87.75
Pd-Na2WO4/SiO2,Pd,46,Na,11,W,74,SiO2,11,0.370,0.185,40,40,20,850,20,3.0,11.3,5.7,0.38,2,26.36,2.46,0.90,1.56,5.70,22.94,9.33,3.41,5.92,21.62,87.03
Pd-Na2WO4/SiO2,Pd,46,Na,11,W,74,SiO2,11,0.370,0.185,40,40,20,850,10,1.5,6.4,2.1,0.75,3,15.17,1.40,0.52,0.88,4.70,15.53,9.23,3.43,5.80,30.98,102.37
Pd-Na2WO4/SiO2,Pd,46,Na,11,W,74,SiO2,11,0.370,0.185,40,40,20,850,15,2.3,9.6,3.2,0.50,3,15.95,2.04,0.79,1.25,4.35,15.02,12.79,4.95,7.84,27.27,94.17
Pd-Na2WO4/SiO2,Pd,46,Na,11,W,74,SiO2,11,0.370,0.185,40,40,20,850,20,3.0,12.8,4.3,0.38,3,18.49,2.34,0.96,1.38,3.96,14.85,12.66,5.19,7.46,21.42,80.31
Pd-Na2WO4/SiO2,Pd,46,Na,11,W,74,SiO2,11,0.370,0.185,40,40,20,850,10,1.5,6.8,1.7,0.75,4,11.16,1.38,0.49,0.89,3.67,11.35,12.37,4.39,7.97,32.89,101.70
Pd-Na2WO4/SiO2,Pd,46,Na,11,W,74,SiO2,11,0.370,0.185,40,40,20,850,15,2.3,10.2,2.6,0.50,4,10.94,1.95,0.75,1.20,3.47,10.88,17.82,6.86,10.97,31.72,99.45
Pd-Na2WO4/SiO2,Pd,46,Na,11,W,74,SiO2,11,0.370,0.185,40,40,20,850,20,3.0,13.6,3.4,0.38,4,11.28,2.23,0.95,1.28,3.29,10.74,19.77,8.42,11.35,29.17,95.21
Pd-Na2WO4/SiO2,Pd,46,Na,11,W,74,SiO2,11,0.370,0.185,40,40,20,850,10,1.5,7.3,1.2,0.75,6,12.73,1.27,0.48,0.79,2.96,7.54,9.98,3.77,6.21,23.25,59.23
Pd-Na2WO4/SiO2,Pd,46,Na,11,W,74,SiO2,11,0.370,0.185,40,40,20,850,15,2.3,10.9,1.8,0.50,6,11.08,1.68,0.66,1.02,2.50,7.23,15.16,5.96,9.21,22.56,65.25
Pd-Na2WO4/SiO2,Pd,46,Na,11,W,74,SiO2,11,0.370,0.185,40,40,20,850,20,3.0,14.6,2.4,0.38,6,8.95,1.84,0.84,1.00,2.20,6.94,20.56,9.39,11.17,24.58,77.54
Pd-Na2WO4/SiO2,Pd,46,Na,11,W,74,SiO2,11,0.370,0.185,40,40,20,850,10,4.0,4.0,2.0,0.75,2,24.60,1.61,0.57,1.04,5.18,24.22,6.54,2.32,4.23,21.06,98.46
Pd-Na2WO4/SiO2,Pd,46,Na,11,W,74,SiO2,11,0.370,0.185,40,40,20,850,15,6.0,6.0,3.0,0.50,2,26.20,2.10,0.93,1.17,5.26,22.91,8.02,3.55,4.47,20.08,87.44
Pd-Na2WO4/SiO2,Pd,46,Na,11,W,74,SiO2,11,0.370,0.185,40,40,20,850,20,8.0,8.0,4.0,0.38,2,26.31,2.31,1.08,1.23,5.10,22.71,8.78,4.10,4.68,19.38,86.32
Pd-Na2WO4/SiO2,Pd,46,Na,11,W,74,SiO2,11,0.370,0.185,40,40,20,850,10,4.0,4.5,1.5,0.75,3,16.55,1.57,0.62,0.95,3.99,15.66,9.49,3.75,5.74,24.11,94.62
Pd-Na2WO4/SiO2,Pd,46,Na,11,W,74,SiO2,11,0.370,0.185,40,40,20,850,15,6.0,6.8,2.3,0.50,3,17.86,1.96,0.86,1.10,3.99,14.36,10.97,4.82,6.16,22.34,80.40
Pd-Na2WO4/SiO2,Pd,46,Na,11,W,74,SiO2,11,0.370,0.185,40,40,20,850,20,8.0,9.0,3.0,0.38,3,18.06,2.13,1.02,1.11,3.60,14.52,11.79,5.65,6.15,19.93,80.40
Pd-Na2WO4/SiO2,Pd,46,Na,11,W,74,SiO2,11,0.370,0.185,40,40,20,850,10,4.0,4.8,1.2,0.75,4,12.09,1.49,0.54,0.95,3.29,11.33,12.32,4.47,7.86,27.21,93.71
Pd-Na2WO4/SiO2,Pd,46,Na,11,W,74,SiO2,11,0.370,0.185,40,40,20,850,15,6.0,7.2,1.8,0.50,4,11.15,1.83,0.82,1.01,3.24,10.74,16.41,7.35,9.06,29.06,96.32
Pd-Na2WO4/SiO2,Pd,46,Na,11,W,74,SiO2,11,0.370,0.185,40,40,20,850,20,8.0,9.6,2.4,0.38,4,13.38,1.95,1.07,0.88,2.45,10.87,14.57,8.00,6.58,18.31,81.24
Pd-Na2WO4/SiO2,Pd,46,Na,11,W,74,SiO2,11,0.370,0.185,40,40,20,850,10,4.0,5.1,0.9,0.75,6,7.53,1.30,0.59,0.71,2.60,6.92,17.26,7.84,9.43,34.53,91.90
Pd-Na2WO4/SiO2,Pd,46,Na,11,W,74,SiO2,11,0.370,0.185,40,40,20,850,15,6.0,7.7,1.3,0.50,6,10.32,1.54,0.76,0.78,2.24,7.04,14.92,7.36,7.56,21.71,68.22
Pd-Na2WO4/SiO2,Pd,46,Na,11,W,74,SiO2,11,0.370,0.185,40,40,20,850,20,8.0,10.3,1.7,0.38,6,10.40,1.67,0.88,0.79,1.82,7.29,16.06,8.46,7.60,17.50,70.10
Pd-Na2WO4/SiO2,Pd,46,Na,11,W,74,SiO2,11,0.370,0.185,40,40,20,850,10,7.0,2.0,1.0,0.75,2,28.57,4.66,1.59,3.07,1.25,24.25,16.31,5.57,10.75,4.38,84.88
Pd-Na2WO4/SiO2,Pd,46,Na,11,W,74,SiO2,11,0.370,0.185,40,40,20,850,15,10.5,3.0,1.5,0.50,2,33.64,9.15,2.93,6.22,0.86,22.63,27.20,8.71,18.49,2.56,67.27
Pd-Na2WO4/SiO2,Pd,46,Na,11,W,74,SiO2,11,0.370,0.185,40,40,20,850,20,14.0,4.0,2.0,0.38,2,34.86,12.52,3.82,8.70,1.31,21.62,35.92,10.96,24.96,3.76,62.02
Pd-Na2WO4/SiO2,Pd,46,Na,11,W,74,SiO2,11,0.370,0.185,40,40,20,850,10,7.0,2.3,0.8,0.75,3,18.47,1.49,0.85,0.64,2.90,15.22,8.07,4.60,3.47,15.70,82.40
Pd-Na2WO4/SiO2,Pd,46,Na,11,W,74,SiO2,11,0.370,0.185,40,40,20,850,15,10.5,3.4,1.1,0.50,3,23.85,8.97,2.93,6.04,0.59,13.31,37.61,12.29,25.32,2.47,55.81
Pd-Na2WO4/SiO2,Pd,46,Na,11,W,74,SiO2,11,0.370,0.185,40,40,20,850,20,14.0,4.5,1.5,0.38,3,25.30,12.02,3.99,8.03,0.52,12.40,47.51,15.77,31.74,2.06,49.01
Pd-Na2WO4/SiO2,Pd,46,Na,11,W,74,SiO2,11,0.370,0.185,40,40,20,850,10,7.0,2.4,0.6,0.75,4,13.91,1.42,0.80,0.62,2.70,10.85,10.21,5.75,4.46,19.41,78.00
Pd-Na2WO4/SiO2,Pd,46,Na,11,W,74,SiO2,11,0.370,0.185,40,40,20,850,15,10.5,3.6,0.9,0.50,4,19.25,8.48,3.09,5.39,0.17,10.56,44.05,16.05,28.00,0.88,54.86
Pd-Na2WO4/SiO2,Pd,46,Na,11,W,74,SiO2,11,0.370,0.185,40,40,20,850,20,14.0,4.8,1.2,0.38,4,20.93,11.38,3.96,7.42,0.26,9.49,54.37,18.92,35.45,1.24,45.34
Pd-Na2WO4/SiO2,Pd,46,Na,11,W,74,SiO2,11,0.370,0.185,40,40,20,850,10,7.0,2.6,0.4,0.75,6,9.56,1.05,0.65,0.40,2.30,6.62,10.98,6.80,4.18,24.06,69.25
Pd-Na2WO4/SiO2,Pd,46,Na,11,W,74,SiO2,11,0.370,0.185,40,40,20,850,15,10.5,3.9,0.6,0.50,6,13.55,5.50,2.25,3.25,0.06,6.86,40.59,16.61,23.99,0.44,50.63
Pd-Na2WO4/SiO2,Pd,46,Na,11,W,74,SiO2,11,0.370,0.185,40,40,20,850,20,14.0,5.1,0.9,0.38,6,15.61,8.32,3.43,4.89,0.16,6.17,53.30,21.97,31.33,1.02,39.53
Pd-Na2WO4/SiO2,Pd,46,Na,11,W,74,SiO2,11,0.370,0.185,40,40,20,800,10,1.5,5.7,2.8,0.75,2,31.14,2.11,1.17,0.94,5.34,20.09,6.78,3.76,3.02,17.15,64.52
Pd-Na2WO4/SiO2,Pd,46,Na,11,W,74,SiO2,11,0.370,0.185,40,40,20,800,15,2.3,8.5,4.3,0.50,2,30.12,2.36,1.46,0.90,3.99,22.32,7.84,4.85,2.99,13.25,74.10
Pd-Na2WO4/SiO2,Pd,46,Na,11,W,74,SiO2,11,0.370,0.185,40,40,20,800,20,3.0,11.3,5.7,0.38,2,33.61,8.90,3.74,5.16,1.61,22.68,26.48,11.13,15.35,4.79,67.48
Pd-Na2WO4/SiO2,Pd,46,Na,11,W,74,SiO2,11,0.370,0.185,40,40,20,800,10,1.5,6.4,2.1,0.75,3,21.77,1.98,1.12,0.86,2.11,15.32,9.10,5.14,3.95,9.69,70.37
Pd-Na2WO4/SiO2,Pd,46,Na,11,W,74,SiO2,11,0.370,0.185,40,40,20,800,15,2.3,9.6,3.2,0.50,3,22.25,4.69,2.29,2.40,1.37,15.34,21.08,10.29,10.79,6.16,68.94
Pd-Na2WO4/SiO2,Pd,46,Na,11,W,74,SiO2,11,0.370,0.185,40,40,20,800,20,3.0,12.8,4.3,0.38,3,25.66,10.40,4.22,6.18,0.39,14.51,40.53,16.45,24.08,1.52,56.55
Pd-Na2WO4/SiO2,Pd,46,Na,11,W,74,SiO2,11,0.370,0.185,40,40,20,800,10,1.5,6.8,1.7,0.75,4,17.55,1.80,1.07,0.73,1.41,11.65,10.26,6.10,4.16,8.03,66.38
Pd-Na2WO4/SiO2,Pd,46,Na,11,W,74,SiO2,11,0.370,0.185,40,40,20,800,15,2.3,10.2,2.6,0.50,4,16.05,6.93,3.25,3.68,0.13,11.79,43.18,20.25,22.93,0.81,73.46
Pd-Na2WO4/SiO2,Pd,46,Na,11,W,74,SiO2,11,0.370,0.185,40,40,20,800,20,3.0,13.6,3.4,0.38,4,22.40,9.99,4.11,5.88,0.18,10.41,44.60,18.35,26.25,0.80,46.47
Pd-Na2WO4/SiO2,Pd,46,Na,11,W,74,SiO2,11,0.370,0.185,40,40,20,800,10,1.5,7.3,1.2,0.75,6,12.54,1.43,0.88,0.55,1.18,7.97,11.40,7.02,4.39,9.41,63.56
Pd-Na2WO4/SiO2,Pd,46,Na,11,W,74,SiO2,11,0.370,0.185,40,40,20,800,15,2.3,10.9,1.8,0.50,6,12.77,6.08,3.14,2.94,0.07,7.69,47.61,24.59,23.02,0.55,60.22
Pd-Na2WO4/SiO2,Pd,46,Na,11,W,74,SiO2,11,0.370,0.185,40,40,20,800,20,3.0,14.6,2.4,0.38,6,15.08,9.24,4.10,5.14,0.27,6.16,61.27,27.19,34.08,1.79,40.85
Pd-Na2WO4/SiO2,Pd,46,Na,11,W,74,SiO2,11,0.370,0.185,40,40,20,800,10,4.0,4.0,2.0,0.75,2,26.76,4.94,2.29,2.65,1.40,25.74,18.46,8.56,9.90,5.23,96.19
Pd-Na2WO4/SiO2,Pd,46,Na,11,W,74,SiO2,11,0.370,0.185,40,40,20,800,15,6.0,6.0,3.0,0.50,2,30.76,10.69,4.35,6.34,0.74,24.37,34.75,14.14,20.61,2.41,79.23
Pd-Na2WO4/SiO2,Pd,46,Na,11,W,74,SiO2,11,0.370,0.185,40,40,20,800,20,8.0,8.0,4.0,0.38,2,33.85,13.27,4.60,8.67,2.07,21.32,39.20,13.59,25.61,6.12,62.98
Pd-Na2WO4/SiO2,Pd,46,Na,11,W,74,SiO2,11,0.370,0.185,40,40,20,800,10,4.0,4.5,1.5,0.75,3,21.21,7.58,3.20,4.38,0.37,16.21,35.74,15.09,20.65,1.74,76.43
Pd-Na2WO4/SiO2,Pd,46,Na,11,W,74,SiO2,11,0.370,0.185,40,40,20,800,15,6.0,6.8,2.3,0.50,3,23.36,12.46,4.60,7.86,0.23,14.20,53.34,19.69,33.65,0.98,60.79
Pd-Na2WO4/SiO2,Pd,46,Na,11,W,74,SiO2,11,0.370,0.185,40,40,20,800,20,8.0,9.0,3.0,0.38,3,25.09,12.02,4.54,7.48,2.43,11.61,47.91,18.09,29.81,9.69,46.27
Pd-Na2WO4/SiO2,Pd,46,Na,11,W,74,SiO2,11,0.370,0.185,40,40,20,800,10,4.0,4.8,1.2,0.75,4,17.70,7.93,3.39,4.54,0.10,11.82,44.80,19.15,25.65,0.56,66.78
Pd-Na2WO4/SiO2,Pd,46,Na,11,W,74,SiO2,11,0.370,0.185,40,40,20,800,15,6.0,7.2,1.8,0.50,4,19.93,11.32,4.32,7.00,0.31,10.36,56.80,21.68,35.12,1.56,51.98
Pd-Na2WO4/SiO2,Pd,46,Na,11,W,74,SiO2,11,0.370,0.185,40,40,20,800,20,8.0,9.6,2.4,0.38,4,19.20,10.71,4.45,6.26,2.59,7.86,55.78,23.18,32.60,13.49,40.94
Pd-Na2WO4/SiO2,Pd,46,Na,11,W,74,SiO2,11,0.370,0.185,40,40,20,800,10,4.0,5.1,0.9,0.75,6,11.06,7.08,3.19,3.89,0.05,7.40,64.01,28.84,35.17,0.45,66.91
Pd-Na2WO4/SiO2,Pd,46,Na,11,W,74,SiO2,11,0.370,0.185,40,40,20,800,15,6.0,7.7,1.3,0.50,6,14.13,10.60,4.27,6.33,0.00,6.15,75.02,30.22,44.80,0.00,43.52
Pd-Na2WO4/SiO2,Pd,46,Na,11,W,74,SiO2,11,0.370,0.185,40,40,20,800,20,8.0,10.3,1.7,0.38,6,13.61,8.65,4.29,4.36,1.76,4.78,63.56,31.52,32.04,12.93,35.12
Pd-Na2WO4/SiO2,Pd,46,Na,11,W,74,SiO2,11,0.370,0.185,40,40,20,800,10,7.0,2.0,1.0,0.75,2,36.84,15.45,4.25,11.20,3.46,18.97,41.94,11.54,30.40,9.39,51.49
Pd-Na2WO4/SiO2,Pd,46,Na,11,W,74,SiO2,11,0.370,0.185,40,40,20,800,15,10.5,3.0,1.5,0.50,2,33.18,8.65,4.27,4.38,5.12,17.29,26.07,12.87,13.20,15.43,52.11
Pd-Na2WO4/SiO2,Pd,46,Na,11,W,74,SiO2,11,0.370,0.185,40,40,20,800,20,14.0,4.0,2.0,0.38,2,28.11,14.81,4.61,10.20,1.29,9.93,52.69,16.40,36.29,4.59,35.33
Pd-Na2WO4/SiO2,Pd,46,Na,11,W,74,SiO2,11,0.370,0.185,40,40,20,800,10,7.0,2.3,0.8,0.75,3,28.47,14.81,4.54,10.27,1.77,11.92,52.02,15.95,36.07,6.22,41.87
Pd-Na2WO4/SiO2,Pd,46,Na,11,W,74,SiO2,11,0.370,0.185,40,40,20,800,15,10.5,3.4,1.1,0.50,3,23.84,9.11,4.51,4.60,4.34,10.22,38.21,18.92,19.30,18.20,42.87
Pd-Na2WO4/SiO2,Pd,46,Na,11,W,74,SiO2,11,0.370,0.185,40,40,20,800,20,14.0,4.5,1.5,0.38,3,21.37,11.23,4.86,6.37,1.06,7.52,52.55,22.74,29.81,4.96,35.19
Pd-Na2WO4/SiO2,Pd,46,Na,11,W,74,SiO2,11,0.370,0.185,40,40,20,800,10,7.0,2.4,0.6,0.75,4,23.15,13.69,4.59,9.10,0.93,8.95,59.14,19.83,39.31,4.02,38.66
Pd-Na2WO4/SiO2,Pd,46,Na,11,W,74,SiO2,11,0.370,0.185,40,40,20,800,15,10.5,3.6,0.9,0.50,4,19.24,7.95,4.75,3.20,3.75,6.60,41.32,24.69,16.63,19.49,34.30
Pd-Na2WO4/SiO2,Pd,46,Na,11,W,74,SiO2,11,0.370,0.185,40,40,20,800,20,14.0,4.8,1.2,0.38,4,16.51,11.11,4.77,6.34,0.19,3.94,67.29,28.89,38.40,1.15,23.86
Pd-Na2WO4/SiO2,Pd,46,Na,11,W,74,SiO2,11,0.370,0.185,40,40,20,800,10,7.0,2.6,0.4,0.75,6,15.59,10.73,4.50,6.23,0.68,6.38,68.83,28.86,39.96,4.36,40.92
Pd-Na2WO4/SiO2,Pd,46,Na,11,W,74,SiO2,11,0.370,0.185,40,40,20,800,15,10.5,3.9,0.6,0.50,6,16.25,7.23,4.44,2.79,1.84,4.13,44.49,27.32,17.17,11.32,25.42
Pd-Na2WO4/SiO2,Pd,46,Na,11,W,74,SiO2,11,0.370,0.185,40,40,20,800,20,14.0,5.1,0.9,0.38,6,12.39,8.60,4.26,4.34,0.61,2.75,69.41,34.38,35.03,4.92,22.20
Pd-Na2WO4/SiO2,Pd,46,Na,11,W,74,SiO2,11,0.370,0.185,40,40,20,775,10,1.5,5.7,2.8,0.75,2,25.13,2.27,1.55,0.72,3.66,24.12,9.03,6.17,2.87,14.56,95.98
Pd-Na2WO4/SiO2,Pd,46,Na,11,W,74,SiO2,11,0.370,0.185,40,40,20,775,15,2.3,8.5,4.3,0.50,2,32.51,11.02,4.52,6.50,0.51,24.20,33.90,13.90,19.99,1.57,74.44
Pd-Na2WO4/SiO2,Pd,46,Na,11,W,74,SiO2,11,0.370,0.185,40,40,20,775,20,3.0,11.3,5.7,0.38,2,34.23,10.59,4.32,6.27,2.78,21.52,30.94,12.62,18.32,8.12,62.87
Pd-Na2WO4/SiO2,Pd,46,Na,11,W,74,SiO2,11,0.370,0.185,40,40,20,775,10,1.5,6.4,2.1,0.75,3,21.42,8.15,3.72,4.43,0.15,16.16,38.05,17.37,20.68,0.70,75.44
Pd-Na2WO4/SiO2,Pd,46,Na,11,W,74,SiO2,11,0.370,0.185,40,40,20,775,15,2.3,9.6,3.2,0.50,3,23.77,11.31,4.58,6.73,1.56,14.04,47.58,19.27,28.31,6.56,59.07
Pd-Na2WO4/SiO2,Pd,46,Na,11,W,74,SiO2,11,0.370,0.185,40,40,20,775,20,3.0,12.8,4.3,0.38,3,24.41,8.83,4.33,4.50,3.54,12.39,36.17,17.74,18.44,14.50,50.76
Pd-Na2WO4/SiO2,Pd,46,Na,11,W,74,SiO2,11,0.370,0.185,40,40,20,775,10,1.5,6.8,1.7,0.75,4,17.70,8.81,4.06,4.75,0.07,11.68,49.77,22.94,26.84,0.40,65.99
Pd-Na2WO4/SiO2,Pd,46,Na,11,W,74,SiO2,11,0.370,0.185,40,40,20,775,15,2.3,10.2,2.6,0.50,4,16.17,10.33,4.52,5.81,2.08,9.24,63.88,27.95,35.93,12.86,57.14
Pd-Na2WO4/SiO2,Pd,46,Na,11,W,74,SiO2,11,0.370,0.185,40,40,20,775,20,3.0,13.6,3.4,0.38,4,14.95,7.66,4.30,3.36,3.46,8.28,51.24,28.76,22.47,23.14,55.38
Pd-Na2WO4/SiO2,Pd,46,Na,11,W,74,SiO2,11,0.370,0.185,40,40,20,775,10,1.5,7.3,1.2,0.75,6,14.74,8.42,3.92,4.50,0.20,7.28,57.12,26.59,30.53,1.36,49.39
Pd-Na2WO4/SiO2,Pd,46,Na,11,W,74,SiO2,11,0.370,0.185,40,40,20,775,15,2.3,10.9,1.8,0.50,6,11.83,8.46,4.23,4.23,1.76,5.57,71.51,35.76,35.76,14.88,47.08
Pd-Na2WO4/SiO2,Pd,46,Na,11,W,74,SiO2,11,0.370,0.185,40,40,20,775,20,3.0,14.6,2.4,0.38,6,11.88,6.21,3.90,2.31,1.22,5.50,52.27,32.83,19.44,10.27,46.30
Pd-Na2WO4/SiO2,Pd,46,Na,11,W,74,SiO2,11,0.370,0.185,40,40,20,775,10,4.0,4.0,2.0,0.75,2,32.70,13.21,4.68,8.53,0.82,23.22,40.40,14.31,26.09,2.51,71.01
Pd-Na2WO4/SiO2,Pd,46,Na,11,W,74,SiO2,11,0.370,0.185,40,40,20,775,15,6.0,6.0,3.0,0.50,2,30.37,10.47,4.46,6.01,5.45,19.44,34.47,14.69,19.79,17.95,64.01
Pd-Na2WO4/SiO2,Pd,46,Na,11,W,74,SiO2,11,0.370,0.185,40,40,20,775,20,8.0,8.0,4.0,0.38,2,29.55,9.53,4.38,5.15,3.60,19.53,32.25,14.82,17.43,12.18,66.09
Pd-Na2WO4/SiO2,Pd,46,Na,11,W,74,SiO2,11,0.370,0.185,40,40,20,775,10,4.0,4.5,1.5,0.75,3,24.42,12.94,4.67,8.27,1.08,13.84,52.99,19.12,33.87,4.42,56.67
Pd-Na2WO4/SiO2,Pd,46,Na,11,W,74,SiO2,11,0.370,0.185,40,40,20,775,15,6.0,6.8,2.3,0.50,3,21.98,8.23,4.32,3.91,5.74,10.27,37.44,19.65,17.79,26.11,46.72
Pd-Na2WO4/SiO2,Pd,46,Na,11,W,74,SiO2,11,0.370,0.185,40,40,20,775,20,8.0,9.0,3.0,0.38,3,19.80,8.91,4.35,4.56,2.70,9.47,45.00,21.97,23.03,13.64,47.83
Pd-Na2WO4/SiO2,Pd,46,Na,11,W,74,SiO2,11,0.370,0.185,40,40,20,775,10,4.0,4.8,1.2,0.75,4,18.70,11.96,4.57,7.39,1.44,9.55,63.96,24.44,39.52,7.70,51.07
Pd-Na2WO4/SiO2,Pd,46,Na,11,W,74,SiO2,11,0.370,0.185,40,40,20,775,15,6.0,7.2,1.8,0.50,4,17.96,6.93,4.26,2.67,4.97,6.83,38.59,23.72,14.87,27.67,38.03
Pd-Na2WO4/SiO2,Pd,46,Na,11,W,74,SiO2,11,0.370,0.185,40,40,20,775,20,8.0,9.6,2.4,0.38,4,14.75,9.45,4.26,5.19,0.79,5.84,64.07,28.88,35.19,5.36,39.59
Pd-Na2WO4/SiO2,Pd,46,Na,11,W,74,SiO2,11,0.370,0.185,40,40,20,775,10,4.0,5.1,0.9,0.75,6,13.75,9.77,4.25,5.52,1.02,5.58,71.05,30.91,40.15,7.42,40.58
Pd-Na2WO4/SiO2,Pd,46,Na,11,W,74,SiO2,11,0.370,0.185,40,40,20,775,15,6.0,7.7,1.3,0.50,6,9.80,5.52,4.20,1.32,3.08,4.42,56.33,42.86,13.47,31.43,45.10
Pd-Na2WO4/SiO2,Pd,46,Na,11,W,74,SiO2,11,0.370,0.185,40,40,20,775,20,8.0,10.3,1.7,0.38,6,8.65,8.14,3.83,4.31,0.22,2.46,94.10,44.28,49.83,2.54,28.44
Pd-Na2WO4/SiO2,Pd,46,Na,11,W,74,SiO2,11,0.370,0.185,40,40,20,775,10,7.0,2.0,1.0,0.75,2,28.37,6.72,4.42,2.30,4.11,20.08,23.69,15.58,8.11,14.49,70.78
Pd-Na2WO4/SiO2,Pd,46,Na,11,W,74,SiO2,11,0.370,0.185,40,40,20,775,15,10.5,3.0,1.5,0.50,2,21.20,12.66,4.63,8.03,0.47,7.46,59.72,21.84,37.88,2.22,35.19
Pd-Na2WO4/SiO2,Pd,46,Na,11,W,74,SiO2,11,0.370,0.185,40,40,20,775,20,14.0,4.0,2.0,0.38,2,15.96,10.64,4.78,5.86,0.25,5.54,66.67,29.95,36.72,1.57,34.71
Pd-Na2WO4/SiO2,Pd,46,Na,11,W,74,SiO2,11,0.370,0.185,40,40,20,775,10,7.0,2.3,0.8,0.75,3,21.72,6.47,4.68,1.79,3.17,11.84,29.79,21.55,8.24,14.59,54.51
Pd-Na2WO4/SiO2,Pd,46,Na,11,W,74,SiO2,11,0.370,0.185,40,40,20,775,15,10.5,3.4,1.1,0.50,3,15.53,9.75,4.43,5.32,0.31,3.83,62.78,28.53,34.26,2.00,24.66
Pd-Na2WO4/SiO2,Pd,46,Na,11,W,74,SiO2,11,0.370,0.185,40,40,20,775,20,14.0,4.5,1.5,0.38,3,11.74,7.79,4.19,3.60,0.40,2.91,66.35,35.69,30.66,3.41,24.79
Pd-Na2WO4/SiO2,Pd,46,Na,11,W,74,SiO2,11,0.370,0.185,40,40,20,775,10,7.0,2.4,0.6,0.75,4,15.42,5.78,4.60,1.18,3.55,7.77,37.48,29.83,7.65,23.02,50.39
Pd-Na2WO4/SiO2,Pd,46,Na,11,W,74,SiO2,11,0.370,0.185,40,40,20,775,15,10.5,3.6,0.9,0.50,4,12.15,8.94,4.46,4.48,0.66,3.08,73.58,36.71,36.87,5.43,25.35
Pd-Na2WO4/SiO2,Pd,46,Na,11,W,74,SiO2,11,0.370,0.185,40,40,20,775,20,14.0,4.8,1.2,0.38,4,11.31,6.71,3.71,3.00,0.78,2.16,59.33,32.80,26.53,6.90,19.10
Pd-Na2WO4/SiO2,Pd,46,Na,11,W,74,SiO2,11,0.370,0.185,40,40,20,775,10,7.0,2.6,0.4,0.75,6,12.30,5.68,4.43,1.25,2.89,4.06,46.18,36.02,10.16,23.50,33.01
Pd-Na2WO4/SiO2,Pd,46,Na,11,W,74,SiO2,11,0.370,0.185,40,40,20,775,15,10.5,3.9,0.6,0.50,6,7.19,6.14,3.52,2.62,0.74,1.99,85.40,48.96,36.44,10.29,27.68
Pd-Na2WO4/SiO2,Pd,46,Na,11,W,74,SiO2,11,0.370,0.185,40,40,20,775,20,14.0,5.1,0.9,0.38,6,6.37,5.09,3.17,1.92,0.94,1.47,79.91,49.76,30.14,14.76,23.08
Pd-Na2WO4/SiO2,Pd,46,Na,11,W,74,SiO2,11,0.370,0.185,40,40,20,750,10,1.5,5.7,2.8,0.75,2,31.82,10.89,4.33,6.56,2.48,21.50,34.22,13.61,20.62,7.79,67.57
Pd-Na2WO4/SiO2,Pd,46,Na,11,W,74,SiO2,11,0.370,0.185,40,40,20,750,15,2.3,8.5,4.3,0.50,2,30.37,10.19,4.00,6.19,3.28,19.86,33.55,13.17,20.38,10.80,65.39
Pd-Na2WO4/SiO2,Pd,46,Na,11,W,74,SiO2,11,0.370,0.185,40,40,20,750,20,3.0,11.3,5.7,0.38,2,26.72,11.88,4.11,7.77,2.26,15.08,44.46,15.38,29.08,8.46,56.44
Pd-Na2WO4/SiO2,Pd,46,Na,11,W,74,SiO2,11,0.370,0.185,40,40,20,750,10,1.5,6.4,2.1,0.75,3,20.92,9.37,4.04,5.33,4.03,12.42,44.79,19.31,25.48,19.26,59.37
Pd-Na2WO4/SiO2,Pd,46,Na,11,W,74,SiO2,11,0.370,0.185,40,40,20,750,15,2.3,9.6,3.2,0.50,3,16.61,6.86,4.06,2.80,3.68,12.26,41.30,24.44,16.86,22.16,73.81
Pd-Na2WO4/SiO2,Pd,46,Na,11,W,74,SiO2,11,0.370,0.185,40,40,20,750,20,3.0,12.8,4.3,0.38,3,12.13,10.60,4.21,6.39,1.11,7.24,87.39,34.71,52.68,9.15,59.69
Pd-Na2WO4/SiO2,Pd,46,Na,11,W,74,SiO2,11,0.370,0.185,40,40,20,750,10,1.5,6.8,1.7,0.75,4,16.67,7.81,3.85,3.96,4.18,7.96,46.85,23.10,23.76,25.07,47.75
Pd-Na2WO4/SiO2,Pd,46,Na,11,W,74,SiO2,11,0.370,0.185,40,40,20,750,15,2.3,10.2,2.6,0.50,4,14.15,6.57,3.91,2.66,3.28,7.51,46.43,27.63,18.80,23.18,53.07
Pd-Na2WO4/SiO2,Pd,46,Na,11,W,74,SiO2,11,0.370,0.185,40,40,20,750,20,3.0,13.6,3.4,0.38,4,12.18,7.94,3.80,4.14,1.11,5.65,65.19,31.20,33.99,9.11,46.39
Pd-Na2WO4/SiO2,Pd,46,Na,11,W,74,SiO2,11,0.370,0.185,40,40,20,750,10,1.5,7.3,1.2,0.75,6,14.35,5.80,3.64,2.16,3.40,4.32,40.42,25.37,15.05,23.69,30.10
Pd-Na2WO4/SiO2,Pd,46,Na,11,W,74,SiO2,11,0.370,0.185,40,40,20,750,15,2.3,10.9,1.8,0.50,6,11.06,7.61,3.56,4.05,0.25,2.83,68.81,32.19,36.62,2.26,25.59
Pd-Na2WO4/SiO2,Pd,46,Na,11,W,74,SiO2,11,0.370,0.185,40,40,20,750,20,3.0,14.6,2.4,0.38,6,7.21,5.90,3.17,2.73,0.05,2.01,81.83,43.97,37.86,0.69,27.88
Pd-Na2WO4/SiO2,Pd,46,Na,11,W,74,SiO2,11,0.370,0.185,40,40,20,750,10,4.0,4.0,2.0,0.75,2,28.55,5.88,3.89,1.99,8.03,17.99,20.60,13.63,6.97,28.13,63.01
Pd-Na2WO4/SiO2,Pd,46,Na,11,W,74,SiO2,11,0.370,0.185,40,40,20,750,15,6.0,6.0,3.0,0.50,2,22.70,12.09,4.14,7.95,2.10,11.91,53.26,18.24,35.02,9.25,52.47
Pd-Na2WO4/SiO2,Pd,46,Na,11,W,74,SiO2,11,0.370,0.185,40,40,20,750,20,8.0,8.0,4.0,0.38,2,18.35,10.65,4.19,6.46,1.25,9.08,58.04,22.83,35.20,6.81,49.48
Pd-Na2WO4/SiO2,Pd,46,Na,11,W,74,SiO2,11,0.370,0.185,40,40,20,750,10,4.0,4.5,1.5,0.75,3,19.82,5.30,3.95,1.35,6.43,10.38,26.74,19.93,6.81,32.44,52.37
Pd-Na2WO4/SiO2,Pd,46,Na,11,W,74,SiO2,11,0.370,0.185,40,40,20,750,15,6.0,6.8,2.3,0.50,3,15.22,10.13,4.14,5.99,0.94,6.02,66.56,27.20,39.36,6.18,39.55
Pd-Na2WO4/SiO2,Pd,46,Na,11,W,74,SiO2,11,0.370,0.185,40,40,20,750,20,8.0,9.0,3.0,0.38,3,11.62,8.45,3.93,4.52,0.41,4.46,72.72,33.82,38.90,3.53,38.38
Pd-Na2WO4/SiO2,Pd,46,Na,11,W,74,SiO2,11,0.370,0.185,40,40,20,750,10,4.0,4.8,1.2,0.75,4,14.48,4.91,3.92,0.99,4.14,8.49,33.91,27.07,6.84,28.59,58.63
Pd-Na2WO4/SiO2,Pd,46,Na,11,W,74,SiO2,11,0.370,0.185,40,40,20,750,15,6.0,7.2,1.8,0.50,4,12.09,6.57,3.91,2.66,2.00,5.92,54.34,32.34,22.00,16.54,48.97
Pd-Na2WO4/SiO2,Pd,46,Na,11,W,74,SiO2,11,0.370,0.185,40,40,20,750,20,8.0,9.6,2.4,0.38,4,9.10,6.46,3.46,3.00,0.12,2.57,70.99,38.02,32.97,1.32,28.24
Pd-Na2WO4/SiO2,Pd,46,Na,11,W,74,SiO2,11,0.370,0.185,40,40,20,750,10,4.0,5.1,0.9,0.75,6,12.50,5.39,3.76,1.63,1.96,5.62,43.12,30.08,13.04,15.68,44.96
Pd-Na2WO4/SiO2,Pd,46,Na,11,W,74,SiO2,11,0.370,0.185,40,40,20,750,15,6.0,7.7,1.3,0.50,6,8.37,6.22,3.32,2.90,0.34,1.97,74.31,39.67,34.65,4.06,23.54
Pd-Na2WO4/SiO2,Pd,46,Na,11,W,74,SiO2,11,0.370,0.185,40,40,20,750,20,8.0,10.3,1.7,0.38,6,7.55,4.73,2.82,1.91,0.48,1.45,62.65,37.35,25.30,6.36,19.21
Pd-Na2WO4/SiO2,Pd,46,Na,11,W,74,SiO2,11,0.370,0.185,40,40,20,750,10,7.0,2.0,1.0,0.75,2,17.93,10.47,4.60,5.87,0.66,6.80,58.39,25.66,32.74,3.68,37.93
Pd-Na2WO4/SiO2,Pd,46,Na,11,W,74,SiO2,11,0.370,0.185,40,40,20,750,15,10.5,3.0,1.5,0.50,2,13.36,7.25,4.00,3.25,0.59,4.27,54.27,29.94,24.33,4.42,31.96
Pd-Na2WO4/SiO2,Pd,46,Na,11,W,74,SiO2,11,0.370,0.185,40,40,20,750,20,14.0,4.0,2.0,0.38,2,7.62,5.66,3.43,2.23,0.70,3.35,74.28,45.01,29.27,9.19,43.96
Pd-Na2WO4/SiO2,Pd,46,Na,11,W,74,SiO2,11,0.370,0.185,40,40,20,750,10,7.0,2.3,0.8,0.75,3,12.53,8.60,4.06,4.54,0.07,4.11,68.64,32.40,36.23,0.56,32.80
Pd-Na2WO4/SiO2,Pd,46,Na,11,W,74,SiO2,11,0.370,0.185,40,40,20,750,15,10.5,3.4,1.1,0.50,3,9.96,6.79,3.84,2.95,0.18,3.14,68.17,38.55,29.62,1.81,31.53
