Repository: ur-whitelab/BO-LIFT

# 🤖 BO-LIFT: Bayesian Optimization using in-context learning
BO-LIFT does regression with uncertainties using frozen Large Language Models by using token probabilities.
It uses LangChain to select examples to create in-context learning prompts from training data.
By selecting examples, it can consider more training data than it fits in the model's context window.
Being able to predict uncertainty, allow the employment of interesting techniques such as Bayesian Optimization.

## Usage 💻

You need to set up your OpenAI API key in order to use BO-LIFT.
You can do that using the `os` Python library:

```py
import os
os.environ["OPENAI_API_KEY"] = "<your-key-here>"
```

File: paper/dataset/oxidative_methane_coupling.csv (part 28 of 46)
Name,M1,M1_atom_number,M2,M2_atom_number,M3,M3_atom_number,Support ,Support_ID,M2_mol,M3_mol,M1_mol%,M2_mol%,M3_mol%,Temp,Total_flow,Ar_flow,CH4_flow,O2_flow,CT,CH4/O2,CH4_conv,C2y,C2H6y,C2H4y,COy,CO2y,C2s,C2H6s,C2H4s,COs,CO2s
Pd-Na2WO4/SiO2,Pd,46,Na,11,W,74,SiO2,11,0.370,0.185,40,40,20,750,20,14.0,4.5,1.5,0.38,3,6.00,4.86,2.98,1.88,0.55,2.18,81.00,49.67,31.33,9.17,36.33
Pd-Na2WO4/SiO2,Pd,46,Na,11,W,74,SiO2,11,0.370,0.185,40,40,20,750,10,7.0,2.4,0.6,0.75,4,9.28,8.04,4.19,3.85,0.48,3.34,86.64,45.15,41.49,5.17,35.99
Pd-Na2WO4/SiO2,Pd,46,Na,11,W,74,SiO2,11,0.370,0.185,40,40,20,750,15,10.5,3.6,0.9,0.50,4,7.18,4.59,2.99,1.60,0.60,1.76,63.93,41.64,22.28,8.36,24.51
Pd-Na2WO4/SiO2,Pd,46,Na,11,W,74,SiO2,11,0.370,0.185,40,40,20,750,20,14.0,4.8,1.2,0.38,4,5.40,3.56,2.46,1.10,0.48,1.32,65.93,45.56,20.37,8.89,24.44
Pd-Na2WO4/SiO2,Pd,46,Na,11,W,74,SiO2,11,0.370,0.185,40,40,20,750,10,7.0,2.6,0.4,0.75,6,8.90,6.05,3.39,2.66,0.65,2.15,67.98,38.09,29.89,7.30,24.16
Pd-Na2WO4/SiO2,Pd,46,Na,11,W,74,SiO2,11,0.370,0.185,40,40,20,750,15,10.5,3.9,0.6,0.50,6,6.28,3.76,2.64,1.12,0.87,1.47,59.87,42.04,17.83,13.85,23.41
Pd-Na2WO4/SiO2,Pd,46,Na,11,W,74,SiO2,11,0.370,0.185,40,40,20,750,20,14.0,5.1,0.9,0.38,6,5.20,2.79,2.05,0.74,0.70,1.12,53.65,39.42,14.23,13.46,21.54
Pd-Na2WO4/SiO2,Pd,46,Na,11,W,74,SiO2,11,0.370,0.185,40,40,20,700,10,1.5,5.7,2.8,0.75,2,19.02,5.73,3.26,2.47,0.08,18.19,30.13,17.14,12.99,0.42,95.64
Pd-Na2WO4/SiO2,Pd,46,Na,11,W,74,SiO2,11,0.370,0.185,40,40,20,700,15,2.3,8.5,4.3,0.50,2,16.84,4.39,2.67,1.72,0.06,15.47,26.07,15.86,10.21,0.36,91.86
Pd-Na2WO4/SiO2,Pd,46,Na,11,W,74,SiO2,11,0.370,0.185,40,40,20,700,20,3.0,11.3,5.7,0.38,2,14.57,3.60,2.24,1.36,0.04,12.96,24.71,15.37,9.33,0.27,88.95
Pd-Na2WO4/SiO2,Pd,46,Na,11,W,74,SiO2,11,0.370,0.185,40,40,20,700,10,1.5,6.4,2.1,0.75,3,13.59,4.95,2.80,2.15,0.03,9.93,36.42,20.60,15.82,0.22,73.07
Pd-Na2WO4/SiO2,Pd,46,Na,11,W,74,SiO2,11,0.370,0.185,40,40,20,700,15,2.3,9.6,3.2,0.50,3,12.29,3.91,2.45,1.46,0.10,8.41,31.81,19.93,11.88,0.81,68.43
Pd-Na2WO4/SiO2,Pd,46,Na,11,W,74,SiO2,11,0.370,0.185,40,40,20,700,20,3.0,12.8,4.3,0.38,3,10.64,3.05,2.02,1.03,0.13,7.34,28.67,18.98,9.68,1.22,68.98
Pd-Na2WO4/SiO2,Pd,46,Na,11,W,74,SiO2,11,0.370,0.185,40,40,20,700,10,1.5,6.8,1.7,0.75,4,8.72,4.38,2.59,1.79,0.01,6.58,50.23,29.70,20.53,0.11,75.46
Pd-Na2WO4/SiO2,Pd,46,Na,11,W,74,SiO2,11,0.370,0.185,40,40,20,700,15,2.3,10.2,2.6,0.50,4,8.07,3.42,2.16,1.26,0.11,5.56,42.38,26.77,15.61,1.36,68.90
Pd-Na2WO4/SiO2,Pd,46,Na,11,W,74,SiO2,11,0.370,0.185,40,40,20,700,20,3.0,13.6,3.4,0.38,4,6.05,2.78,1.85,0.93,0.17,4.83,45.95,30.58,15.37,2.81,79.83
Pd-Na2WO4/SiO2,Pd,46,Na,11,W,74,SiO2,11,0.370,0.185,40,40,20,700,10,1.5,7.3,1.2,0.75,6,7.97,3.55,2.21,1.34,0.20,3.77,44.54,27.73,16.81,2.51,47.30
Pd-Na2WO4/SiO2,Pd,46,Na,11,W,74,SiO2,11,0.370,0.185,40,40,20,700,15,2.3,10.9,1.8,0.50,6,3.49,2.58,1.78,0.80,0.23,3.30,73.93,51.00,22.92,6.59,94.56
Pd-Na2WO4/SiO2,Pd,46,Na,11,W,74,SiO2,11,0.370,0.185,40,40,20,700,20,3.0,14.6,2.4,0.38,6,2.72,1.97,1.35,0.62,0.28,2.65,72.43,49.63,22.79,10.29,97.43
Pd-Na2WO4/SiO2,Pd,46,Na,11,W,74,SiO2,11,0.370,0.185,40,40,20,700,10,4.0,4.0,2.0,0.75,2,16.96,5.28,3.14,2.14,0.08,16.92,31.13,18.51,12.62,0.47,99.76
Pd-Na2WO4/SiO2,Pd,46,Na,11,W,74,SiO2,11,0.370,0.185,40,40,20,700,15,6.0,6.0,3.0,0.50,2,12.84,3.83,2.45,1.38,0.32,13.11,29.83,19.08,10.75,2.49,102.10
Pd-Na2WO4/SiO2,Pd,46,Na,11,W,74,SiO2,11,0.370,0.185,40,40,20,700,20,8.0,8.0,4.0,0.38,2,14.74,3.04,2.03,1.01,0.39,11.66,20.62,13.77,6.85,2.65,79.10
Pd-Na2WO4/SiO2,Pd,46,Na,11,W,74,SiO2,11,0.370,0.185,40,40,20,700,10,4.0,4.5,1.5,0.75,3,11.30,4.30,2.64,1.66,0.14,8.18,38.05,23.36,14.69,1.24,72.39
Pd-Na2WO4/SiO2,Pd,46,Na,11,W,74,SiO2,11,0.370,0.185,40,40,20,700,15,6.0,6.8,2.3,0.50,3,7.71,3.11,2.13,0.98,0.31,6.60,40.34,27.63,12.71,4.02,85.60
Pd-Na2WO4/SiO2,Pd,46,Na,11,W,74,SiO2,11,0.370,0.185,40,40,20,700,20,8.0,9.0,3.0,0.38,3,5.60,2.51,1.77,0.74,0.53,5.58,44.82,31.61,13.21,9.46,99.64
Pd-Na2WO4/SiO2,Pd,46,Na,11,W,74,SiO2,11,0.370,0.185,40,40,20,700,10,4.0,4.8,1.2,0.75,4,6.62,3.66,2.32,1.34,0.25,5.11,55.29,35.05,20.24,3.78,77.19
Pd-Na2WO4/SiO2,Pd,46,Na,11,W,74,SiO2,11,0.370,0.185,40,40,20,700,15,6.0,7.2,1.8,0.50,4,5.50,3.00,1.97,1.03,0.24,4.32,54.55,35.82,18.73,4.36,78.55
Pd-Na2WO4/SiO2,Pd,46,Na,11,W,74,SiO2,11,0.370,0.185,40,40,20,700,20,8.0,9.6,2.4,0.38,4,3.45,1.86,1.31,0.55,0.31,3.04,53.91,37.97,15.94,8.99,88.12
Pd-Na2WO4/SiO2,Pd,46,Na,11,W,74,SiO2,11,0.370,0.185,40,40,20,700,10,4.0,5.1,0.9,0.75,6,4.43,2.84,1.88,0.96,0.35,2.92,64.11,42.44,21.67,7.90,65.91
Pd-Na2WO4/SiO2,Pd,46,Na,11,W,74,SiO2,11,0.370,0.185,40,40,20,700,15,6.0,7.7,1.3,0.50,6,2.50,1.79,1.26,0.53,0.42,1.75,71.60,50.40,21.20,16.80,70.00
Pd-Na2WO4/SiO2,Pd,46,Na,11,W,74,SiO2,11,0.370,0.185,40,40,20,700,20,8.0,10.3,1.7,0.38,6,2.94,1.39,1.05,0.34,0.43,1.40,47.28,35.71,11.56,14.63,47.62
Pd-Na2WO4/SiO2,Pd,46,Na,11,W,74,SiO2,11,0.370,0.185,40,40,20,700,10,7.0,2.0,1.0,0.75,2,11.40,3.39,2.32,1.07,0.82,8.95,29.74,20.35,9.39,7.19,78.51
Pd-Na2WO4/SiO2,Pd,46,Na,11,W,74,SiO2,11,0.370,0.185,40,40,20,700,15,10.5,3.0,1.5,0.50,2,12.26,2.03,1.56,0.47,0.76,6.48,16.56,12.72,3.83,6.20,52.85
Pd-Na2WO4/SiO2,Pd,46,Na,11,W,74,SiO2,11,0.370,0.185,40,40,20,700,20,14.0,4.0,2.0,0.38,2,8.10,1.61,1.29,0.32,0.80,6.00,19.88,15.93,3.95,9.88,74.07
Pd-Na2WO4/SiO2,Pd,46,Na,11,W,74,SiO2,11,0.370,0.185,40,40,20,700,10,7.0,2.3,0.8,0.75,3,6.63,2.96,2.22,0.74,1.14,4.36,44.65,33.48,11.16,17.19,65.76
Pd-Na2WO4/SiO2,Pd,46,Na,11,W,74,SiO2,11,0.370,0.185,40,40,20,700,15,10.5,3.4,1.1,0.50,3,5.14,2.16,1.64,0.52,0.87,3.36,42.02,31.91,10.12,16.93,65.37
Pd-Na2WO4/SiO2,Pd,46,Na,11,W,74,SiO2,11,0.370,0.185,40,40,20,700,20,14.0,4.5,1.5,0.38,3,4.94,1.69,1.26,0.43,0.68,2.37,34.21,25.51,8.70,13.77,47.98
Pd-Na2WO4/SiO2,Pd,46,Na,11,W,74,SiO2,11,0.370,0.185,40,40,20,700,10,7.0,2.4,0.6,0.75,4,4.59,3.65,2.45,1.20,0.01,3.01,79.52,53.38,26.14,0.22,65.58
Pd-Na2WO4/SiO2,Pd,46,Na,11,W,74,SiO2,11,0.370,0.185,40,40,20,700,15,10.5,3.6,0.9,0.50,4,3.66,1.44,1.13,0.31,1.02,1.61,39.34,30.87,8.47,27.87,43.99
Pd-Na2WO4/SiO2,Pd,46,Na,11,W,74,SiO2,11,0.370,0.185,40,40,20,700,20,14.0,4.8,1.2,0.38,4,2.21,1.09,0.91,0.18,1.00,1.33,49.32,41.18,8.14,45.25,60.18
Pd-Na2WO4/SiO2,Pd,46,Na,11,W,74,SiO2,11,0.370,0.185,40,40,20,700,10,7.0,2.6,0.4,0.75,6,5.62,1.97,1.56,0.41,0.68,1.74,35.05,27.76,7.30,12.10,30.96
Pd-Na2WO4/SiO2,Pd,46,Na,11,W,74,SiO2,11,0.370,0.185,40,40,20,700,15,10.5,3.9,0.6,0.50,6,3.75,1.10,0.82,0.28,0.36,1.20,29.33,21.87,7.47,9.60,32.00
Pd-Na2WO4/SiO2,Pd,46,Na,11,W,74,SiO2,11,0.370,0.185,40,40,20,700,20,14.0,5.1,0.9,0.38,6,3.47,0.81,0.73,0.08,0.94,0.86,23.34,21.04,2.31,27.09,24.78
La-Na2WO4/SiO2,La,57,Na,11,W,74,SiO2,11,0.370,0.185,40,40,20,900,10,1.5,5.7,2.8,0.75,2,29.54,4.31,0.56,3.75,25.56,10.02,14.59,1.90,12.69,86.53,33.92
La-Na2WO4/SiO2,La,57,Na,11,W,74,SiO2,11,0.370,0.185,40,40,20,900,15,2.3,8.5,4.3,0.50,2,31.92,5.28,0.66,4.62,26.75,8.90,16.54,2.07,14.47,83.80,27.88
La-Na2WO4/SiO2,La,57,Na,11,W,74,SiO2,11,0.370,0.185,40,40,20,900,20,3.0,11.3,5.7,0.38,2,32.91,5.90,0.70,5.20,26.98,8.02,17.93,2.13,15.80,81.98,24.37
La-Na2WO4/SiO2,La,57,Na,11,W,74,SiO2,11,0.370,0.185,40,40,20,900,10,1.5,6.4,2.1,0.75,3,20.43,4.73,0.44,4.29,18.49,5.93,23.15,2.15,21.00,90.50,29.03
La-Na2WO4/SiO2,La,57,Na,11,W,74,SiO2,11,0.370,0.185,40,40,20,900,15,2.3,9.6,3.2,0.50,3,21.57,5.56,0.58,4.98,18.67,4.90,25.78,2.69,23.09,86.56,22.72
La-Na2WO4/SiO2,La,57,Na,11,W,74,SiO2,11,0.370,0.185,40,40,20,900,20,3.0,12.8,4.3,0.38,3,19.18,6.33,0.65,5.68,19.17,4.49,33.00,3.39,29.61,99.95,23.41
La-Na2WO4/SiO2,La,57,Na,11,W,74,SiO2,11,0.370,0.185,40,40,20,900,10,1.5,6.8,1.7,0.75,4,13.82,4.82,0.47,4.35,14.56,3.98,34.88,3.40,31.48,105.35,28.80
La-Na2WO4/SiO2,La,57,Na,11,W,74,SiO2,11,0.370,0.185,40,40,20,900,15,2.3,10.2,2.6,0.50,4,14.37,5.47,0.51,4.96,14.32,3.33,38.07,3.55,34.52,99.65,23.17
La-Na2WO4/SiO2,La,57,Na,11,W,74,SiO2,11,0.370,0.185,40,40,20,900,20,3.0,13.6,3.4,0.38,4,15.67,5.77,0.61,5.16,14.18,2.94,36.82,3.89,32.93,90.49,18.76
La-Na2WO4/SiO2,La,57,Na,11,W,74,SiO2,11,0.370,0.185,40,40,20,900,10,1.5,7.3,1.2,0.75,6,17.42,4.48,0.42,4.06,10.26,2.49,25.72,2.41,23.31,58.90,14.29
La-Na2WO4/SiO2,La,57,Na,11,W,74,SiO2,11,0.370,0.185,40,40,20,900,15,2.3,10.9,1.8,0.50,6,17.24,4.90,0.44,4.46,9.73,2.01,28.42,2.55,25.87,56.44,11.66
La-Na2WO4/SiO2,La,57,Na,11,W,74,SiO2,11,0.370,0.185,40,40,20,900,20,3.0,14.6,2.4,0.38,6,9.74,5.02,0.56,4.46,9.08,1.72,51.54,5.75,45.79,93.22,17.66
La-Na2WO4/SiO2,La,57,Na,11,W,74,SiO2,11,0.370,0.185,40,40,20,900,10,4.0,4.0,2.0,0.75,2,35.19,4.24,0.57,3.67,25.75,9.62,12.05,1.62,10.43,73.17,27.34
La-Na2WO4/SiO2,La,57,Na,11,W,74,SiO2,11,0.370,0.185,40,40,20,900,15,6.0,6.0,3.0,0.50,2,36.06,5.11,0.67,4.44,26.11,8.19,14.17,1.86,12.31,72.41,22.71
La-Na2WO4/SiO2,La,57,Na,11,W,74,SiO2,11,0.370,0.185,40,40,20,900,20,8.0,8.0,4.0,0.38,2,35.28,5.58,0.62,4.96,26.84,7.48,15.82,1.76,14.06,76.08,21.20
La-Na2WO4/SiO2,La,57,Na,11,W,74,SiO2,11,0.370,0.185,40,40,20,900,10,4.0,4.5,1.5,0.75,3,24.99,4.47,0.46,4.01,18.10,5.50,17.89,1.84,16.05,72.43,22.01
La-Na2WO4/SiO2,La,57,Na,11,W,74,SiO2,11,0.370,0.185,40,40,20,900,15,6.0,6.8,2.3,0.50,3,23.88,5.15,0.52,4.63,17.66,4.47,21.57,2.18,19.39,73.95,18.72
La-Na2WO4/SiO2,La,57,Na,11,W,74,SiO2,11,0.370,0.185,40,40,20,900,20,8.0,9.0,3.0,0.38,3,25.25,5.64,0.55,5.09,17.27,4.00,22.34,2.18,20.16,68.40,15.84
La-Na2WO4/SiO2,La,57,Na,11,W,74,SiO2,11,0.370,0.185,40,40,20,900,10,4.0,4.8,1.2,0.75,4,18.59,4.52,0.42,4.10,14.15,3.87,24.31,2.26,22.05,76.12,20.82
La-Na2WO4/SiO2,La,57,Na,11,W,74,SiO2,11,0.370,0.185,40,40,20,900,15,6.0,7.2,1.8,0.50,4,17.60,5.17,0.52,4.65,13.96,3.25,29.38,2.95,26.42,79.32,18.47
La-Na2WO4/SiO2,La,57,Na,11,W,74,SiO2,11,0.370,0.185,40,40,20,900,20,8.0,9.6,2.4,0.38,4,18.33,5.37,0.56,4.81,13.32,2.88,29.30,3.06,26.24,72.67,15.71
La-Na2WO4/SiO2,La,57,Na,11,W,74,SiO2,11,0.370,0.185,40,40,20,900,10,4.0,5.1,0.9,0.75,6,9.31,4.06,0.37,3.69,9.22,2.33,43.61,3.97,39.63,99.03,25.03
La-Na2WO4/SiO2,La,57,Na,11,W,74,SiO2,11,0.370,0.185,40,40,20,900,15,6.0,7.7,1.3,0.50,6,12.00,4.28,0.51,3.77,8.58,1.92,35.67,4.25,31.42,71.50,16.00
La-Na2WO4/SiO2,La,57,Na,11,W,74,SiO2,11,0.370,0.185,40,40,20,900,20,8.0,10.3,1.7,0.38,6,10.71,3.95,0.58,3.37,8.41,1.72,36.88,5.42,31.47,78.52,16.06
La-Na2WO4/SiO2,La,57,Na,11,W,74,SiO2,11,0.370,0.185,40,40,20,900,10,7.0,2.0,1.0,0.75,2,40.51,3.94,0.49,3.45,24.30,8.40,9.73,1.21,8.52,59.99,20.74
La-Na2WO4/SiO2,La,57,Na,11,W,74,SiO2,11,0.370,0.185,40,40,20,900,15,10.5,3.0,1.5,0.50,2,40.88,4.47,0.58,3.89,23.43,6.96,10.93,1.42,9.52,57.31,17.03
La-Na2WO4/SiO2,La,57,Na,11,W,74,SiO2,11,0.370,0.185,40,40,20,900,20,14.0,4.0,2.0,0.38,2,39.89,4.30,0.71,3.59,23.24,6.34,10.78,1.78,9.00,58.26,15.89
La-Na2WO4/SiO2,La,57,Na,11,W,74,SiO2,11,0.370,0.185,40,40,20,900,10,7.0,2.3,0.8,0.75,3,28.42,3.60,0.29,3.31,16.54,5.13,12.67,1.02,11.65,58.20,18.05
La-Na2WO4/SiO2,La,57,Na,11,W,74,SiO2,11,0.370,0.185,40,40,20,900,15,10.5,3.4,1.1,0.50,3,27.36,3.46,0.59,2.87,15.74,4.33,12.65,2.16,10.49,57.53,15.83
La-Na2WO4/SiO2,La,57,Na,11,W,74,SiO2,11,0.370,0.185,40,40,20,900,20,14.0,4.5,1.5,0.38,3,24.54,2.76,0.66,2.10,14.71,4.07,11.25,2.69,8.56,59.94,16.59
La-Na2WO4/SiO2,La,57,Na,11,W,74,SiO2,11,0.370,0.185,40,40,20,900,10,7.0,2.4,0.6,0.75,4,21.46,3.33,0.45,2.88,12.43,3.83,15.52,2.10,13.42,57.92,17.85
La-Na2WO4/SiO2,La,57,Na,11,W,74,SiO2,11,0.370,0.185,40,40,20,900,15,10.5,3.6,0.9,0.50,4,19.25,2.38,0.64,1.74,10.46,3.10,12.36,3.32,9.04,54.34,16.10
La-Na2WO4/SiO2,La,57,Na,11,W,74,SiO2,11,0.370,0.185,40,40,20,900,20,14.0,4.8,1.2,0.38,4,20.00,2.66,1.06,1.60,9.81,3.15,13.30,5.30,8.00,49.05,15.75
La-Na2WO4/SiO2,La,57,Na,11,W,74,SiO2,11,0.370,0.185,40,40,20,900,10,7.0,2.6,0.4,0.75,6,13.53,2.05,0.34,1.71,7.11,2.32,15.15,2.51,12.64,52.55,17.15
La-Na2WO4/SiO2,La,57,Na,11,W,74,SiO2,11,0.370,0.185,40,40,20,900,15,10.5,3.9,0.6,0.50,6,11.98,2.02,0.74,1.28,5.47,2.15,16.86,6.18,10.68,45.66,17.95
La-Na2WO4/SiO2,La,57,Na,11,W,74,SiO2,11,0.370,0.185,40,40,20,900,20,14.0,5.1,0.9,0.38,6,11.70,2.84,1.06,1.78,4.50,2.41,24.27,9.06,15.21,38.46,20.60
La-Na2WO4/SiO2,La,57,Na,11,W,74,SiO2,11,0.370,0.185,40,40,20,850,10,1.5,5.7,2.8,0.75,2,30.94,5.68,0.78,4.90,23.86,8.39,18.36,2.52,15.84,77.12,27.12
La-Na2WO4/SiO2,La,57,Na,11,W,74,SiO2,11,0.370,0.185,40,40,20,850,15,2.3,8.5,4.3,0.50,2,33.78,6.42,0.92,5.50,24.49,7.51,19.01,2.72,16.28,72.50,22.23
La-Na2WO4/SiO2,La,57,Na,11,W,74,SiO2,11,0.370,0.185,40,40,20,850,20,3.0,11.3,5.7,0.38,2,35.02,6.76,1.02,5.74,24.35,6.95,19.30,2.91,16.39,69.53,19.85
La-Na2WO4/SiO2,La,57,Na,11,W,74,SiO2,11,0.370,0.185,40,40,20,850,10,1.5,6.4,2.1,0.75,3,20.88,6.04,0.77,5.27,16.59,4.50,28.93,3.69,25.24,79.45,21.55
La-Na2WO4/SiO2,La,57,Na,11,W,74,SiO2,11,0.370,0.185,40,40,20,850,15,2.3,9.6,3.2,0.50,3,19.02,6.87,0.90,5.97,17.25,4.12,36.12,4.73,31.39,90.69,21.66
La-Na2WO4/SiO2,La,57,Na,11,W,74,SiO2,11,0.370,0.185,40,40,20,850,20,3.0,12.8,4.3,0.38,3,23.09,7.10,1.14,5.96,16.79,3.78,30.75,4.94,25.81,72.72,16.37
La-Na2WO4/SiO2,La,57,Na,11,W,74,SiO2,11,0.370,0.185,40,40,20,850,10,1.5,6.8,1.7,0.75,4,16.16,5.97,0.70,5.27,12.59,3.00,36.94,4.33,32.61,77.91,18.56
La-Na2WO4/SiO2,La,57,Na,11,W,74,SiO2,11,0.370,0.185,40,40,20,850,15,2.3,10.2,2.6,0.50,4,17.27,6.31,0.95,5.36,12.19,2.65,36.54,5.50,31.04,70.58,15.34
La-Na2WO4/SiO2,La,57,Na,11,W,74,SiO2,11,0.370,0.185,40,40,20,850,20,3.0,13.6,3.4,0.38,4,16.85,5.86,1.16,4.70,12.14,2.54,34.78,6.88,27.89,72.05,15.07
La-Na2WO4/SiO2,La,57,Na,11,W,74,SiO2,11,0.370,0.185,40,40,20,850,10,1.5,7.3,1.2,0.75,6,10.51,5.03,0.68,4.35,8.30,1.82,47.86,6.47,41.39,78.97,17.32
La-Na2WO4/SiO2,La,57,Na,11,W,74,SiO2,11,0.370,0.185,40,40,20,850,15,2.3,10.9,1.8,0.50,6,13.53,4.19,0.99,3.20,8.16,1.65,30.97,7.32,23.65,60.31,12.20
La-Na2WO4/SiO2,La,57,Na,11,W,74,SiO2,11,0.370,0.185,40,40,20,850,20,3.0,14.6,2.4,0.38,6,10.85,3.08,1.20,1.88,7.54,1.59,28.39,11.06,17.33,69.49,14.65
La-Na2WO4/SiO2,La,57,Na,11,W,74,SiO2,11,0.370,0.185,40,40,20,850,10,4.0,4.0,2.0,0.75,2,34.81,5.70,0.76,4.94,24.23,7.79,16.37,2.18,14.19,69.61,22.38
La-Na2WO4/SiO2,La,57,Na,11,W,74,SiO2,11,0.370,0.185,40,40,20,850,15,6.0,6.0,3.0,0.50,2,36.89,6.26,0.91,5.35,23.49,6.84,16.97,2.47,14.50,63.68,18.54
La-Na2WO4/SiO2,La,57,Na,11,W,74,SiO2,11,0.370,0.185,40,40,20,850,20,8.0,8.0,4.0,0.38,2,34.90,6.77,1.08,5.69,23.92,6.53,19.40,3.09,16.30,68.54,18.71
La-Na2WO4/SiO2,La,57,Na,11,W,74,SiO2,11,0.370,0.185,40,40,20,850,10,4.0,4.5,1.5,0.75,3,24.04,5.96,0.75,5.21,16.30,4.39,24.79,3.12,21.67,67.80,18.26
La-Na2WO4/SiO2,La,57,Na,11,W,74,SiO2,11,0.370,0.185,40,40,20,850,15,6.0,6.8,2.3,0.50,3,25.63,5.65,0.95,4.70,15.86,3.81,22.04,3.71,18.34,61.88,14.87
La-Na2WO4/SiO2,La,57,Na,11,W,74,SiO2,11,0.370,0.185,40,40,20,850,20,8.0,9.0,3.0,0.38,3,24.19,4.96,1.22,3.74,15.62,3.67,20.50,5.04,15.46,64.57,15.17
La-Na2WO4/SiO2,La,57,Na,11,W,74,SiO2,11,0.370,0.185,40,40,20,850,10,4.0,4.8,1.2,0.75,4,17.60,5.34,0.75,4.59,12.25,3.00,30.34,4.26,26.08,69.60,17.05
La-Na2WO4/SiO2,La,57,Na,11,W,74,SiO2,11,0.370,0.185,40,40,20,850,15,6.0,7.2,1.8,0.50,4,16.07,4.08,1.05,3.03,11.75,2.70,25.39,6.53,18.86,73.12,16.80
La-Na2WO4/SiO2,La,57,Na,11,W,74,SiO2,11,0.370,0.185,40,40,20,850,20,8.0,9.6,2.4,0.38,4,16.24,3.36,1.43,1.93,10.93,2.70,20.69,8.81,11.88,67.30,16.63
La-Na2WO4/SiO2,La,57,Na,11,W,74,SiO2,11,0.370,0.185,40,40,20,850,10,4.0,5.1,0.9,0.75,6,10.51,2.88,0.73,2.15,7.58,1.81,27.40,6.95,20.46,72.12,17.22
La-Na2WO4/SiO2,La,57,Na,11,W,74,SiO2,11,0.370,0.185,40,40,20,850,15,6.0,7.7,1.3,0.50,6,8.20,2.58,1.21,1.37,6.73,1.95,31.46,14.76,16.71,82.07,23.78
La-Na2WO4/SiO2,La,57,Na,11,W,74,SiO2,11,0.370,0.185,40,40,20,850,20,8.0,10.3,1.7,0.38,6,11.86,6.91,2.55,4.36,3.94,2.88,58.26,21.50,36.76,33.22,24.28
La-Na2WO4/SiO2,La,57,Na,11,W,74,SiO2,11,0.370,0.185,40,40,20,850,10,7.0,2.0,1.0,0.75,2,37.00,3.82,1.06,2.76,21.87,6.98,10.32,2.86,7.46,59.11,18.86
La-Na2WO4/SiO2,La,57,Na,11,W,74,SiO2,11,0.370,0.185,40,40,20,850,15,10.5,3.0,1.5,0.50,2,34.16,3.24,1.61,1.63,16.85,7.05,9.48,4.71,4.77,49.33,20.64
La-Na2WO4/SiO2,La,57,Na,11,W,74,SiO2,11,0.370,0.185,40,40,20,850,20,14.0,4.0,2.0,0.38,2,36.23,9.72,2.93,6.79,13.61,9.46,26.83,8.09,18.74,37.57,26.11
La-Na2WO4/SiO2,La,57,Na,11,W,74,SiO2,11,0.370,0.185,40,40,20,850,10,7.0,2.3,0.8,0.75,3,23.90,2.34,0.98,1.36,13.00,4.82,9.79,4.10,5.69,54.39,20.17
La-Na2WO4/SiO2,La,57,Na,11,W,74,SiO2,11,0.370,0.185,40,40,20,850,15,10.5,3.4,1.1,0.50,3,28.52,11.23,3.14,8.09,6.29,7.11,39.38,11.01,28.37,22.05,24.93
La-Na2WO4/SiO2,La,57,Na,11,W,74,SiO2,11,0.370,0.185,40,40,20,850,20,14.0,4.5,1.5,0.38,3,30.74,15.43,3.93,11.50,6.26,6.18,50.20,12.78,37.41,20.36,20.10
La-Na2WO4/SiO2,La,57,Na,11,W,74,SiO2,11,0.370,0.185,40,40,20,850,10,7.0,2.4,0.6,0.75,4,17.17,2.95,1.42,1.53,7.58,4.40,17.18,8.27,8.91,44.15,25.63
La-Na2WO4/SiO2,La,57,Na,11,W,74,SiO2,11,0.370,0.185,40,40,20,850,15,10.5,3.6,0.9,0.50,4,24.03,13.55,3.42,10.13,4.06,4.91,56.39,14.23,42.16,16.90,20.43
La-Na2WO4/SiO2,La,57,Na,11,W,74,SiO2,11,0.370,0.185,40,40,20,850,20,14.0,4.8,1.2,0.38,4,24.75,14.43,4.07,10.36,4.24,3.98,58.30,16.44,41.86,17.13,16.08
La-Na2WO4/SiO2,La,57,Na,11,W,74,SiO2,11,0.370,0.185,40,40,20,850,10,7.0,2.6,0.4,0.75,6,13.48,6.87,2.22,4.65,2.61,3.82,50.96,16.47,34.50,19.36,28.34
La-Na2WO4/SiO2,La,57,Na,11,W,74,SiO2,11,0.370,0.185,40,40,20,850,15,10.5,3.9,0.6,0.50,6,17.21,11.28,3.42,7.86,1.00,2.51,65.54,19.87,45.67,5.81,14.58
La-Na2WO4/SiO2,La,57,Na,11,W,74,SiO2,11,0.370,0.185,40,40,20,850,20,14.0,5.1,0.9,0.38,6,18.07,12.52,3.87,8.65,1.79,2.78,69.29,21.42,47.87,9.91,15.38
La-Na2WO4/SiO2,La,57,Na,11,W,74,SiO2,11,0.370,0.185,40,40,20,800,10,1.5,5.7,2.8,0.75,2,38.07,6.04,1.22,4.82,20.24,6.82,15.87,3.20,12.66,53.17,17.91
La-Na2WO4/SiO2,La,57,Na,11,W,74,SiO2,11,0.370,0.185,40,40,20,800,15,2.3,8.5,4.3,0.50,2,35.61,6.47,1.53,4.94,21.52,6.67,18.17,4.30,13.87,60.43,18.73
La-Na2WO4/SiO2,La,57,Na,11,W,74,SiO2,11,0.370,0.185,40,40,20,800,20,3.0,11.3,5.7,0.38,2,34.41,6.23,1.84,4.39,21.62,6.38,18.11,5.35,12.76,62.83,18.54
La-Na2WO4/SiO2,La,57,Na,11,W,74,SiO2,11,0.370,0.185,40,40,20,800,10,1.5,6.4,2.1,0.75,3,27.04,5.78,1.34,4.44,14.32,3.92,21.38,4.96,16.42,52.96,14.50
La-Na2WO4/SiO2,La,57,Na,11,W,74,SiO2,11,0.370,0.185,40,40,20,800,15,2.3,9.6,3.2,0.50,3,24.81,4.84,1.70,3.14,14.17,3.73,19.51,6.85,12.66,57.11,15.03
La-Na2WO4/SiO2,La,57,Na,11,W,74,SiO2,11,0.370,0.185,40,40,20,800,20,3.0,12.8,4.3,0.38,3,24.76,4.10,2.14,1.96,13.20,3.92,16.56,8.64,7.92,53.31,15.83
La-Na2WO4/SiO2,La,57,Na,11,W,74,SiO2,11,0.370,0.185,40,40,20,800,10,1.5,6.8,1.7,0.75,4,21.19,4.33,1.34,2.99,10.94,2.73,20.43,6.32,14.11,51.63,12.88
La-Na2WO4/SiO2,La,57,Na,11,W,74,SiO2,11,0.370,0.185,40,40,20,800,15,2.3,10.2,2.6,0.50,4,19.90,3.40,1.86,1.54,9.90,2.95,17.09,9.35,7.74,49.75,14.82
La-Na2WO4/SiO2,La,57,Na,11,W,74,SiO2,11,0.370,0.185,40,40,20,800,20,3.0,13.6,3.4,0.38,4,20.69,8.71,3.66,5.05,7.24,4.13,42.10,17.69,24.41,34.99,19.96
La-Na2WO4/SiO2,La,57,Na,11,W,74,SiO2,11,0.370,0.185,40,40,20,800,10,1.5,7.3,1.2,0.75,6,13.33,2.51,1.40,1.11,6.96,1.99,18.83,10.50,8.33,52.21,14.93
La-Na2WO4/SiO2,La,57,Na,11,W,74,SiO2,11,0.370,0.185,40,40,20,800,15,2.3,10.9,1.8,0.50,6,16.69,8.55,3.39,5.16,3.96,2.93,51.23,20.31,30.92,23.73,17.56
La-Na2WO4/SiO2,La,57,Na,11,W,74,SiO2,11,0.370,0.185,40,40,20,800,20,3.0,14.6,2.4,0.38,6,13.10,7.38,3.50,3.88,4.59,1.95,56.34,26.72,29.62,35.04,14.89
La-Na2WO4/SiO2,La,57,Na,11,W,74,SiO2,11,0.370,0.185,40,40,20,800,10,4.0,4.0,2.0,0.75,2,33.58,5.41,1.42,3.99,22.32,7.44,16.11,4.23,11.88,66.47,22.16
La-Na2WO4/SiO2,La,57,Na,11,W,74,SiO2,11,0.370,0.185,40,40,20,800,15,6.0,6.0,3.0,0.50,2,32.60,4.09,1.92,2.17,20.97,6.52,12.55,5.89,6.66,64.33,20.00
La-Na2WO4/SiO2,La,57,Na,11,W,74,SiO2,11,0.370,0.185,40,40,20,800,20,8.0,8.0,4.0,0.38,2,31.18,5.86,2.91,2.95,17.51,8.50,18.79,9.33,9.46,56.16,27.26
La-Na2WO4/SiO2,La,57,Na,11,W,74,SiO2,11,0.370,0.185,40,40,20,800,10,4.0,4.5,1.5,0.75,3,23.80,3.39,1.48,1.91,14.63,4.17,14.24,6.22,8.03,61.47,17.52
La-Na2WO4/SiO2,La,57,Na,11,W,74,SiO2,11,0.370,0.185,40,40,20,800,15,6.0,6.8,2.3,0.50,3,25.41,9.40,3.65,5.75,8.94,6.41,36.99,14.36,22.63,35.18,25.23
La-Na2WO4/SiO2,La,57,Na,11,W,74,SiO2,11,0.370,0.185,40,40,20,800,20,8.0,9.0,3.0,0.38,3,24.26,10.07,3.91,6.16,9.25,5.02,41.51,16.12,25.39,38.13,20.69
La-Na2WO4/SiO2,La,57,Na,11,W,74,SiO2,11,0.370,0.185,40,40,20,800,10,4.0,4.8,1.2,0.75,4,16.08,3.19,1.81,1.38,9.41,3.78,19.84,11.26,8.58,58.52,23.51
La-Na2WO4/SiO2,La,57,Na,11,W,74,SiO2,11,0.370,0.185,40,40,20,800,15,6.0,7.2,1.8,0.50,4,20.87,9.44,3.79,5.65,7.19,3.82,45.23,18.16,27.07,34.45,18.30
La-Na2WO4/SiO2,La,57,Na,11,W,74,SiO2,11,0.370,0.185,40,40,20,800,20,8.0,9.6,2.4,0.38,4,17.05,9.44,3.80,5.64,5.96,2.82,55.37,22.29,33.08,34.96,16.54
La-Na2WO4/SiO2,La,57,Na,11,W,74,SiO2,11,0.370,0.185,40,40,20,800,10,4.0,5.1,0.9,0.75,6,15.57,10.33,3.45,6.88,2.83,3.17,66.35,22.16,44.19,18.18,20.36
La-Na2WO4/SiO2,La,57,Na,11,W,74,SiO2,11,0.370,0.185,40,40,20,800,15,6.0,7.7,1.3,0.50,6,11.88,7.30,3.87,3.43,4.76,1.87,61.45,32.58,28.87,40.07,15.74
La-Na2WO4/SiO2,La,57,Na,11,W,74,SiO2,11,0.370,0.185,40,40,20,800,20,8.0,10.3,1.7,0.38,6,9.50,7.90,3.77,4.13,2.62,1.56,83.16,39.68,43.47,27.58,16.42
La-Na2WO4/SiO2,La,57,Na,11,W,74,SiO2,11,0.370,0.185,40,40,20,800,10,7.0,2.0,1.0,0.75,2,38.34,12.93,4.19,8.74,11.32,11.32,33.72,10.93,22.80,29.53,29.53
La-Na2WO4/SiO2,La,57,Na,11,W,74,SiO2,11,0.370,0.185,40,40,20,800,15,10.5,3.0,1.5,0.50,2,34.28,11.46,4.22,7.24,11.61,7.29,33.43,12.31,21.12,33.87,21.27
La-Na2WO4/SiO2,La,57,Na,11,W,74,SiO2,11,0.370,0.185,40,40,20,800,20,14.0,4.0,2.0,0.38,2,26.41,13.72,4.49,9.23,5.42,3.98,51.95,17.00,34.95,20.52,15.07
La-Na2WO4/SiO2,La,57,Na,11,W,74,SiO2,11,0.370,0.185,40,40,20,800,10,7.0,2.3,0.8,0.75,3,28.67,12.04,4.21,7.83,8.98,5.59,42.00,14.68,27.31,31.32,19.50
La-Na2WO4/SiO2,La,57,Na,11,W,74,SiO2,11,0.370,0.185,40,40,20,800,15,10.5,3.4,1.1,0.50,3,23.11,11.99,4.34,7.65,4.19,3.53,51.88,18.78,33.10,18.13,15.27
La-Na2WO4/SiO2,La,57,Na,11,W,74,SiO2,11,0.370,0.185,40,40,20,800,20,14.0,4.5,1.5,0.38,3,18.30,11.06,4.42,6.64,2.12,2.11,60.44,24.15,36.28,11.58,11.53
La-Na2WO4/SiO2,La,57,Na,11,W,74,SiO2,11,0.370,0.185,40,40,20,800,10,7.0,2.4,0.6,0.75,4,23.71,10.29,4.13,6.16,6.38,3.64,43.40,17.42,25.98,26.91,15.35
La-Na2WO4/SiO2,La,57,Na,11,W,74,SiO2,11,0.370,0.185,40,40,20,800,15,10.5,3.6,0.9,0.50,4,17.19,10.25,4.52,5.73,2.26,2.39,59.63,26.29,33.33,13.15,13.90
La-Na2WO4/SiO2,La,57,Na,11,W,74,SiO2,11,0.370,0.185,40,40,20,800,20,14.0,4.8,1.2,0.38,4,13.64,9.32,4.35,4.97,0.36,1.44,68.33,31.89,36.44,2.64,10.56
La-Na2WO4/SiO2,La,57,Na,11,W,74,SiO2,11,0.370,0.185,40,40,20,800,10,7.0,2.6,0.4,0.75,6,17.47,9.27,4.13,5.14,3.42,2.29,53.06,23.64,29.42,19.58,13.11
La-Na2WO4/SiO2,La,57,Na,11,W,74,SiO2,11,0.370,0.185,40,40,20,800,15,10.5,3.9,0.6,0.50,6,13.48,7.95,4.23,3.72,1.87,1.74,58.98,31.38,27.60,13.87,12.91
La-Na2WO4/SiO2,La,57,Na,11,W,74,SiO2,11,0.370,0.185,40,40,20,800,20,14.0,5.1,0.9,0.38,6,9.99,7.54,3.68,3.86,0.17,1.03,75.48,36.84,38.64,1.70,10.31
La-Na2WO4/SiO2,La,57,Na,11,W,74,SiO2,11,0.370,0.185,40,40,20,775,10,1.5,5.7,2.8,0.75,2,31.56,6.06,1.66,4.40,20.97,7.40,19.20,5.26,13.94,66.44,23.45
La-Na2WO4/SiO2,La,57,Na,11,W,74,SiO2,11,0.370,0.185,40,40,20,775,15,2.3,8.5,4.3,0.50,2,32.10,5.46,2.05,3.41,20.97,7.15,17.01,6.39,10.62,65.33,22.27
La-Na2WO4/SiO2,La,57,Na,11,W,74,SiO2,11,0.370,0.185,40,40,20,775,20,3.0,11.3,5.7,0.38,2,32.62,5.09,2.48,2.61,19.14,7.44,15.60,7.60,8.00,58.68,22.81
La-Na2WO4/SiO2,La,57,Na,11,W,74,SiO2,11,0.370,0.185,40,40,20,775,10,1.5,6.4,2.1,0.75,3,21.54,4.57,1.82,2.75,14.34,4.17,21.22,8.45,12.77,66.57,19.36
La-Na2WO4/SiO2,La,57,Na,11,W,74,SiO2,11,0.370,0.185,40,40,20,775,15,2.3,9.6,3.2,0.50,3,18.28,4.97,2.75,2.22,11.73,5.66,27.19,15.04,12.14,64.17,30.96
La-Na2WO4/SiO2,La,57,Na,11,W,74,SiO2,11,0.370,0.185,40,40,20,775,20,3.0,12.8,4.3,0.38,3,19.89,7.76,4.07,3.69,9.23,6.50,39.01,20.46,18.55,46.41,32.68
La-Na2WO4/SiO2,La,57,Na,11,W,74,SiO2,11,0.370,0.185,40,40,20,775,10,1.5,6.8,1.7,0.75,4,16.29,3.29,1.97,1.32,10.10,3.30,20.20,12.09,8.10,62.00,20.26
La-Na2WO4/SiO2,La,57,Na,11,W,74,SiO2,11,0.370,0.185,40,40,20,775,15,2.3,10.2,2.6,0.50,4,18.13,6.92,3.73,3.19,7.31,4.46,38.17,20.57,17.60,40.32,24.60
La-Na2WO4/SiO2,La,57,Na,11,W,74,SiO2,11,0.370,0.185,40,40,20,775,20,3.0,13.6,3.4,0.38,4,16.26,9.27,3.46,5.81,4.31,2.31,57.01,21.28,35.73,26.51,14.21
La-Na2WO4/SiO2,La,57,Na,11,W,74,SiO2,11,0.370,0.185,40,40,20,775,10,1.5,7.3,1.2,0.75,6,12.77,8.01,3.51,4.50,4.01,3.27,62.73,27.49,35.24,31.40,25.61
La-Na2WO4/SiO2,La,57,Na,11,W,74,SiO2,11,0.370,0.185,40,40,20,775,15,2.3,10.9,1.8,0.50,6,10.66,7.64,3.39,4.25,3.28,1.75,71.67,31.80,39.87,30.77,16.42
La-Na2WO4/SiO2,La,57,Na,11,W,74,SiO2,11,0.370,0.185,40,40,20,775,20,3.0,14.6,2.4,0.38,6,8.00,7.38,3.28,4.10,1.40,1.02,92.25,41.00,51.25,17.50,12.75
La-Na2WO4/SiO2,La,57,Na,11,W,74,SiO2,11,0.370,0.185,40,40,20,775,10,4.0,4.0,2.0,0.75,2,30.88,3.63,1.94,1.69,20.80,7.41,11.76,6.28,5.47,67.36,24.00
La-Na2WO4/SiO2,La,57,Na,11,W,74,SiO2,11,0.370,0.185,40,40,20,775,15,6.0,6.0,3.0,0.50,2,31.22,8.20,4.03,4.17,14.52,10.66,26.27,12.91,13.36,46.51,34.14
La-Na2WO4/SiO2,La,57,Na,11,W,74,SiO2,11,0.370,0.185,40,40,20,775,20,8.0,8.0,4.0,0.38,2,28.29,11.90,3.92,7.98,10.53,7.07,42.06,13.86,28.21,37.22,24.99
La-Na2WO4/SiO2,La,57,Na,11,W,74,SiO2,11,0.370,0.185,40,40,20,775,10,4.0,4.5,1.5,0.75,3,23.13,7.80,3.49,4.31,8.78,7.32,33.72,15.09,18.63,37.96,31.65
La-Na2WO4/SiO2,La,57,Na,11,W,74,SiO2,11,0.370,0.185,40,40,20,775,15,6.0,6.8,2.3,0.50,3,21.44,9.90,3.92,5.98,7.70,4.86,46.18,18.28,27.89,35.91,22.67
La-Na2WO4/SiO2,La,57,Na,11,W,74,SiO2,11,0.370,0.185,40,40,20,775,20,8.0,9.0,3.0,0.38,3,16.42,10.59,3.94,6.65,4.06,2.33,64.49,24.00,40.50,24.73,14.19
La-Na2WO4/SiO2,La,57,Na,11,W,74,SiO2,11,0.370,0.185,40,40,20,775,10,4.0,4.8,1.2,0.75,4,19.36,8.76,4.05,4.71,7.36,4.11,45.25,20.92,24.33,38.02,21.23
La-Na2WO4/SiO2,La,57,Na,11,W,74,SiO2,11,0.370,0.185,40,40,20,775,15,6.0,7.2,1.8,0.50,4,14.42,9.97,3.79,6.18,3.43,2.27,69.14,26.28,42.86,23.79,15.74
La-Na2WO4/SiO2,La,57,Na,11,W,74,SiO2,11,0.370,0.185,40,40,20,775,20,8.0,9.6,2.4,0.38,4,10.52,8.60,3.64,4.96,2.24,1.30,81.75,34.60,47.15,21.29,12.36
La-Na2WO4/SiO2,La,57,Na,11,W,74,SiO2,11,0.370,0.185,40,40,20,775,10,4.0,5.1,0.9,0.75,6,12.26,7.79,3.63,4.16,3.88,2.02,63.54,29.61,33.93,31.65,16.48
La-Na2WO4/SiO2,La,57,Na,11,W,74,SiO2,11,0.370,0.185,40,40,20,775,15,6.0,7.7,1.3,0.50,6,10.49,8.11,3.51,4.60,0.96,1.11,77.31,33.46,43.85,9.15,10.58
La-Na2WO4/SiO2,La,57,Na,11,W,74,SiO2,11,0.370,0.185,40,40,20,775,20,8.0,10.3,1.7,0.38,6,7.18,6.36,3.27,3.09,0.46,0.71,88.58,45.54,43.04,6.41,9.89
La-Na2WO4/SiO2,La,57,Na,11,W,74,SiO2,11,0.370,0.185,40,40,20,775,10,7.0,2.0,1.0,0.75,2,29.95,14.01,4.37,9.64,7.27,5.99,46.78,14.59,32.19,24.27,20.00
La-Na2WO4/SiO2,La,57,Na,11,W,74,SiO2,11,0.370,0.185,40,40,20,775,15,10.5,3.0,1.5,0.50,2,22.36,11.64,4.43,7.21,3.58,2.75,52.06,19.81,32.25,16.01,12.30
La-Na2WO4/SiO2,La,57,Na,11,W,74,SiO2,11,0.370,0.185,40,40,20,775,20,14.0,4.0,2.0,0.38,2,14.75,9.65,4.44,5.21,2.08,1.92,65.42,30.10,35.32,14.10,13.02
La-Na2WO4/SiO2,La,57,Na,11,W,74,SiO2,11,0.370,0.185,40,40,20,775,10,7.0,2.3,0.8,0.75,3,20.22,12.57,4.46,8.11,3.01,3.30,62.17,22.06,40.11,14.89,16.32
La-Na2WO4/SiO2,La,57,Na,11,W,74,SiO2,11,0.370,0.185,40,40,20,775,15,10.5,3.4,1.1,0.50,3,11.68,9.44,4.32,5.12,0.92,1.61,80.82,36.99,43.84,7.88,13.78
La-Na2WO4/SiO2,La,57,Na,11,W,74,SiO2,11,0.370,0.185,40,40,20,775,20,14.0,4.5,1.5,0.38,3,10.29,6.84,3.71,3.13,0.22,1.13,66.47,36.05,30.42,2.14,10.98
La-Na2WO4/SiO2,La,57,Na,11,W,74,SiO2,11,0.370,0.185,40,40,20,775,10,7.0,2.4,0.6,0.75,4,16.00,10.63,4.39,6.24,1.51,2.13,66.44,27.44,39.00,9.44,13.31
La-Na2WO4/SiO2,La,57,Na,11,W,74,SiO2,11,0.370,0.185,40,40,20,775,15,10.5,3.6,0.9,0.50,4,11.56,7.46,4.00,3.46,0.36,1.17,64.53,34.60,29.93,3.11,10.12
La-Na2WO4/SiO2,La,57,Na,11,W,74,SiO2,11,0.370,0.185,40,40,20,775,20,14.0,4.8,1.2,0.38,4,7.05,5.65,3.28,2.37,0.34,0.84,80.14,46.52,33.62,4.82,11.91
La-Na2WO4/SiO2,La,57,Na,11,W,74,SiO2,11,0.370,0.185,40,40,20,775,10,7.0,2.6,0.4,0.75,6,10.13,8.72,4.15,4.57,0.39,1.43,86.08,40.97,45.11,3.85,14.12
La-Na2WO4/SiO2,La,57,Na,11,W,74,SiO2,11,0.370,0.185,40,40,20,775,15,10.5,3.9,0.6,0.50,6,7.34,5.02,2.95,2.07,0.22,0.68,68.39,40.19,28.20,3.00,9.26
La-Na2WO4/SiO2,La,57,Na,11,W,74,SiO2,11,0.370,0.185,40,40,20,775,20,14.0,5.1,0.9,0.38,6,6.13,3.09,2.07,1.02,0.44,0.48,50.41,33.77,16.64,7.18,7.83
La-Na2WO4/SiO2,La,57,Na,11,W,74,SiO2,11,0.370,0.185,40,40,20,750,10,1.5,5.7,2.8,0.75,2,30.80,5.04,2.15,2.89,20.19,7.24,16.36,6.98,9.38,65.55,23.51
La-Na2WO4/SiO2,La,57,Na,11,W,74,SiO2,11,0.370,0.185,40,40,20,750,15,2.3,8.5,4.3,0.50,2,29.34,5.54,3.12,2.42,17.10,9.30,18.88,10.63,8.25,58.28,31.70
La-Na2WO4/SiO2,La,57,Na,11,W,74,SiO2,11,0.370,0.185,40,40,20,750,20,3.0,11.3,5.7,0.38,2,29.97,8.42,3.74,4.68,11.54,10.92,28.09,12.48,15.62,38.51,36.44
La-Na2WO4/SiO2,La,57,Na,11,W,74,SiO2,11,0.370,0.185,40,40,20,750,10,1.5,6.4,2.1,0.75,3,21.62,5.03,2.79,2.24,10.69,5.99,23.27,12.90,10.36,49.44,27.71
La-Na2WO4/SiO2,La,57,Na,11,W,74,SiO2,11,0.370,0.185,40,40,20,750,15,2.3,9.6,3.2,0.50,3,18.65,7.73,3.32,4.41,8.79,5.65,41.45,17.80,23.65,47.13,30.29
La-Na2WO4/SiO2,La,57,Na,11,W,74,SiO2,11,0.370,0.185,40,40,20,750,20,3.0,12.8,4.3,0.38,3,16.23,9.44,3.43,6.01,5.68,3.03,58.16,21.13,37.03,35.00,18.67
La-Na2WO4/SiO2,La,57,Na,11,W,74,SiO2,11,0.370,0.185,40,40,20,750,10,1.5,6.8,1.7,0.75,4,19.55,6.32,3.62,2.70,6.98,4.63,32.33,18.52,13.81,35.70,23.68
La-Na2WO4/SiO2,La,57,Na,11,W,74,SiO2,11,0.370,0.185,40,40,20,750,15,2.3,10.2,2.6,0.50,4,11.52,8.73,3.44,5.29,3.23,1.79,75.78,29.86,45.92,28.04,15.54
La-Na2WO4/SiO2,La,57,Na,11,W,74,SiO2,11,0.370,0.185,40,40,20,750,20,3.0,13.6,3.4,0.38,4,8.46,6.90,3.24,3.66,2.03,1.06,81.56,38.30,43.26,24.00,12.53
La-Na2WO4/SiO2,La,57,Na,11,W,74,SiO2,11,0.370,0.185,40,40,20,750,10,1.5,7.3,1.2,0.75,6,10.82,7.61,3.28,4.33,2.67,1.76,70.33,30.31,40.02,24.68,16.27
La-Na2WO4/SiO2,La,57,Na,11,W,74,SiO2,11,0.370,0.185,40,40,20,750,15,2.3,10.9,1.8,0.50,6,8.10,6.38,3.12,3.26,1.06,0.85,78.77,38.52,40.25,13.09,10.49
La-Na2WO4/SiO2,La,57,Na,11,W,74,SiO2,11,0.370,0.185,40,40,20,750,20,3.0,14.6,2.4,0.38,6,6.08,4.66,2.62,2.04,0.51,0.57,76.64,43.09,33.55,8.39,9.38
La-Na2WO4/SiO2,La,57,Na,11,W,74,SiO2,11,0.370,0.185,40,40,20,750,10,4.0,4.0,2.0,0.75,2,31.33,6.99,4.00,2.99,14.74,10.97,22.31,12.77,9.54,47.05,35.01
La-Na2WO4/SiO2,La,57,Na,11,W,74,SiO2,11,0.370,0.185,40,40,20,750,15,6.0,6.0,3.0,0.50,2,25.24,11.49,3.85,7.64,9.46,6.65,45.52,15.25,30.27,37.48,26.35
La-Na2WO4/SiO2,La,57,Na,11,W,74,SiO2,11,0.370,0.185,40,40,20,750,20,8.0,8.0,4.0,0.38,2,18.35,10.52,3.86,6.66,6.85,3.17,57.33,21.04,36.29,37.33,17.28
La-Na2WO4/SiO2,La,57,Na,11,W,74,SiO2,11,0.370,0.185,40,40,20,750,10,4.0,4.5,1.5,0.75,3,21.34,10.42,3.73,6.69,6.52,4.05,48.83,17.48,31.35,30.55,18.98
La-Na2WO4/SiO2,La,57,Na,11,W,74,SiO2,11,0.370,0.185,40,40,20,750,15,6.0,6.8,2.3,0.50,3,12.66,8.82,3.75,5.07,3.05,1.76,69.67,29.62,40.05,24.09,13.90
La-Na2WO4/SiO2,La,57,Na,11,W,74,SiO2,11,0.370,0.185,40,40,20,750,20,8.0,9.0,3.0,0.38,3,8.18,6.85,3.36,3.49,1.58,1.13,83.74,41.08,42.67,19.32,13.81
La-Na2WO4/SiO2,La,57,Na,11,W,74,SiO2,11,0.370,0.185,40,40,20,750,10,4.0,4.8,1.2,0.75,4,13.81,9.49,3.71,5.78,2.89,2.18,68.72,26.86,41.85,20.93,15.79
La-Na2WO4/SiO2,La,57,Na,11,W,74,SiO2,11,0.370,0.185,40,40,20,750,15,6.0,7.2,1.8,0.50,4,8.04,6.88,3.43,3.45,1.21,1.09,85.57,42.66,42.91,15.05,13.56
La-Na2WO4/SiO2,La,57,Na,11,W,74,SiO2,11,0.370,0.185,40,40,20,750,20,8.0,9.6,2.4,0.38,4,6.09,5.13,2.84,2.29,0.58,0.74,84.24,46.63,37.60,9.52,12.15
La-Na2WO4/SiO2,La,57,Na,11,W,74,SiO2,11,0.370,0.185,40,40,20,750,10,4.0,5.1,0.9,0.75,6,9.55,7.24,3.35,3.89,0.88,1.11,75.81,35.08,40.73,9.21,11.62
La-Na2WO4/SiO2,La,57,Na,11,W,74,SiO2,11,0.370,0.185,40,40,20,750,15,6.0,7.7,1.3,0.50,6,6.68,5.19,2.89,2.30,0.25,0.68,77.69,43.26,34.43,3.74,10.18
La-Na2WO4/SiO2,La,57,Na,11,W,74,SiO2,11,0.370,0.185,40,40,20,750,20,8.0,10.3,1.7,0.38,6,5.21,3.85,2.31,1.54,0.03,0.51,73.90,44.34,29.56,0.58,9.79
La-Na2WO4/SiO2,La,57,Na,11,W,74,SiO2,11,0.370,0.185,40,40,20,750,10,7.0,2.0,1.0,0.75,2,17.54,10.41,4.36,6.05,3.13,2.75,59.35,24.86,34.49,17.84,15.68
La-Na2WO4/SiO2,La,57,Na,11,W,74,SiO2,11,0.370,0.185,40,40,20,750,15,10.5,3.0,1.5,0.50,2,15.18,8.82,4.18,4.64,1.59,2.13,58.10,27.54,30.57,10.47,14.03
La-Na2WO4/SiO2,La,57,Na,11,W,74,SiO2,11,0.370,0.185,40,40,20,750,20,14.0,4.0,2.0,0.38,2,8.81,6.05,3.60,2.45,0.96,1.35,68.67,40.86,27.81,10.90,15.32
La-Na2WO4/SiO2,La,57,Na,11,W,74,SiO2,11,0.370,0.185,40,40,20,750,10,7.0,2.3,0.8,0.75,3,10.36,9.02,4.33,4.69,1.02,1.97,87.07,41.80,45.27,9.85,19.02
La-Na2WO4/SiO2,La,57,Na,11,W,74,SiO2,11,0.370,0.185,40,40,20,750,15,10.5,3.4,1.1,0.50,3,6.88,5.05,3.19,1.86,0.06,0.96,73.40,46.37,27.03,0.87,13.95
La-Na2WO4/SiO2,La,57,Na,11,W,74,SiO2,11,0.370,0.185,40,40,20,750,20,14.0,4.5,1.5,0.38,3,4.56,3.64,2.48,1.16,0.74,0.72,79.82,54.39,25.44,16.23,15.79
La-Na2WO4/SiO2,La,57,Na,11,W,74,SiO2,11,0.370,0.185,40,40,20,750,10,7.0,2.4,0.6,0.75,4,9.39,6.72,3.65,3.07,0.15,1.28,71.57,38.87,32.69,1.60,13.63
La-Na2WO4/SiO2,La,57,Na,11,W,74,SiO2,11,0.370,0.185,40,40,20,750,15,10.5,3.6,0.9,0.50,4,5.82,4.16,2.72,1.44,0.69,0.73,71.48,46.74,24.74,11.86,12.54
La-Na2WO4/SiO2,La,57,Na,11,W,74,SiO2,11,0.370,0.185,40,40,20,750,20,14.0,4.8,1.2,0.38,4,4.67,3.10,2.15,0.95,0.56,0.58,66.38,46.04,20.34,11.99,12.42
La-Na2WO4/SiO2,La,57,Na,11,W,74,SiO2,11,0.370,0.185,40,40,20,750,10,7.0,2.6,0.4,0.75,6,6.94,5.28,3.20,2.08,0.32,0.85,76.08,46.11,29.97,4.61,12.25
La-Na2WO4/SiO2,La,57,Na,11,W,74,SiO2,11,0.370,0.185,40,40,20,750,15,10.5,3.9,0.6,0.50,6,5.05,4.15,2.67,1.48,0.44,0.69,82.18,52.87,29.31,8.71,13.66
La-Na2WO4/SiO2,La,57,Na,11,W,74,SiO2,11,0.370,0.185,40,40,20,750,20,14.0,5.1,0.9,0.38,6,4.01,2.77,1.84,0.93,0.92,0.46,69.08,45.89,23.19,22.94,11.47
La-Na2WO4/SiO2,La,57,Na,11,W,74,SiO2,11,0.370,0.185,40,40,20,700,10,1.5,5.7,2.8,0.75,2,25.55,8.34,3.15,5.19,11.18,8.16,32.64,12.33,20.31,43.76,31.94
La-Na2WO4/SiO2,La,57,Na,11,W,74,SiO2,11,0.370,0.185,40,40,20,700,15,2.3,8.5,4.3,0.50,2,11.23,7.96,3.26,4.70,8.01,3.20,70.88,29.03,41.85,71.33,28.50
La-Na2WO4/SiO2,La,57,Na,11,W,74,SiO2,11,0.370,0.185,40,40,20,700,20,3.0,11.3,5.7,0.38,2,8.80,5.83,2.80,3.03,4.72,1.71,66.25,31.82,34.43,53.64,19.43
La-Na2WO4/SiO2,La,57,Na,11,W,74,SiO2,11,0.370,0.185,40,40,20,700,10,1.5,6.4,2.1,0.75,3,11.05,6.55,2.93,3.62,4.17,2.07,59.28,26.52,32.76,37.74,18.73
La-Na2WO4/SiO2,La,57,Na,11,W,74,SiO2,11,0.370,0.185,40,40,20,700,15,2.3,9.6,3.2,0.50,3,5.73,5.30,2.55,2.75,2.97,1.44,92.50,44.50,47.99,51.83,25.13
La-Na2WO4/SiO2,La,57,Na,11,W,74,SiO2,11,0.370,0.185,40,40,20,700,20,3.0,12.8,4.3,0.38,3,7.00,3.67,2.06,1.61,1.47,0.89,52.43,29.43,23.00,21.00,12.71
La-Na2WO4/SiO2,La,57,Na,11,W,74,SiO2,11,0.370,0.185,40,40,20,700,10,1.5,6.8,1.7,0.75,4,7.42,4.64,2.42,2.22,1.83,1.11,62.53,32.61,29.92,24.66,14.96
La-Na2WO4/SiO2,La,57,Na,11,W,74,SiO2,11,0.370,0.185,40,40,20,700,15,2.3,10.2,2.6,0.50,4,4.87,2.86,1.76,1.10,0.67,0.65,58.73,36.14,22.59,13.76,13.35
La-Na2WO4/SiO2,La,57,Na,11,W,74,SiO2,11,0.370,0.185,40,40,20,700,20,3.0,13.6,3.4,0.38,4,2.61,1.95,1.29,0.66,0.28,0.47,74.71,49.43,25.29,10.73,18.01
La-Na2WO4/SiO2,La,57,Na,11,W,74,SiO2,11,0.370,0.185,40,40,20,700,10,1.5,7.3,1.2,0.75,6,3.94,2.96,1.80,1.16,0.42,0.63,75.13,45.69,29.44,10.66,15.99
La-Na2WO4/SiO2,La,57,Na,11,W,74,SiO2,11,0.370,0.185,40,40,20,700,15,2.3,10.9,1.8,0.50,6,3.75,1.88,1.27,0.61,0.02,0.39,50.13,33.87,16.27,0.53,10.40
La-Na2WO4/SiO2,La,57,Na,11,W,74,SiO2,11,0.370,0.185,40,40,20,700,20,3.0,14.6,2.4,0.38,6,4.39,1.30,0.90,0.40,0.15,0.27,29.61,20.50,9.11,3.42,6.15
La-Na2WO4/SiO2,La,57,Na,11,W,74,SiO2,11,0.370,0.185,40,40,20,700,10,4.0,4.0,2.0,0.75,2,12.28,7.08,3.23,3.85,4.89,2.52,57.65,26.30,31.35,39.82,20.52
La-Na2WO4/SiO2,La,57,Na,11,W,74,SiO2,11,0.370,0.185,40,40,20,700,15,6.0,6.0,3.0,0.50,2,6.96,4.57,2.53,2.04,2.36,1.41,65.66,36.35,29.31,33.91,20.26
La-Na2WO4/SiO2,La,57,Na,11,W,74,SiO2,11,0.370,0.185,40,40,20,700,20,8.0,8.0,4.0,0.38,2,3.61,3.22,2.02,1.20,1.02,0.98,89.20,55.96,33.24,28.25,27.15
La-Na2WO4/SiO2,La,57,Na,11,W,74,SiO2,11,0.370,0.185,40,40,20,700,10,4.0,4.5,1.5,0.75,3,5.27,4.38,2.46,1.92,1.28,1.21,83.11,46.68,36.43,24.29,22.96
La-Na2WO4/SiO2,La,57,Na,11,W,74,SiO2,11,0.370,0.185,40,40,20,700,15,6.0,6.8,2.3,0.50,3,4.73,3.39,2.14,1.25,0.76,0.97,71.67,45.24,26.43,16.07,20.51
La-Na2WO4/SiO2,La,57,Na,11,W,74,SiO2,11,0.370,0.185,40,40,20,700,20,8.0,9.0,3.0,0.38,3,4.84,1.69,1.21,0.48,0.11,0.52,34.92,25.00,9.92,2.27,10.74
La-Na2WO4/SiO2,La,57,Na,11,W,74,SiO2,11,0.370,0.185,40,40,20,700,10,4.0,4.8,1.2,0.75,4,4.50,3.15,1.90,1.25,0.38,0.81,70.00,42.22,27.78,8.44,18.00
La-Na2WO4/SiO2,La,57,Na,11,W,74,SiO2,11,0.370,0.185,40,40,20,700,15,6.0,7.2,1.8,0.50,4,2.94,1.79,1.24,0.55,0.15,0.47,60.88,42.18,18.71,5.10,15.99
La-Na2WO4/SiO2,La,57,Na,11,W,74,SiO2,11,0.370,0.185,40,40,20,700,20,8.0,9.6,2.4,0.38,4,2.55,1.28,0.92,0.36,0.34,0.35,50.20,36.08,14.12,13.33,13.73
La-Na2WO4/SiO2,La,57,Na,11,W,74,SiO2,11,0.370,0.185,40,40,20,700,10,4.0,5.1,0.9,0.75,6,2.64,2.04,1.41,0.63,0.05,0.48,77.27,53.41,23.86,1.89,18.18
La-Na2WO4/SiO2,La,57,Na,11,W,74,SiO2,11,0.370,0.185,40,40,20,700,15,6.0,7.7,1.3,0.50,6,1.86,1.29,0.91,0.38,0.28,0.31,69.35,48.92,20.43,15.05,16.67
La-Na2WO4/SiO2,La,57,Na,11,W,74,SiO2,11,0.370,0.185,40,40,20,700,20,8.0,10.3,1.7,0.38,6,1.17,0.91,0.66,0.25,0.39,0.24,77.78,56.41,21.37,33.33,20.51
La-Na2WO4/SiO2,La,57,Na,11,W,74,SiO2,11,0.370,0.185,40,40,20,700,10,7.0,2.0,1.0,0.75,2,5.34,2.64,1.90,0.74,0.30,1.05,49.44,35.58,13.86,5.62,19.66
La-Na2WO4/SiO2,La,57,Na,11,W,74,SiO2,11,0.370,0.185,40,40,20,700,15,10.5,3.0,1.5,0.50,2,4.33,2.04,1.53,0.51,0.93,0.77,47.11,35.33,11.78,21.48,17.78
La-Na2WO4/SiO2,La,57,Na,11,W,74,SiO2,11,0.370,0.185,40,40,20,700,20,14.0,4.0,2.0,0.38,2,2.55,1.24,1.06,0.18,1.14,0.54,48.63,41.57,7.06,44.71,21.18
La-Na2WO4/SiO2,La,57,Na,11,W,74,SiO2,11,0.370,0.185,40,40,20,700,10,7.0,2.3,0.8,0.75,3,4.31,2.31,1.79,0.52,0.64,0.77,53.60,41.53,12.06,14.85,17.87
La-Na2WO4/SiO2,La,57,Na,11,W,74,SiO2,11,0.370,0.185,40,40,20,700,15,10.5,3.4,1.1,0.50,3,3.41,1.17,1.07,0.10,0.53,0.49,34.31,31.38,2.93,15.54,14.37
La-Na2WO4/SiO2,La,57,Na,11,W,74,SiO2,11,0.370,0.185,40,40,20,700,20,14.0,4.5,1.5,0.38,3,2.42,1.05,0.80,0.25,0.95,0.38,43.39,33.06,10.33,39.26,15.70
La-Na2WO4/SiO2,La,57,Na,11,W,74,SiO2,11,0.370,0.185,40,40,20,700,10,7.0,2.4,0.6,0.75,4,3.35,2.56,1.90,0.66,0.48,0.67,76.42,56.72,19.70,14.33,20.00
La-Na2WO4/SiO2,La,57,Na,11,W,74,SiO2,11,0.370,0.185,40,40,20,700,15,10.5,3.6,0.9,0.50,4,3.01,0.97,0.79,0.18,0.71,0.29,32.23,26.25,5.98,23.59,9.63
La-Na2WO4/SiO2,La,57,Na,11,W,74,SiO2,11,0.370,0.185,40,40,20,700,20,14.0,4.8,1.2,0.38,4,2.40,0.80,0.64,0.16,0.76,0.26,33.33,26.67,6.67,31.67,10.83
La-Na2WO4/SiO2,La,57,Na,11,W,74,SiO2,11,0.370,0.185,40,40,20,700,10,7.0,2.6,0.4,0.75,6,1.60,1.34,1.08,0.26,0.80,0.40,83.75,67.50,16.25,50.00,25.00
La-Na2WO4/SiO2,La,57,Na,11,W,74,SiO2,11,0.370,0.185,40,40,20,700,15,10.5,3.9,0.6,0.50,6,1.79,1.12,0.90,0.22,0.86,0.30,62.57,50.28,12.29,48.04,16.76
La-Na2WO4/SiO2,La,57,Na,11,W,74,SiO2,11,0.370,0.185,40,40,20,700,20,14.0,5.1,0.9,0.38,6,1.64,0.74,0.50,0.24,0.83,0.19,45.12,30.49,14.63,50.61,11.59
Ce-Na2WO4/SiO2,Ce,58,Na,11,W,74,SiO2,11,0.370,0.185,40,40,20,900,10,1.5,5.7,2.8,0.75,2,30.23,4.37,0.57,3.80,23.83,11.74,14.46,1.89,12.57,78.83,38.84
Ce-Na2WO4/SiO2,Ce,58,Na,11,W,74,SiO2,11,0.370,0.185,40,40,20,900,15,2.3,8.5,4.3,0.50,2,29.87,5.15,0.61,4.54,25.11,10.40,17.24,2.04,15.20,84.06,34.82
Ce-Na2WO4/SiO2,Ce,58,Na,11,W,74,SiO2,11,0.370,0.185,40,40,20,900,20,3.0,11.3,5.7,0.38,2,30.00,5.74,0.62,5.12,25.50,9.38,19.13,2.07,17.07,85.00,31.27
Ce-Na2WO4/SiO2,Ce,58,Na,11,W,74,SiO2,11,0.370,0.185,40,40,20,900,10,1.5,6.4,2.1,0.75,3,19.59,4.28,0.48,3.80,16.68,6.82,21.85,2.45,19.40,85.15,34.81
Ce-Na2WO4/SiO2,Ce,58,Na,11,W,74,SiO2,11,0.370,0.185,40,40,20,900,15,2.3,9.6,3.2,0.50,3,21.11,4.51,0.43,4.08,16.63,5.73,21.36,2.04,19.33,78.78,27.14
Ce-Na2WO4/SiO2,Ce,58,Na,11,W,74,SiO2,11,0.370,0.185,40,40,20,900,20,3.0,12.8,4.3,0.38,3,23.27,4.60,0.53,4.07,15.75,5.25,19.77,2.28,17.49,67.68,22.56
Ce-Na2WO4/SiO2,Ce,58,Na,11,W,74,SiO2,11,0.370,0.185,40,40,20,900,10,1.5,6.8,1.7,0.75,4,14.67,3.85,0.38,3.47,12.99,4.79,26.24,2.59,23.65,88.55,32.65
Ce-Na2WO4/SiO2,Ce,58,Na,11,W,74,SiO2,11,0.370,0.185,40,40,20,900,15,2.3,10.2,2.6,0.50,4,15.38,4.12,0.45,3.67,12.27,3.98,26.79,2.93,23.86,79.78,25.88
Ce-Na2WO4/SiO2,Ce,58,Na,11,W,74,SiO2,11,0.370,0.185,40,40,20,900,20,3.0,13.6,3.4,0.38,4,16.11,5.13,0.49,4.64,12.20,3.59,31.84,3.04,28.80,75.73,22.28
Ce-Na2WO4/SiO2,Ce,58,Na,11,W,74,SiO2,11,0.370,0.185,40,40,20,900,10,1.5,7.3,1.2,0.75,6,9.19,3.24,0.38,2.86,8.62,2.96,35.26,4.13,31.12,93.80,32.21
Ce-Na2WO4/SiO2,Ce,58,Na,11,W,74,SiO2,11,0.370,0.185,40,40,20,900,15,2.3,10.9,1.8,0.50,6,8.43,4.36,0.41,3.95,8.39,2.44,51.72,4.86,46.86,99.53,28.94
