Repository: ur-whitelab/BO-LIFT

# 🤖 BO-LIFT: Bayesian Optimization using in-context learning
BO-LIFT does regression with uncertainties using frozen Large Language Models by using token probabilities.
It uses LangChain to select examples to create in-context learning prompts from training data.
By selecting examples, it can consider more training data than it fits in the model's context window.
Being able to predict uncertainty, allow the employment of interesting techniques such as Bayesian Optimization.

## Usage 💻

You need to set up your OpenAI API key in order to use BO-LIFT.
You can do that using the `os` Python library:

```py
import os
os.environ["OPENAI_API_KEY"] = "<your-key-here>"
```

File: paper/dataset/oxidative_methane_coupling.csv (part 29 of 46)
Name,M1,M1_atom_number,M2,M2_atom_number,M3,M3_atom_number,Support ,Support_ID,M2_mol,M3_mol,M1_mol%,M2_mol%,M3_mol%,Temp,Total_flow,Ar_flow,CH4_flow,O2_flow,CT,CH4/O2,CH4_conv,C2y,C2H6y,C2H4y,COy,CO2y,C2s,C2H6s,C2H4s,COs,CO2s
Ce-Na2WO4/SiO2,Ce,58,Na,11,W,74,SiO2,11,0.370,0.185,40,40,20,900,20,3.0,14.6,2.4,0.38,6,10.35,5.20,0.47,4.73,8.19,2.07,50.24,4.54,45.70,79.13,20.00
Ce-Na2WO4/SiO2,Ce,58,Na,11,W,74,SiO2,11,0.370,0.185,40,40,20,900,10,4.0,4.0,2.0,0.75,2,34.39,4.02,0.55,3.47,24.40,10.97,11.69,1.60,10.09,70.95,31.90
Ce-Na2WO4/SiO2,Ce,58,Na,11,W,74,SiO2,11,0.370,0.185,40,40,20,900,15,6.0,6.0,3.0,0.50,2,34.90,4.46,0.53,3.93,25.41,9.62,12.78,1.52,11.26,72.81,27.56
Ce-Na2WO4/SiO2,Ce,58,Na,11,W,74,SiO2,11,0.370,0.185,40,40,20,900,20,8.0,8.0,4.0,0.38,2,35.46,5.14,0.64,4.50,25.34,8.42,14.50,1.80,12.69,71.46,23.75
Ce-Na2WO4/SiO2,Ce,58,Na,11,W,74,SiO2,11,0.370,0.185,40,40,20,900,10,4.0,4.5,1.5,0.75,3,24.02,4.06,0.48,3.58,17.25,6.56,16.90,2.00,14.90,71.82,27.31
Ce-Na2WO4/SiO2,Ce,58,Na,11,W,74,SiO2,11,0.370,0.185,40,40,20,900,15,6.0,6.8,2.3,0.50,3,23.90,4.78,0.44,4.34,16.54,5.35,20.00,1.84,18.16,69.21,22.38
Ce-Na2WO4/SiO2,Ce,58,Na,11,W,74,SiO2,11,0.370,0.185,40,40,20,900,20,8.0,9.0,3.0,0.38,3,24.44,5.64,0.52,5.12,16.68,4.79,23.08,2.13,20.95,68.25,19.60
Ce-Na2WO4/SiO2,Ce,58,Na,11,W,74,SiO2,11,0.370,0.185,40,40,20,900,10,4.0,4.8,1.2,0.75,4,15.32,4.06,0.37,3.69,13.31,4.58,26.50,2.42,24.09,86.88,29.90
Ce-Na2WO4/SiO2,Ce,58,Na,11,W,74,SiO2,11,0.370,0.185,40,40,20,900,15,6.0,7.2,1.8,0.50,4,18.26,4.94,0.43,4.51,12.68,3.65,27.05,2.35,24.70,69.44,19.99
Ce-Na2WO4/SiO2,Ce,58,Na,11,W,74,SiO2,11,0.370,0.185,40,40,20,900,20,8.0,9.6,2.4,0.38,4,18.61,5.68,0.51,5.17,12.59,3.23,30.52,2.74,27.78,67.65,17.36
Ce-Na2WO4/SiO2,Ce,58,Na,11,W,74,SiO2,11,0.370,0.185,40,40,20,900,10,4.0,5.1,0.9,0.75,6,10.74,3.76,0.37,3.39,8.82,2.74,35.01,3.45,31.56,82.12,25.51
Ce-Na2WO4/SiO2,Ce,58,Na,11,W,74,SiO2,11,0.370,0.185,40,40,20,900,15,6.0,7.7,1.3,0.50,6,12.62,4.61,0.36,4.25,8.18,2.23,36.53,2.85,33.68,64.82,17.67
Ce-Na2WO4/SiO2,Ce,58,Na,11,W,74,SiO2,11,0.370,0.185,40,40,20,900,20,8.0,10.3,1.7,0.38,6,13.36,5.25,0.52,4.73,7.87,2.05,39.30,3.89,35.40,58.91,15.34
Ce-Na2WO4/SiO2,Ce,58,Na,11,W,74,SiO2,11,0.370,0.185,40,40,20,900,10,7.0,2.0,1.0,0.75,2,38.57,4.07,0.37,3.70,23.21,9.56,10.55,0.96,9.59,60.18,24.79
Ce-Na2WO4/SiO2,Ce,58,Na,11,W,74,SiO2,11,0.370,0.185,40,40,20,900,15,10.5,3.0,1.5,0.50,2,40.93,5.12,0.54,4.58,24.08,8.29,12.51,1.32,11.19,58.83,20.25
Ce-Na2WO4/SiO2,Ce,58,Na,11,W,74,SiO2,11,0.370,0.185,40,40,20,900,20,14.0,4.0,2.0,0.38,2,40.92,5.81,0.61,5.20,23.88,7.51,14.20,1.49,12.71,58.36,18.35
Ce-Na2WO4/SiO2,Ce,58,Na,11,W,74,SiO2,11,0.370,0.185,40,40,20,900,10,7.0,2.3,0.8,0.75,3,29.36,4.45,0.38,4.07,15.93,5.86,15.16,1.29,13.86,54.26,19.96
Ce-Na2WO4/SiO2,Ce,58,Na,11,W,74,SiO2,11,0.370,0.185,40,40,20,900,15,10.5,3.4,1.1,0.50,3,27.75,5.54,0.55,4.99,14.93,4.99,19.96,1.98,17.98,53.80,17.98
Ce-Na2WO4/SiO2,Ce,58,Na,11,W,74,SiO2,11,0.370,0.185,40,40,20,900,20,14.0,4.5,1.5,0.38,3,27.28,5.96,0.68,5.28,13.70,4.61,21.85,2.49,19.35,50.22,16.90
Ce-Na2WO4/SiO2,Ce,58,Na,11,W,74,SiO2,11,0.370,0.185,40,40,20,900,10,7.0,2.4,0.6,0.75,4,21.12,4.42,0.35,4.07,11.69,4.24,20.93,1.66,19.27,55.35,20.08
Ce-Na2WO4/SiO2,Ce,58,Na,11,W,74,SiO2,11,0.370,0.185,40,40,20,900,15,10.5,3.6,0.9,0.50,4,20.11,4.86,0.58,4.28,8.79,3.29,24.17,2.88,21.28,43.71,16.36
Ce-Na2WO4/SiO2,Ce,58,Na,11,W,74,SiO2,11,0.370,0.185,40,40,20,900,20,14.0,4.8,1.2,0.38,4,21.04,5.76,0.83,4.93,7.68,3.44,27.38,3.94,23.43,36.50,16.35
Ce-Na2WO4/SiO2,Ce,58,Na,11,W,74,SiO2,11,0.370,0.185,40,40,20,900,10,7.0,2.6,0.4,0.75,6,15.37,3.87,0.32,3.55,7.48,2.82,25.18,2.08,23.10,48.67,18.35
Ce-Na2WO4/SiO2,Ce,58,Na,11,W,74,SiO2,11,0.370,0.185,40,40,20,900,15,10.5,3.9,0.6,0.50,6,13.63,4.56,0.72,3.84,5.69,2.60,33.46,5.28,28.17,41.75,19.08
Ce-Na2WO4/SiO2,Ce,58,Na,11,W,74,SiO2,11,0.370,0.185,40,40,20,900,20,14.0,5.1,0.9,0.38,6,13.79,5.74,1.10,4.64,4.64,2.89,41.62,7.98,33.65,33.65,20.96
Ce-Na2WO4/SiO2,Ce,58,Na,11,W,74,SiO2,11,0.370,0.185,40,40,20,850,10,1.5,5.7,2.8,0.75,2,29.43,4.55,0.65,3.90,21.72,8.77,15.46,2.21,13.25,73.80,29.80
Ce-Na2WO4/SiO2,Ce,58,Na,11,W,74,SiO2,11,0.370,0.185,40,40,20,850,15,2.3,8.5,4.3,0.50,2,33.64,6.27,0.83,5.44,22.33,7.87,18.64,2.47,16.17,66.38,23.39
Ce-Na2WO4/SiO2,Ce,58,Na,11,W,74,SiO2,11,0.370,0.185,40,40,20,850,20,3.0,11.3,5.7,0.38,2,34.35,7.31,0.92,6.39,23.13,7.43,21.28,2.68,18.60,67.34,21.63
Ce-Na2WO4/SiO2,Ce,58,Na,11,W,74,SiO2,11,0.370,0.185,40,40,20,850,10,1.5,6.4,2.1,0.75,3,22.82,5.76,0.65,5.11,15.08,4.84,25.24,2.85,22.39,66.08,21.21
Ce-Na2WO4/SiO2,Ce,58,Na,11,W,74,SiO2,11,0.370,0.185,40,40,20,850,15,2.3,9.6,3.2,0.50,3,20.66,7.34,0.80,6.54,16.07,4.43,35.53,3.87,31.66,77.78,21.44
Ce-Na2WO4/SiO2,Ce,58,Na,11,W,74,SiO2,11,0.370,0.185,40,40,20,850,20,3.0,12.8,4.3,0.38,3,24.02,7.89,0.94,6.95,15.67,3.99,32.85,3.91,28.93,65.24,16.61
Ce-Na2WO4/SiO2,Ce,58,Na,11,W,74,SiO2,11,0.370,0.185,40,40,20,850,10,1.5,6.8,1.7,0.75,4,14.95,6.24,0.64,5.60,12.03,3.33,41.74,4.28,37.46,80.47,22.27
Ce-Na2WO4/SiO2,Ce,58,Na,11,W,74,SiO2,11,0.370,0.185,40,40,20,850,15,2.3,10.2,2.6,0.50,4,16.42,7.24,0.86,6.38,11.48,2.88,44.09,5.24,38.86,69.91,17.54
Ce-Na2WO4/SiO2,Ce,58,Na,11,W,74,SiO2,11,0.370,0.185,40,40,20,850,20,3.0,13.6,3.4,0.38,4,16.87,7.85,1.08,6.77,10.94,2.82,46.53,6.40,40.13,64.85,16.72
Ce-Na2WO4/SiO2,Ce,58,Na,11,W,74,SiO2,11,0.370,0.185,40,40,20,850,10,1.5,7.3,1.2,0.75,6,10.07,5.86,0.60,5.26,7.82,2.04,58.19,5.96,52.23,77.66,20.26
Ce-Na2WO4/SiO2,Ce,58,Na,11,W,74,SiO2,11,0.370,0.185,40,40,20,850,15,2.3,10.9,1.8,0.50,6,14.97,6.79,1.05,5.74,6.57,1.99,45.36,7.01,38.34,43.89,13.29
Ce-Na2WO4/SiO2,Ce,58,Na,11,W,74,SiO2,11,0.370,0.185,40,40,20,850,20,3.0,14.6,2.4,0.38,6,14.70,6.97,1.41,5.56,5.53,2.18,47.41,9.59,37.82,37.62,14.83
Ce-Na2WO4/SiO2,Ce,58,Na,11,W,74,SiO2,11,0.370,0.185,40,40,20,850,10,4.0,4.0,2.0,0.75,2,34.34,5.97,0.74,5.23,23.22,8.66,17.38,2.15,15.23,67.62,25.22
Ce-Na2WO4/SiO2,Ce,58,Na,11,W,74,SiO2,11,0.370,0.185,40,40,20,850,15,6.0,6.0,3.0,0.50,2,35.12,7.07,0.76,6.31,23.52,7.33,20.13,2.16,17.97,66.97,20.87
Ce-Na2WO4/SiO2,Ce,58,Na,11,W,74,SiO2,11,0.370,0.185,40,40,20,850,20,8.0,8.0,4.0,0.38,2,35.10,7.75,0.95,6.80,23.28,6.94,22.08,2.71,19.37,66.32,19.77
Ce-Na2WO4/SiO2,Ce,58,Na,11,W,74,SiO2,11,0.370,0.185,40,40,20,850,10,4.0,4.5,1.5,0.75,3,24.06,6.51,0.67,5.84,15.73,4.73,27.06,2.78,24.27,65.38,19.66
Ce-Na2WO4/SiO2,Ce,58,Na,11,W,74,SiO2,11,0.370,0.185,40,40,20,850,15,6.0,6.8,2.3,0.50,3,24.80,7.44,0.84,6.60,14.74,4.21,30.00,3.39,26.61,59.44,16.98
Ce-Na2WO4/SiO2,Ce,58,Na,11,W,74,SiO2,11,0.370,0.185,40,40,20,850,20,8.0,9.0,3.0,0.38,3,25.99,8.05,1.18,6.87,13.43,4.21,30.97,4.54,26.43,51.67,16.20
Ce-Na2WO4/SiO2,Ce,58,Na,11,W,74,SiO2,11,0.370,0.185,40,40,20,850,10,4.0,4.8,1.2,0.75,4,17.76,6.21,0.64,5.57,11.62,3.32,34.97,3.60,31.36,65.43,18.69
Ce-Na2WO4/SiO2,Ce,58,Na,11,W,74,SiO2,11,0.370,0.185,40,40,20,850,15,6.0,7.2,1.8,0.50,4,18.94,7.27,1.05,6.22,9.16,3.10,38.38,5.54,32.84,48.36,16.37
Ce-Na2WO4/SiO2,Ce,58,Na,11,W,74,SiO2,11,0.370,0.185,40,40,20,850,20,8.0,9.6,2.4,0.38,4,18.46,8.54,1.70,6.84,7.94,3.57,46.26,9.21,37.05,43.01,19.34
Ce-Na2WO4/SiO2,Ce,58,Na,11,W,74,SiO2,11,0.370,0.185,40,40,20,850,10,4.0,5.1,0.9,0.75,6,11.56,5.73,0.75,4.98,6.09,2.24,49.57,6.49,43.08,52.68,19.38
Ce-Na2WO4/SiO2,Ce,58,Na,11,W,74,SiO2,11,0.370,0.185,40,40,20,850,15,6.0,7.7,1.3,0.50,6,14.72,6.96,1.48,5.48,4.79,2.57,47.28,10.05,37.23,32.54,17.46
Ce-Na2WO4/SiO2,Ce,58,Na,11,W,74,SiO2,11,0.370,0.185,40,40,20,850,20,8.0,10.3,1.7,0.38,6,14.17,9.12,2.26,6.86,3.65,3.03,64.36,15.95,48.41,25.76,21.38
Ce-Na2WO4/SiO2,Ce,58,Na,11,W,74,SiO2,11,0.370,0.185,40,40,20,850,10,7.0,2.0,1.0,0.75,2,37.20,6.55,0.81,5.74,20.42,7.70,17.61,2.18,15.43,54.89,20.70
Ce-Na2WO4/SiO2,Ce,58,Na,11,W,74,SiO2,11,0.370,0.185,40,40,20,850,15,10.5,3.0,1.5,0.50,2,37.63,8.30,1.61,6.69,16.62,8.48,22.06,4.28,17.78,44.17,22.54
Ce-Na2WO4/SiO2,Ce,58,Na,11,W,74,SiO2,11,0.370,0.185,40,40,20,850,20,14.0,4.0,2.0,0.38,2,37.67,11.71,2.57,9.14,13.13,10.31,31.09,6.82,24.26,34.86,27.37
Ce-Na2WO4/SiO2,Ce,58,Na,11,W,74,SiO2,11,0.370,0.185,40,40,20,850,10,7.0,2.3,0.8,0.75,3,25.67,7.00,1.29,5.71,10.88,5.88,27.27,5.03,22.24,42.38,22.91
Ce-Na2WO4/SiO2,Ce,58,Na,11,W,74,SiO2,11,0.370,0.185,40,40,20,850,15,10.5,3.4,1.1,0.50,3,27.58,11.68,2.50,9.18,6.76,7.09,42.35,9.06,33.28,24.51,25.71
Ce-Na2WO4/SiO2,Ce,58,Na,11,W,74,SiO2,11,0.370,0.185,40,40,20,850,20,14.0,4.5,1.5,0.38,3,28.67,14.75,3.21,11.54,5.11,7.53,51.45,11.20,40.25,17.82,26.26
Ce-Na2WO4/SiO2,Ce,58,Na,11,W,74,SiO2,11,0.370,0.185,40,40,20,850,10,7.0,2.4,0.6,0.75,4,21.46,8.03,1.58,6.45,6.18,5.15,37.42,7.36,30.06,28.80,24.00
Ce-Na2WO4/SiO2,Ce,58,Na,11,W,74,SiO2,11,0.370,0.185,40,40,20,850,15,10.5,3.6,0.9,0.50,4,22.87,12.36,2.61,9.75,4.11,5.61,54.04,11.41,42.63,17.97,24.53
Ce-Na2WO4/SiO2,Ce,58,Na,11,W,74,SiO2,11,0.370,0.185,40,40,20,850,20,14.0,4.8,1.2,0.38,4,25.77,14.10,3.49,10.61,3.12,5.65,54.71,13.54,41.17,12.11,21.92
Ce-Na2WO4/SiO2,Ce,58,Na,11,W,74,SiO2,11,0.370,0.185,40,40,20,850,10,7.0,2.6,0.4,0.75,6,15.87,8.55,1.64,6.91,2.50,3.68,53.88,10.33,43.54,15.75,23.19
Ce-Na2WO4/SiO2,Ce,58,Na,11,W,74,SiO2,11,0.370,0.185,40,40,20,850,15,10.5,3.9,0.6,0.50,6,16.12,11.00,2.71,8.29,1.64,3.69,68.24,16.81,51.43,10.17,22.89
Ce-Na2WO4/SiO2,Ce,58,Na,11,W,74,SiO2,11,0.370,0.185,40,40,20,850,20,14.0,5.1,0.9,0.38,6,18.86,12.18,3.26,8.92,1.44,3.61,64.58,17.29,47.30,7.64,19.14
Ce-Na2WO4/SiO2,Ce,58,Na,11,W,74,SiO2,11,0.370,0.185,40,40,20,800,10,1.5,5.7,2.8,0.75,2,37.19,7.29,1.19,6.10,19.50,7.01,19.60,3.20,16.40,52.43,18.85
Ce-Na2WO4/SiO2,Ce,58,Na,11,W,74,SiO2,11,0.370,0.185,40,40,20,800,15,2.3,8.5,4.3,0.50,2,38.97,8.03,1.43,6.60,19.55,6.93,20.61,3.67,16.94,50.17,17.78
Ce-Na2WO4/SiO2,Ce,58,Na,11,W,74,SiO2,11,0.370,0.185,40,40,20,800,20,3.0,11.3,5.7,0.38,2,38.75,8.70,1.82,6.88,18.93,7.05,22.45,4.70,17.75,48.85,18.19
Ce-Na2WO4/SiO2,Ce,58,Na,11,W,74,SiO2,11,0.370,0.185,40,40,20,800,10,1.5,6.4,2.1,0.75,3,27.58,7.43,1.21,6.22,13.28,4.17,26.94,4.39,22.55,48.15,15.12
Ce-Na2WO4/SiO2,Ce,58,Na,11,W,74,SiO2,11,0.370,0.185,40,40,20,800,15,2.3,9.6,3.2,0.50,3,26.99,8.78,1.93,6.85,11.91,4.57,32.53,7.15,25.38,44.13,16.93
Ce-Na2WO4/SiO2,Ce,58,Na,11,W,74,SiO2,11,0.370,0.185,40,40,20,800,20,3.0,12.8,4.3,0.38,3,29.62,10.21,2.85,7.36,10.05,5.14,34.47,9.62,24.85,33.93,17.35
Ce-Na2WO4/SiO2,Ce,58,Na,11,W,74,SiO2,11,0.370,0.185,40,40,20,800,10,1.5,6.8,1.7,0.75,4,22.28,7.43,1.38,6.05,9.16,3.14,33.35,6.19,27.15,41.11,14.09
Ce-Na2WO4/SiO2,Ce,58,Na,11,W,74,SiO2,11,0.370,0.185,40,40,20,800,15,2.3,10.2,2.6,0.50,4,21.86,9.90,2.84,7.06,7.01,3.97,45.29,12.99,32.30,32.07,18.16
Ce-Na2WO4/SiO2,Ce,58,Na,11,W,74,SiO2,11,0.370,0.185,40,40,20,800,20,3.0,13.6,3.4,0.38,4,23.33,12.72,3.86,8.86,5.97,4.42,54.52,16.55,37.98,25.59,18.95
Ce-Na2WO4/SiO2,Ce,58,Na,11,W,74,SiO2,11,0.370,0.185,40,40,20,800,10,1.5,7.3,1.2,0.75,6,17.65,7.64,2.03,5.61,4.66,2.65,43.29,11.50,31.78,26.40,15.01
Ce-Na2WO4/SiO2,Ce,58,Na,11,W,74,SiO2,11,0.370,0.185,40,40,20,800,15,2.3,10.9,1.8,0.50,6,18.37,11.46,3.37,8.09,3.18,2.95,62.38,18.35,44.04,17.31,16.06
Ce-Na2WO4/SiO2,Ce,58,Na,11,W,74,SiO2,11,0.370,0.185,40,40,20,800,20,3.0,14.6,2.4,0.38,6,17.86,10.87,3.84,7.03,3.98,2.59,60.86,21.50,39.36,22.28,14.50
Ce-Na2WO4/SiO2,Ce,58,Na,11,W,74,SiO2,11,0.370,0.185,40,40,20,800,10,4.0,4.0,2.0,0.75,2,34.17,7.77,1.30,6.47,20.61,8.02,22.74,3.80,18.93,60.32,23.47
Ce-Na2WO4/SiO2,Ce,58,Na,11,W,74,SiO2,11,0.370,0.185,40,40,20,800,15,6.0,6.0,3.0,0.50,2,35.31,9.58,2.23,7.35,17.11,8.60,27.13,6.32,20.82,48.46,24.36
Ce-Na2WO4/SiO2,Ce,58,Na,11,W,74,SiO2,11,0.370,0.185,40,40,20,800,20,8.0,8.0,4.0,0.38,2,36.33,12.47,3.38,9.09,14.91,9.82,34.32,9.30,25.02,41.04,27.03
Ce-Na2WO4/SiO2,Ce,58,Na,11,W,74,SiO2,11,0.370,0.185,40,40,20,800,10,4.0,4.5,1.5,0.75,3,25.78,8.67,1.89,6.78,11.39,5.53,33.63,7.33,26.30,44.18,21.45
Ce-Na2WO4/SiO2,Ce,58,Na,11,W,74,SiO2,11,0.370,0.185,40,40,20,800,15,6.0,6.8,2.3,0.50,3,26.74,12.80,3.43,9.37,8.33,6.29,47.87,12.83,35.04,31.15,23.52
Ce-Na2WO4/SiO2,Ce,58,Na,11,W,74,SiO2,11,0.370,0.185,40,40,20,800,20,8.0,9.0,3.0,0.38,3,26.49,13.49,4.06,9.43,9.03,6.06,50.92,15.33,35.60,34.09,22.88
Ce-Na2WO4/SiO2,Ce,58,Na,11,W,74,SiO2,11,0.370,0.185,40,40,20,800,10,4.0,4.8,1.2,0.75,4,20.71,10.76,2.84,7.92,6.25,4.98,51.96,13.71,38.24,30.18,24.05
Ce-Na2WO4/SiO2,Ce,58,Na,11,W,74,SiO2,11,0.370,0.185,40,40,20,800,15,6.0,7.2,1.8,0.50,4,22.67,14.57,3.92,10.65,4.99,4.90,64.27,17.29,46.98,22.01,21.61
Ce-Na2WO4/SiO2,Ce,58,Na,11,W,74,SiO2,11,0.370,0.185,40,40,20,800,20,8.0,9.6,2.4,0.38,4,21.64,11.94,4.10,7.84,6.95,4.16,55.18,18.95,36.23,32.12,19.22
Ce-Na2WO4/SiO2,Ce,58,Na,11,W,74,SiO2,11,0.370,0.185,40,40,20,800,10,4.0,5.1,0.9,0.75,6,18.03,11.59,3.16,8.43,2.61,3.43,64.28,17.53,46.76,14.48,19.02
Ce-Na2WO4/SiO2,Ce,58,Na,11,W,74,SiO2,11,0.370,0.185,40,40,20,800,15,6.0,7.7,1.3,0.50,6,16.05,12.66,3.96,8.70,2.91,2.97,78.88,24.67,54.21,18.13,18.50
Ce-Na2WO4/SiO2,Ce,58,Na,11,W,74,SiO2,11,0.370,0.185,40,40,20,800,20,8.0,10.3,1.7,0.38,6,13.77,9.22,4.12,5.10,4.83,2.47,66.96,29.92,37.04,35.08,17.94
Ce-Na2WO4/SiO2,Ce,58,Na,11,W,74,SiO2,11,0.370,0.185,40,40,20,800,10,7.0,2.0,1.0,0.75,2,40.33,16.75,3.60,13.15,10.18,12.40,41.53,8.93,32.61,25.24,30.75
Ce-Na2WO4/SiO2,Ce,58,Na,11,W,74,SiO2,11,0.370,0.185,40,40,20,800,15,10.5,3.0,1.5,0.50,2,37.27,8.52,4.01,4.51,15.26,9.55,22.86,10.76,12.10,40.94,25.62
Ce-Na2WO4/SiO2,Ce,58,Na,11,W,74,SiO2,11,0.370,0.185,40,40,20,800,20,14.0,4.0,2.0,0.38,2,31.57,11.45,3.73,7.72,9.44,8.98,36.27,11.82,24.45,29.90,28.44
Ce-Na2WO4/SiO2,Ce,58,Na,11,W,74,SiO2,11,0.370,0.185,40,40,20,800,10,7.0,2.3,0.8,0.75,3,30.61,16.57,3.80,12.77,5.83,7.79,54.13,12.41,41.72,19.05,25.45
Ce-Na2WO4/SiO2,Ce,58,Na,11,W,74,SiO2,11,0.370,0.185,40,40,20,800,15,10.5,3.4,1.1,0.50,3,24.56,8.88,4.06,4.82,9.36,5.38,36.16,16.53,19.63,38.11,21.91
Ce-Na2WO4/SiO2,Ce,58,Na,11,W,74,SiO2,11,0.370,0.185,40,40,20,800,20,14.0,4.5,1.5,0.38,3,22.67,8.42,4.00,4.42,6.57,5.55,37.14,17.64,19.50,28.98,24.48
Ce-Na2WO4/SiO2,Ce,58,Na,11,W,74,SiO2,11,0.370,0.185,40,40,20,800,10,7.0,2.4,0.6,0.75,4,25.90,15.62,3.94,11.68,3.92,5.71,60.31,15.21,45.10,15.14,22.05
Ce-Na2WO4/SiO2,Ce,58,Na,11,W,74,SiO2,11,0.370,0.185,40,40,20,800,15,10.5,3.6,0.9,0.50,4,21.75,9.14,4.12,5.02,6.91,4.06,42.02,18.94,23.08,31.77,18.67
Ce-Na2WO4/SiO2,Ce,58,Na,11,W,74,SiO2,11,0.370,0.185,40,40,20,800,20,14.0,4.8,1.2,0.38,4,18.21,7.99,4.17,3.82,4.76,4.03,43.88,22.90,20.98,26.14,22.13
Ce-Na2WO4/SiO2,Ce,58,Na,11,W,74,SiO2,11,0.370,0.185,40,40,20,800,10,7.0,2.6,0.4,0.75,6,18.05,13.38,3.94,9.44,1.82,3.55,74.13,21.83,52.30,10.08,19.67
Ce-Na2WO4/SiO2,Ce,58,Na,11,W,74,SiO2,11,0.370,0.185,40,40,20,800,15,10.5,3.9,0.6,0.50,6,14.68,8.40,4.19,4.21,3.98,2.62,57.22,28.54,28.68,27.11,17.85
Ce-Na2WO4/SiO2,Ce,58,Na,11,W,74,SiO2,11,0.370,0.185,40,40,20,800,20,14.0,5.1,0.9,0.38,6,13.68,6.02,4.00,2.02,3.43,2.72,44.01,29.24,14.77,25.07,19.88
Ce-Na2WO4/SiO2,Ce,58,Na,11,W,74,SiO2,11,0.370,0.185,40,40,20,775,10,1.5,5.7,2.8,0.75,2,33.82,8.13,1.66,6.47,18.89,7.68,24.04,4.91,19.13,55.85,22.71
Ce-Na2WO4/SiO2,Ce,58,Na,11,W,74,SiO2,11,0.370,0.185,40,40,20,775,15,2.3,8.5,4.3,0.50,2,34.55,9.37,2.31,7.06,17.75,8.13,27.12,6.69,20.43,51.37,23.53
Ce-Na2WO4/SiO2,Ce,58,Na,11,W,74,SiO2,11,0.370,0.185,40,40,20,775,20,3.0,11.3,5.7,0.38,2,38.08,10.86,3.22,7.64,15.91,8.82,28.52,8.46,20.06,41.78,23.16
Ce-Na2WO4/SiO2,Ce,58,Na,11,W,74,SiO2,11,0.370,0.185,40,40,20,775,10,1.5,6.4,2.1,0.75,3,27.14,8.40,2.06,6.34,11.37,4.83,30.95,7.59,23.36,41.89,17.80
Ce-Na2WO4/SiO2,Ce,58,Na,11,W,74,SiO2,11,0.370,0.185,40,40,20,775,15,2.3,9.6,3.2,0.50,3,27.58,11.91,3.72,8.19,9.48,6.06,43.18,13.49,29.70,34.37,21.97
Ce-Na2WO4/SiO2,Ce,58,Na,11,W,74,SiO2,11,0.370,0.185,40,40,20,775,20,3.0,12.8,4.3,0.38,3,24.29,10.32,4.13,6.19,10.89,5.68,42.49,17.00,25.48,44.83,23.38
Ce-Na2WO4/SiO2,Ce,58,Na,11,W,74,SiO2,11,0.370,0.185,40,40,20,775,10,1.5,6.8,1.7,0.75,4,20.77,10.85,3.23,7.62,6.21,4.57,52.24,15.55,36.69,29.90,22.00
Ce-Na2WO4/SiO2,Ce,58,Na,11,W,74,SiO2,11,0.370,0.185,40,40,20,775,15,2.3,10.2,2.6,0.50,4,19.48,11.81,4.20,7.61,6.85,4.35,60.63,21.56,39.07,35.16,22.33
Ce-Na2WO4/SiO2,Ce,58,Na,11,W,74,SiO2,11,0.370,0.185,40,40,20,775,20,3.0,13.6,3.4,0.38,4,17.22,8.39,4.05,4.34,8.34,4.02,48.72,23.52,25.20,48.43,23.34
Ce-Na2WO4/SiO2,Ce,58,Na,11,W,74,SiO2,11,0.370,0.185,40,40,20,775,10,1.5,7.3,1.2,0.75,6,17.80,11.96,3.70,8.26,3.03,3.18,67.19,20.79,46.40,17.02,17.87
Ce-Na2WO4/SiO2,Ce,58,Na,11,W,74,SiO2,11,0.370,0.185,40,40,20,775,15,2.3,10.9,1.8,0.50,6,13.70,9.38,4.00,5.38,4.79,2.64,68.47,29.20,39.27,34.96,19.27
Ce-Na2WO4/SiO2,Ce,58,Na,11,W,74,SiO2,11,0.370,0.185,40,40,20,775,20,3.0,14.6,2.4,0.38,6,12.00,6.70,3.67,3.03,5.13,2.46,55.83,30.58,25.25,42.75,20.50
Ce-Na2WO4/SiO2,Ce,58,Na,11,W,74,SiO2,11,0.370,0.185,40,40,20,775,10,4.0,4.0,2.0,0.75,2,34.65,10.71,2.91,7.80,15.45,9.98,30.91,8.40,22.51,44.59,28.80
Ce-Na2WO4/SiO2,Ce,58,Na,11,W,74,SiO2,11,0.370,0.185,40,40,20,775,15,6.0,6.0,3.0,0.50,2,34.54,12.46,4.23,8.23,15.20,10.20,36.07,12.25,23.83,44.01,29.53
Ce-Na2WO4/SiO2,Ce,58,Na,11,W,74,SiO2,11,0.370,0.185,40,40,20,775,20,8.0,8.0,4.0,0.38,2,33.70,8.50,3.86,4.64,16.40,9.39,25.22,11.45,13.77,48.66,27.86
Ce-Na2WO4/SiO2,Ce,58,Na,11,W,74,SiO2,11,0.370,0.185,40,40,20,775,10,4.0,4.5,1.5,0.75,3,27.00,14.26,3.97,10.29,7.63,7.10,52.81,14.70,38.11,28.26,26.30
Ce-Na2WO4/SiO2,Ce,58,Na,11,W,74,SiO2,11,0.370,0.185,40,40,20,775,15,6.0,6.8,2.3,0.50,3,24.45,9.95,4.06,5.89,10.49,5.85,40.70,16.61,24.09,42.90,23.93
Ce-Na2WO4/SiO2,Ce,58,Na,11,W,74,SiO2,11,0.370,0.185,40,40,20,775,20,8.0,9.0,3.0,0.38,3,23.97,6.86,3.67,3.19,10.20,6.03,28.62,15.31,13.31,42.55,25.16
Ce-Na2WO4/SiO2,Ce,58,Na,11,W,74,SiO2,11,0.370,0.185,40,40,20,775,10,4.0,4.8,1.2,0.75,4,22.25,13.98,3.85,10.13,5.23,4.94,62.83,17.30,45.53,23.51,22.20
Ce-Na2WO4/SiO2,Ce,58,Na,11,W,74,SiO2,11,0.370,0.185,40,40,20,775,15,6.0,7.2,1.8,0.50,4,17.83,8.65,3.81,4.84,7.41,3.78,48.51,21.37,27.15,41.56,21.20
Ce-Na2WO4/SiO2,Ce,58,Na,11,W,74,SiO2,11,0.370,0.185,40,40,20,775,20,8.0,9.6,2.4,0.38,4,15.51,6.83,3.83,3.00,5.85,4.28,44.04,24.69,19.34,37.72,27.60
Ce-Na2WO4/SiO2,Ce,58,Na,11,W,74,SiO2,11,0.370,0.185,40,40,20,775,10,4.0,5.1,0.9,0.75,6,15.58,11.84,3.79,8.05,3.21,2.95,75.99,24.33,51.67,20.60,18.93
Ce-Na2WO4/SiO2,Ce,58,Na,11,W,74,SiO2,11,0.370,0.185,40,40,20,775,15,6.0,7.7,1.3,0.50,6,12.85,6.73,3.83,2.90,5.38,2.38,52.37,29.81,22.57,41.87,18.52
Ce-Na2WO4/SiO2,Ce,58,Na,11,W,74,SiO2,11,0.370,0.185,40,40,20,775,20,8.0,10.3,1.7,0.38,6,9.88,7.70,3.71,3.99,2.01,2.02,77.94,37.55,40.38,20.34,20.45
Ce-Na2WO4/SiO2,Ce,58,Na,11,W,74,SiO2,11,0.370,0.185,40,40,20,775,10,7.0,2.0,1.0,0.75,2,32.43,6.38,3.53,2.85,16.29,9.39,19.67,10.88,8.79,50.23,28.95
Ce-Na2WO4/SiO2,Ce,58,Na,11,W,74,SiO2,11,0.370,0.185,40,40,20,775,15,10.5,3.0,1.5,0.50,2,25.41,13.03,3.95,9.08,5.39,5.15,51.28,15.55,35.73,21.21,20.27
Ce-Na2WO4/SiO2,Ce,58,Na,11,W,74,SiO2,11,0.370,0.185,40,40,20,775,20,14.0,4.0,2.0,0.38,2,18.29,10.69,4.19,6.50,3.74,3.23,58.45,22.91,35.54,20.45,17.66
Ce-Na2WO4/SiO2,Ce,58,Na,11,W,74,SiO2,11,0.370,0.185,40,40,20,775,10,7.0,2.3,0.8,0.75,3,24.54,7.22,3.87,3.35,10.21,5.84,29.42,15.77,13.65,41.61,23.80
Ce-Na2WO4/SiO2,Ce,58,Na,11,W,74,SiO2,11,0.370,0.185,40,40,20,775,15,10.5,3.4,1.1,0.50,3,16.14,10.90,4.21,6.69,2.04,2.87,67.53,26.08,41.45,12.64,17.78
Ce-Na2WO4/SiO2,Ce,58,Na,11,W,74,SiO2,11,0.370,0.185,40,40,20,775,20,14.0,4.5,1.5,0.38,3,12.19,8.32,3.84,4.48,1.26,1.99,68.25,31.50,36.75,10.34,16.32
Ce-Na2WO4/SiO2,Ce,58,Na,11,W,74,SiO2,11,0.370,0.185,40,40,20,775,10,7.0,2.4,0.6,0.75,4,18.22,7.68,4.00,3.68,7.10,4.26,42.15,21.95,20.20,38.97,23.38
Ce-Na2WO4/SiO2,Ce,58,Na,11,W,74,SiO2,11,0.370,0.185,40,40,20,775,15,10.5,3.6,0.9,0.50,4,14.15,9.58,4.06,5.52,2.07,2.56,67.70,28.69,39.01,14.63,18.09
Ce-Na2WO4/SiO2,Ce,58,Na,11,W,74,SiO2,11,0.370,0.185,40,40,20,775,20,14.0,4.8,1.2,0.38,4,10.65,7.15,3.61,3.54,0.34,1.57,67.14,33.90,33.24,3.19,14.74
Ce-Na2WO4/SiO2,Ce,58,Na,11,W,74,SiO2,11,0.370,0.185,40,40,20,775,10,7.0,2.6,0.4,0.75,6,14.22,7.94,4.04,3.90,4.14,2.97,55.84,28.41,27.43,29.11,20.89
Ce-Na2WO4/SiO2,Ce,58,Na,11,W,74,SiO2,11,0.370,0.185,40,40,20,775,15,10.5,3.9,0.6,0.50,6,6.93,6.29,3.32,2.97,0.75,1.34,90.76,47.91,42.86,10.82,19.34
Ce-Na2WO4/SiO2,Ce,58,Na,11,W,74,SiO2,11,0.370,0.185,40,40,20,775,20,14.0,5.1,0.9,0.38,6,5.83,5.35,3.12,2.23,0.17,1.03,91.77,53.52,38.25,2.92,17.67
Ce-Na2WO4/SiO2,Ce,58,Na,11,W,74,SiO2,11,0.370,0.185,40,40,20,750,10,1.5,5.7,2.8,0.75,2,35.54,9.12,2.63,6.49,16.06,8.97,25.66,7.40,18.26,45.19,25.24
Ce-Na2WO4/SiO2,Ce,58,Na,11,W,74,SiO2,11,0.370,0.185,40,40,20,750,15,2.3,8.5,4.3,0.50,2,33.82,9.61,3.28,6.33,16.39,9.15,28.42,9.70,18.72,48.46,27.05
Ce-Na2WO4/SiO2,Ce,58,Na,11,W,74,SiO2,11,0.370,0.185,40,40,20,750,20,3.0,11.3,5.7,0.38,2,32.51,7.69,3.91,3.78,16.24,9.98,23.65,12.03,11.63,49.95,30.70
Ce-Na2WO4/SiO2,Ce,58,Na,11,W,74,SiO2,11,0.370,0.185,40,40,20,750,10,1.5,6.4,2.1,0.75,3,34.95,10.52,3.48,7.04,9.08,6.11,30.10,9.96,20.14,25.98,17.48
Ce-Na2WO4/SiO2,Ce,58,Na,11,W,74,SiO2,11,0.370,0.185,40,40,20,750,15,2.3,9.6,3.2,0.50,3,21.83,8.18,3.71,4.47,10.90,6.11,37.47,16.99,20.48,49.93,27.99
Ce-Na2WO4/SiO2,Ce,58,Na,11,W,74,SiO2,11,0.370,0.185,40,40,20,750,20,3.0,12.8,4.3,0.38,3,19.50,9.20,3.62,5.58,7.17,5.05,47.18,18.56,28.62,36.77,25.90
Ce-Na2WO4/SiO2,Ce,58,Na,11,W,74,SiO2,11,0.370,0.185,40,40,20,750,10,1.5,6.8,1.7,0.75,4,20.51,9.89,3.90,5.99,7.03,4.37,48.22,19.02,29.21,34.28,21.31
Ce-Na2WO4/SiO2,Ce,58,Na,11,W,74,SiO2,11,0.370,0.185,40,40,20,750,15,2.3,10.2,2.6,0.50,4,19.22,6.56,3.46,3.10,7.52,4.14,34.13,18.00,16.13,39.13,21.54
Ce-Na2WO4/SiO2,Ce,58,Na,11,W,74,SiO2,11,0.370,0.185,40,40,20,750,20,3.0,13.6,3.4,0.38,4,13.72,8.31,3.49,4.82,3.75,3.20,60.57,25.44,35.13,27.33,23.32
Ce-Na2WO4/SiO2,Ce,58,Na,11,W,74,SiO2,11,0.370,0.185,40,40,20,750,10,1.5,7.3,1.2,0.75,6,16.83,8.58,3.45,5.13,4.33,2.74,50.98,20.50,30.48,25.73,16.28
Ce-Na2WO4/SiO2,Ce,58,Na,11,W,74,SiO2,11,0.370,0.185,40,40,20,750,15,2.3,10.9,1.8,0.50,6,13.94,7.27,3.38,3.89,4.10,2.63,52.15,24.25,27.91,29.41,18.87
Ce-Na2WO4/SiO2,Ce,58,Na,11,W,74,SiO2,11,0.370,0.185,40,40,20,750,20,3.0,14.6,2.4,0.38,6,9.45,6.60,3.14,3.46,1.06,1.12,69.84,33.23,36.61,11.22,11.85
Ce-Na2WO4/SiO2,Ce,58,Na,11,W,74,SiO2,11,0.370,0.185,40,40,20,750,10,4.0,4.0,2.0,0.75,2,34.84,10.09,3.78,6.31,15.42,10.07,28.96,10.85,18.11,44.26,28.90
Ce-Na2WO4/SiO2,Ce,58,Na,11,W,74,SiO2,11,0.370,0.185,40,40,20,750,15,6.0,6.0,3.0,0.50,2,27.10,9.81,3.58,6.23,11.84,8.83,36.20,13.21,22.99,43.69,32.58
Ce-Na2WO4/SiO2,Ce,58,Na,11,W,74,SiO2,11,0.370,0.185,40,40,20,750,20,8.0,8.0,4.0,0.38,2,21.23,11.59,3.78,7.81,6.81,4.80,54.59,17.80,36.79,32.08,22.61
Ce-Na2WO4/SiO2,Ce,58,Na,11,W,74,SiO2,11,0.370,0.185,40,40,20,750,10,4.0,4.5,1.5,0.75,3,24.97,9.52,3.49,6.03,9.75,5.82,38.13,13.98,24.15,39.05,23.31
Ce-Na2WO4/SiO2,Ce,58,Na,11,W,74,SiO2,11,0.370,0.185,40,40,20,750,15,6.0,6.8,2.3,0.50,3,15.85,9.85,3.64,6.21,4.50,4.26,62.15,22.97,39.18,28.39,26.88
Ce-Na2WO4/SiO2,Ce,58,Na,11,W,74,SiO2,11,0.370,0.185,40,40,20,750,20,8.0,9.0,3.0,0.38,3,11.77,8.69,3.56,5.13,2.55,2.16,73.83,30.25,43.59,21.67,18.35
Ce-Na2WO4/SiO2,Ce,58,Na,11,W,74,SiO2,11,0.370,0.185,40,40,20,750,10,4.0,4.8,1.2,0.75,4,18.30,8.21,3.51,4.70,6.95,4.01,44.86,19.18,25.68,37.98,21.91
Ce-Na2WO4/SiO2,Ce,58,Na,11,W,74,SiO2,11,0.370,0.185,40,40,20,750,15,6.0,7.2,1.8,0.50,4,13.85,7.90,3.57,4.33,4.67,3.11,57.04,25.78,31.26,33.72,22.45
Ce-Na2WO4/SiO2,Ce,58,Na,11,W,74,SiO2,11,0.370,0.185,40,40,20,750,20,8.0,9.6,2.4,0.38,4,10.81,7.92,3.55,4.37,1.88,1.82,73.27,32.84,40.43,17.39,16.84
Ce-Na2WO4/SiO2,Ce,58,Na,11,W,74,SiO2,11,0.370,0.185,40,40,20,750,10,4.0,5.1,0.9,0.75,6,13.29,6.83,3.51,3.32,4.48,2.52,51.39,26.41,24.98,33.71,18.96
Ce-Na2WO4/SiO2,Ce,58,Na,11,W,74,SiO2,11,0.370,0.185,40,40,20,750,15,6.0,7.7,1.3,0.50,6,7.81,6.85,3.33,3.52,0.60,1.28,87.71,42.64,45.07,7.68,16.39
Ce-Na2WO4/SiO2,Ce,58,Na,11,W,74,SiO2,11,0.370,0.185,40,40,20,750,20,8.0,10.3,1.7,0.38,6,6.01,5.03,2.82,2.21,0.31,0.89,83.69,46.92,36.77,5.16,14.81
Ce-Na2WO4/SiO2,Ce,58,Na,11,W,74,SiO2,11,0.370,0.185,40,40,20,750,10,7.0,2.0,1.0,0.75,2,20.93,11.29,3.92,7.37,4.52,4.69,53.94,18.73,35.21,21.60,22.41
Ce-Na2WO4/SiO2,Ce,58,Na,11,W,74,SiO2,11,0.370,0.185,40,40,20,750,15,10.5,3.0,1.5,0.50,2,15.50,7.32,3.69,3.63,2.68,2.58,47.23,23.81,23.42,17.29,16.65
Ce-Na2WO4/SiO2,Ce,58,Na,11,W,74,SiO2,11,0.370,0.185,40,40,20,750,20,14.0,4.0,2.0,0.38,2,8.66,5.66,3.34,2.32,0.44,1.86,65.36,38.57,26.79,5.08,21.48
Ce-Na2WO4/SiO2,Ce,58,Na,11,W,74,SiO2,11,0.370,0.185,40,40,20,750,10,7.0,2.3,0.8,0.75,3,14.87,9.52,3.99,5.53,1.82,3.05,64.02,26.83,37.19,12.24,20.51
Ce-Na2WO4/SiO2,Ce,58,Na,11,W,74,SiO2,11,0.370,0.185,40,40,20,750,15,10.5,3.4,1.1,0.50,3,8.60,6.50,3.37,3.13,0.88,1.99,75.58,39.19,36.40,10.23,23.14
Ce-Na2WO4/SiO2,Ce,58,Na,11,W,74,SiO2,11,0.370,0.185,40,40,20,750,20,14.0,4.5,1.5,0.38,3,8.27,4.81,2.86,1.95,0.78,1.42,58.16,34.58,23.58,9.43,17.17
Ce-Na2WO4/SiO2,Ce,58,Na,11,W,74,SiO2,11,0.370,0.185,40,40,20,750,10,7.0,2.4,0.6,0.75,4,10.09,8.56,3.92,4.64,1.74,2.49,84.84,38.85,45.99,17.24,24.68
Ce-Na2WO4/SiO2,Ce,58,Na,11,W,74,SiO2,11,0.370,0.185,40,40,20,750,15,10.5,3.6,0.9,0.50,4,8.82,6.53,3.36,3.17,0.59,1.82,74.04,38.10,35.94,6.69,20.63
Ce-Na2WO4/SiO2,Ce,58,Na,11,W,74,SiO2,11,0.370,0.185,40,40,20,750,20,14.0,4.8,1.2,0.38,4,5.55,3.50,2.31,1.19,0.40,1.01,63.06,41.62,21.44,7.21,18.20
Ce-Na2WO4/SiO2,Ce,58,Na,11,W,74,SiO2,11,0.370,0.185,40,40,20,750,10,7.0,2.6,0.4,0.75,6,8.63,7.94,3.73,4.21,1.56,2.17,92.00,43.22,48.78,18.08,25.14
Ce-Na2WO4/SiO2,Ce,58,Na,11,W,74,SiO2,11,0.370,0.185,40,40,20,750,15,10.5,3.9,0.6,0.50,6,6.47,3.77,2.38,1.39,0.76,0.89,58.27,36.79,21.48,11.75,13.76
Ce-Na2WO4/SiO2,Ce,58,Na,11,W,74,SiO2,11,0.370,0.185,40,40,20,750,20,14.0,5.1,0.9,0.38,6,3.33,2.73,1.86,0.87,0.05,0.65,81.98,55.86,26.13,1.50,19.52
Ce-Na2WO4/SiO2,Ce,58,Na,11,W,74,SiO2,11,0.370,0.185,40,40,20,700,10,1.5,5.7,2.8,0.75,2,25.98,9.01,3.02,5.99,10.31,6.48,34.68,11.62,23.06,39.68,24.94
Ce-Na2WO4/SiO2,Ce,58,Na,11,W,74,SiO2,11,0.370,0.185,40,40,20,700,15,2.3,8.5,4.3,0.50,2,20.66,8.08,3.01,5.07,8.61,5.28,39.11,14.57,24.54,41.67,25.56
Ce-Na2WO4/SiO2,Ce,58,Na,11,W,74,SiO2,11,0.370,0.185,40,40,20,700,20,3.0,11.3,5.7,0.38,2,10.91,5.22,2.48,2.74,3.98,2.41,47.85,22.73,25.11,36.48,22.09
Ce-Na2WO4/SiO2,Ce,58,Na,11,W,74,SiO2,11,0.370,0.185,40,40,20,700,10,1.5,6.4,2.1,0.75,3,22.60,6.08,2.54,3.54,3.92,2.90,26.90,11.24,15.66,17.35,12.83
Ce-Na2WO4/SiO2,Ce,58,Na,11,W,74,SiO2,11,0.370,0.185,40,40,20,700,15,2.3,9.6,3.2,0.50,3,6.13,4.39,2.37,2.02,2.26,1.82,71.62,38.66,32.95,36.87,29.69
Ce-Na2WO4/SiO2,Ce,58,Na,11,W,74,SiO2,11,0.370,0.185,40,40,20,700,20,3.0,12.8,4.3,0.38,3,4.06,3.08,1.87,1.21,1.36,1.26,75.86,46.06,29.80,33.50,31.03
Ce-Na2WO4/SiO2,Ce,58,Na,11,W,74,SiO2,11,0.370,0.185,40,40,20,700,10,1.5,6.8,1.7,0.75,4,8.45,4.92,2.48,2.44,2.23,1.97,58.22,29.35,28.88,26.39,23.31
Ce-Na2WO4/SiO2,Ce,58,Na,11,W,74,SiO2,11,0.370,0.185,40,40,20,700,15,2.3,10.2,2.6,0.50,4,5.15,3.27,1.93,1.34,0.89,1.24,63.50,37.48,26.02,17.28,24.08
Ce-Na2WO4/SiO2,Ce,58,Na,11,W,74,SiO2,11,0.370,0.185,40,40,20,700,20,3.0,13.6,3.4,0.38,4,2.57,2.33,1.46,0.87,0.44,0.87,90.66,56.81,33.85,17.12,33.85
Ce-Na2WO4/SiO2,Ce,58,Na,11,W,74,SiO2,11,0.370,0.185,40,40,20,700,10,1.5,7.3,1.2,0.75,6,5.59,3.49,1.98,1.51,0.76,1.21,62.43,35.42,27.01,13.60,21.65
Ce-Na2WO4/SiO2,Ce,58,Na,11,W,74,SiO2,11,0.370,0.185,40,40,20,700,15,2.3,10.9,1.8,0.50,6,3.23,2.80,1.70,1.10,0.86,0.98,86.69,52.63,34.06,26.63,30.34
Ce-Na2WO4/SiO2,Ce,58,Na,11,W,74,SiO2,11,0.370,0.185,40,40,20,700,20,3.0,14.6,2.4,0.38,6,2.08,1.50,1.01,0.49,0.36,0.49,72.12,48.56,23.56,17.31,23.56
Ce-Na2WO4/SiO2,Ce,58,Na,11,W,74,SiO2,11,0.370,0.185,40,40,20,700,10,4.0,4.0,2.0,0.75,2,12.65,6.15,2.82,3.33,3.82,3.62,48.62,22.29,26.32,30.20,28.62
Ce-Na2WO4/SiO2,Ce,58,Na,11,W,74,SiO2,11,0.370,0.185,40,40,20,700,15,6.0,6.0,3.0,0.50,2,4.75,3.74,2.19,1.55,2.02,2.07,78.74,46.11,32.63,42.53,43.58
Ce-Na2WO4/SiO2,Ce,58,Na,11,W,74,SiO2,11,0.370,0.185,40,40,20,700,20,8.0,8.0,4.0,0.38,2,4.47,2.58,1.65,0.93,0.98,1.42,57.72,36.91,20.81,21.92,31.77
Ce-Na2WO4/SiO2,Ce,58,Na,11,W,74,SiO2,11,0.370,0.185,40,40,20,700,10,4.0,4.5,1.5,0.75,3,9.41,4.13,2.33,1.80,1.94,2.07,43.89,24.76,19.13,20.62,22.00
Ce-Na2WO4/SiO2,Ce,58,Na,11,W,74,SiO2,11,0.370,0.185,40,40,20,700,15,6.0,6.8,2.3,0.50,3,3.85,2.40,1.53,0.87,1.00,1.20,62.34,39.74,22.60,25.97,31.17
Ce-Na2WO4/SiO2,Ce,58,Na,11,W,74,SiO2,11,0.370,0.185,40,40,20,700,20,8.0,9.0,3.0,0.38,3,3.72,1.73,1.22,0.51,0.17,0.83,46.51,32.80,13.71,4.57,22.31
Ce-Na2WO4/SiO2,Ce,58,Na,11,W,74,SiO2,11,0.370,0.185,40,40,20,700,10,4.0,4.8,1.2,0.75,4,4.76,3.42,2.07,1.35,0.88,1.51,71.85,43.49,28.36,18.49,31.72
Ce-Na2WO4/SiO2,Ce,58,Na,11,W,74,SiO2,11,0.370,0.185,40,40,20,700,15,6.0,7.2,1.8,0.50,4,5.90,2.29,1.50,0.79,0.82,1.05,38.81,25.42,13.39,13.90,17.80
Ce-Na2WO4/SiO2,Ce,58,Na,11,W,74,SiO2,11,0.370,0.185,40,40,20,700,20,8.0,9.6,2.4,0.38,4,2.15,1.64,1.12,0.52,0.03,0.76,76.28,52.09,24.19,1.40,35.35
Ce-Na2WO4/SiO2,Ce,58,Na,11,W,74,SiO2,11,0.370,0.185,40,40,20,700,10,4.0,5.1,0.9,0.75,6,3.64,2.51,1.64,0.87,0.26,0.98,68.96,45.05,23.90,7.14,26.92
Ce-Na2WO4/SiO2,Ce,58,Na,11,W,74,SiO2,11,0.370,0.185,40,40,20,700,15,6.0,7.7,1.3,0.50,6,2.15,1.46,0.99,0.47,0.12,0.54,67.91,46.05,21.86,5.58,25.12
Ce-Na2WO4/SiO2,Ce,58,Na,11,W,74,SiO2,11,0.370,0.185,40,40,20,700,20,8.0,10.3,1.7,0.38,6,1.61,0.98,0.75,0.23,0.14,0.41,60.87,46.58,14.29,8.70,25.47
Ce-Na2WO4/SiO2,Ce,58,Na,11,W,74,SiO2,11,0.370,0.185,40,40,20,700,10,7.0,2.0,1.0,0.75,2,4.81,2.16,1.56,0.60,1.25,1.67,44.91,32.43,12.47,25.99,34.72
Ce-Na2WO4/SiO2,Ce,58,Na,11,W,74,SiO2,11,0.370,0.185,40,40,20,700,15,10.5,3.0,1.5,0.50,2,4.72,1.19,0.94,0.25,0.09,0.97,25.21,19.92,5.30,1.91,20.55
Ce-Na2WO4/SiO2,Ce,58,Na,11,W,74,SiO2,11,0.370,0.185,40,40,20,700,20,14.0,4.0,2.0,0.38,2,2.61,0.96,0.82,0.14,0.33,0.71,36.78,31.42,5.36,12.64,27.20
Ce-Na2WO4/SiO2,Ce,58,Na,11,W,74,SiO2,11,0.370,0.185,40,40,20,700,10,7.0,2.3,0.8,0.75,3,3.13,1.85,1.24,0.61,0.51,1.24,59.11,39.62,19.49,16.29,39.62
Ce-Na2WO4/SiO2,Ce,58,Na,11,W,74,SiO2,11,0.370,0.185,40,40,20,700,15,10.5,3.4,1.1,0.50,3,1.40,1.20,0.95,0.25,0.20,0.81,85.71,67.86,17.86,14.29,57.86
Ce-Na2WO4/SiO2,Ce,58,Na,11,W,74,SiO2,11,0.370,0.185,40,40,20,700,20,14.0,4.5,1.5,0.38,3,2.08,1.21,0.91,0.30,0.46,0.64,58.17,43.75,14.42,22.12,30.77
Ce-Na2WO4/SiO2,Ce,58,Na,11,W,74,SiO2,11,0.370,0.185,40,40,20,700,10,7.0,2.4,0.6,0.75,4,4.57,3.11,2.07,1.04,0.35,1.31,68.05,45.30,22.76,7.66,28.67
Ce-Na2WO4/SiO2,Ce,58,Na,11,W,74,SiO2,11,0.370,0.185,40,40,20,700,15,10.5,3.6,0.9,0.50,4,2.86,1.31,1.02,0.29,0.09,0.75,45.80,35.66,10.14,3.15,26.22
Ce-Na2WO4/SiO2,Ce,58,Na,11,W,74,SiO2,11,0.370,0.185,40,40,20,700,20,14.0,4.8,1.2,0.38,4,2.83,0.74,0.68,0.06,0.39,0.43,26.15,24.03,2.12,13.78,15.19
Ce-Na2WO4/SiO2,Ce,58,Na,11,W,74,SiO2,11,0.370,0.185,40,40,20,700,10,7.0,2.6,0.4,0.75,6,2.22,1.64,1.28,0.36,0.03,0.90,73.87,57.66,16.22,1.35,40.54
Ce-Na2WO4/SiO2,Ce,58,Na,11,W,74,SiO2,11,0.370,0.185,40,40,20,700,15,10.5,3.9,0.6,0.50,6,2.86,0.86,0.77,0.09,0.10,0.40,30.07,26.92,3.15,3.50,13.99
Ce-Na2WO4/SiO2,Ce,58,Na,11,W,74,SiO2,11,0.370,0.185,40,40,20,700,20,14.0,5.1,0.9,0.38,6,1.61,0.49,0.40,0.09,0.05,0.30,30.43,24.84,5.59,3.11,18.63
Nd-Na2WO4/SiO2,Nd,60,Na,11,W,74,SiO2,11,0.370,0.185,40,40,20,900,10,1.5,5.7,2.8,0.75,2,31.12,4.83,0.60,4.23,24.86,9.67,15.52,1.93,13.59,79.88,31.07
Nd-Na2WO4/SiO2,Nd,60,Na,11,W,74,SiO2,11,0.370,0.185,40,40,20,900,15,2.3,8.5,4.3,0.50,2,28.57,5.98,0.69,5.29,26.59,8.85,20.93,2.42,18.52,93.07,30.98
Nd-Na2WO4/SiO2,Nd,60,Na,11,W,74,SiO2,11,0.370,0.185,40,40,20,900,20,3.0,11.3,5.7,0.38,2,34.66,6.12,0.67,5.45,25.71,7.83,17.66,1.93,15.72,74.18,22.59
Nd-Na2WO4/SiO2,Nd,60,Na,11,W,74,SiO2,11,0.370,0.185,40,40,20,900,10,1.5,6.4,2.1,0.75,3,19.83,5.27,0.51,4.76,17.64,5.63,26.58,2.57,24.00,88.96,28.39
Nd-Na2WO4/SiO2,Nd,60,Na,11,W,74,SiO2,11,0.370,0.185,40,40,20,900,15,2.3,9.6,3.2,0.50,3,20.20,6.11,0.59,5.52,18.03,4.91,30.25,2.92,27.33,89.26,24.31
Nd-Na2WO4/SiO2,Nd,60,Na,11,W,74,SiO2,11,0.370,0.185,40,40,20,900,20,3.0,12.8,4.3,0.38,3,21.80,6.66,0.59,6.07,18.06,4.35,30.55,2.71,27.84,82.84,19.95
Nd-Na2WO4/SiO2,Nd,60,Na,11,W,74,SiO2,11,0.370,0.185,40,40,20,900,10,1.5,6.8,1.7,0.75,4,14.45,5.13,0.44,4.69,13.83,3.88,35.50,3.04,32.46,95.71,26.85
Nd-Na2WO4/SiO2,Nd,60,Na,11,W,74,SiO2,11,0.370,0.185,40,40,20,900,15,2.3,10.2,2.6,0.50,4,14.15,6.02,0.52,5.50,13.93,3.31,42.54,3.67,38.87,98.45,23.39
Nd-Na2WO4/SiO2,Nd,60,Na,11,W,74,SiO2,11,0.370,0.185,40,40,20,900,20,3.0,13.6,3.4,0.38,4,14.19,6.69,0.55,6.14,13.72,3.00,47.15,3.88,43.27,96.69,21.14
Nd-Na2WO4/SiO2,Nd,60,Na,11,W,74,SiO2,11,0.370,0.185,40,40,20,900,10,1.5,7.3,1.2,0.75,6,17.37,4.89,0.39,4.50,9.79,2.44,28.15,2.25,25.91,56.36,14.05
Nd-Na2WO4/SiO2,Nd,60,Na,11,W,74,SiO2,11,0.370,0.185,40,40,20,900,15,2.3,10.9,1.8,0.50,6,17.21,5.73,0.50,5.23,9.33,1.94,33.29,2.91,30.39,54.21,11.27
Nd-Na2WO4/SiO2,Nd,60,Na,11,W,74,SiO2,11,0.370,0.185,40,40,20,900,20,3.0,14.6,2.4,0.38,6,17.27,6.09,0.53,5.56,8.63,1.68,35.26,3.07,32.19,49.97,9.73
Nd-Na2WO4/SiO2,Nd,60,Na,11,W,74,SiO2,11,0.370,0.185,40,40,20,900,10,4.0,4.0,2.0,0.75,2,35.40,4.51,0.61,3.90,25.62,9.54,12.74,1.72,11.02,72.37,26.95
Nd-Na2WO4/SiO2,Nd,60,Na,11,W,74,SiO2,11,0.370,0.185,40,40,20,900,15,6.0,6.0,3.0,0.50,2,36.42,5.33,0.57,4.76,26.05,8.01,14.63,1.57,13.07,71.53,21.99
Nd-Na2WO4/SiO2,Nd,60,Na,11,W,74,SiO2,11,0.370,0.185,40,40,20,900,20,8.0,8.0,4.0,0.38,2,36.38,5.87,0.63,5.24,26.31,7.34,16.14,1.73,14.40,72.32,20.18
Nd-Na2WO4/SiO2,Nd,60,Na,11,W,74,SiO2,11,0.370,0.185,40,40,20,900,10,4.0,4.5,1.5,0.75,3,23.85,4.98,0.49,4.49,17.87,5.41,20.88,2.05,18.83,74.93,22.68
Nd-Na2WO4/SiO2,Nd,60,Na,11,W,74,SiO2,11,0.370,0.185,40,40,20,900,15,6.0,6.8,2.3,0.50,3,24.78,5.76,0.50,5.26,17.69,4.51,23.24,2.02,21.23,71.39,18.20
Nd-Na2WO4/SiO2,Nd,60,Na,11,W,74,SiO2,11,0.370,0.185,40,40,20,900,20,8.0,9.0,3.0,0.38,3,25.39,6.41,0.62,5.79,17.69,4.09,25.25,2.44,22.80,69.67,16.11
Nd-Na2WO4/SiO2,Nd,60,Na,11,W,74,SiO2,11,0.370,0.185,40,40,20,900,10,4.0,4.8,1.2,0.75,4,17.96,4.83,0.44,4.39,13.79,3.79,26.89,2.45,24.44,76.78,21.10
Nd-Na2WO4/SiO2,Nd,60,Na,11,W,74,SiO2,11,0.370,0.185,40,40,20,900,15,6.0,7.2,1.8,0.50,4,18.76,5.58,0.45,5.13,13.15,3.00,29.74,2.40,27.35,70.10,15.99
Nd-Na2WO4/SiO2,Nd,60,Na,11,W,74,SiO2,11,0.370,0.185,40,40,20,900,20,8.0,9.6,2.4,0.38,4,18.07,6.34,0.59,5.75,12.72,2.76,35.09,3.27,31.82,70.39,15.27
Nd-Na2WO4/SiO2,Nd,60,Na,11,W,74,SiO2,11,0.370,0.185,40,40,20,900,10,4.0,5.1,0.9,0.75,6,11.78,4.53,0.33,4.20,8.87,2.26,38.46,2.80,35.65,75.30,19.19
Nd-Na2WO4/SiO2,Nd,60,Na,11,W,74,SiO2,11,0.370,0.185,40,40,20,900,15,6.0,7.7,1.3,0.50,6,12.05,5.13,0.40,4.73,8.40,1.89,42.57,3.32,39.25,69.71,15.68
Nd-Na2WO4/SiO2,Nd,60,Na,11,W,74,SiO2,11,0.370,0.185,40,40,20,900,20,8.0,10.3,1.7,0.38,6,13.08,5.78,0.53,5.25,7.35,1.85,44.19,4.05,40.14,56.19,14.14
Nd-Na2WO4/SiO2,Nd,60,Na,11,W,74,SiO2,11,0.370,0.185,40,40,20,900,10,7.0,2.0,1.0,0.75,2,41.09,4.54,0.55,3.99,24.57,8.14,11.05,1.34,9.71,59.80,19.81
Nd-Na2WO4/SiO2,Nd,60,Na,11,W,74,SiO2,11,0.370,0.185,40,40,20,900,15,10.5,3.0,1.5,0.50,2,42.12,5.40,0.61,4.79,24.10,7.04,12.82,1.45,11.37,57.22,16.71
Nd-Na2WO4/SiO2,Nd,60,Na,11,W,74,SiO2,11,0.370,0.185,40,40,20,900,20,14.0,4.0,2.0,0.38,2,41.21,6.41,0.70,5.71,23.54,6.63,15.55,1.70,13.86,57.12,16.09
Nd-Na2WO4/SiO2,Nd,60,Na,11,W,74,SiO2,11,0.370,0.185,40,40,20,900,10,7.0,2.3,0.8,0.75,3,29.42,4.98,0.47,4.51,16.49,4.96,16.93,1.60,15.33,56.05,16.86
Nd-Na2WO4/SiO2,Nd,60,Na,11,W,74,SiO2,11,0.370,0.185,40,40,20,900,15,10.5,3.4,1.1,0.50,3,27.48,6.22,0.43,5.79,14.36,4.35,22.63,1.56,21.07,52.26,15.83
Nd-Na2WO4/SiO2,Nd,60,Na,11,W,74,SiO2,11,0.370,0.185,40,40,20,900,20,14.0,4.5,1.5,0.38,3,27.87,6.95,0.73,6.22,12.57,4.37,24.94,2.62,22.32,45.10,15.68
Nd-Na2WO4/SiO2,Nd,60,Na,11,W,74,SiO2,11,0.370,0.185,40,40,20,900,10,7.0,2.4,0.6,0.75,4,23.02,4.95,0.53,4.42,11.53,3.61,21.50,2.30,19.20,50.09,15.68
Nd-Na2WO4/SiO2,Nd,60,Na,11,W,74,SiO2,11,0.370,0.185,40,40,20,900,15,10.5,3.6,0.9,0.50,4,21.61,5.96,0.70,5.26,8.38,3.28,27.58,3.24,24.34,38.78,15.18
Nd-Na2WO4/SiO2,Nd,60,Na,11,W,74,SiO2,11,0.370,0.185,40,40,20,900,20,14.0,4.8,1.2,0.38,4,22.90,7.01,1.11,5.90,7.69,3.51,30.61,4.85,25.76,33.58,15.33
Nd-Na2WO4/SiO2,Nd,60,Na,11,W,74,SiO2,11,0.370,0.185,40,40,20,900,10,7.0,2.6,0.4,0.75,6,14.90,4.56,0.43,4.13,6.34,2.60,30.60,2.89,27.72,42.55,17.45
Nd-Na2WO4/SiO2,Nd,60,Na,11,W,74,SiO2,11,0.370,0.185,40,40,20,900,15,10.5,3.9,0.6,0.50,6,14.80,5.65,0.86,4.79,4.50,2.52,38.18,5.81,32.36,30.41,17.03
Nd-Na2WO4/SiO2,Nd,60,Na,11,W,74,SiO2,11,0.370,0.185,40,40,20,900,20,14.0,5.1,0.9,0.38,6,16.13,7.27,1.45,5.82,3.22,2.79,45.07,8.99,36.08,19.96,17.30
Nd-Na2WO4/SiO2,Nd,60,Na,11,W,74,SiO2,11,0.370,0.185,40,40,20,850,10,1.5,5.7,2.8,0.75,2,31.11,6.54,0.75,5.79,23.29,7.95,21.02,2.41,18.61,74.86,25.55
Nd-Na2WO4/SiO2,Nd,60,Na,11,W,74,SiO2,11,0.370,0.185,40,40,20,850,15,2.3,8.5,4.3,0.50,2,34.90,7.31,0.85,6.46,23.65,7.26,20.95,2.44,18.51,67.77,20.80
Nd-Na2WO4/SiO2,Nd,60,Na,11,W,74,SiO2,11,0.370,0.185,40,40,20,850,20,3.0,11.3,5.7,0.38,2,33.63,7.97,1.03,6.94,23.84,7.07,23.70,3.06,20.64,70.89,21.02
Nd-Na2WO4/SiO2,Nd,60,Na,11,W,74,SiO2,11,0.370,0.185,40,40,20,850,10,1.5,6.4,2.1,0.75,3,20.57,6.89,0.68,6.21,16.26,4.37,33.50,3.31,30.19,79.05,21.24
Nd-Na2WO4/SiO2,Nd,60,Na,11,W,74,SiO2,11,0.370,0.185,40,40,20,850,15,2.3,9.6,3.2,0.50,3,22.47,7.80,0.88,6.92,16.07,4.12,34.71,3.92,30.80,71.52,18.34
Nd-Na2WO4/SiO2,Nd,60,Na,11,W,74,SiO2,11,0.370,0.185,40,40,20,850,20,3.0,12.8,4.3,0.38,3,23.63,8.37,1.03,7.34,15.63,4.03,35.42,4.36,31.06,66.14,17.05
Nd-Na2WO4/SiO2,Nd,60,Na,11,W,74,SiO2,11,0.370,0.185,40,40,20,850,10,1.5,6.8,1.7,0.75,4,16.27,6.69,0.67,6.02,11.99,2.92,41.12,4.12,37.00,73.69,17.95
Nd-Na2WO4/SiO2,Nd,60,Na,11,W,74,SiO2,11,0.370,0.185,40,40,20,850,15,2.3,10.2,2.6,0.50,4,15.46,7.78,0.92,6.86,11.55,2.87,50.32,5.95,44.37,74.71,18.56
Nd-Na2WO4/SiO2,Nd,60,Na,11,W,74,SiO2,11,0.370,0.185,40,40,20,850,20,3.0,13.6,3.4,0.38,4,17.37,8.21,1.20,7.01,10.48,2.79,47.27,6.91,40.36,60.33,16.06
Nd-Na2WO4/SiO2,Nd,60,Na,11,W,74,SiO2,11,0.370,0.185,40,40,20,850,10,1.5,7.3,1.2,0.75,6,12.22,6.12,0.68,5.44,7.34,1.90,50.08,5.56,44.52,60.07,15.55
Nd-Na2WO4/SiO2,Nd,60,Na,11,W,74,SiO2,11,0.370,0.185,40,40,20,850,15,2.3,10.9,1.8,0.50,6,13.14,6.83,1.07,5.76,6.26,1.90,51.98,8.14,43.84,47.64,14.46
Nd-Na2WO4/SiO2,Nd,60,Na,11,W,74,SiO2,11,0.370,0.185,40,40,20,850,20,3.0,14.6,2.4,0.38,6,15.12,7.76,1.65,6.11,4.98,2.11,51.32,10.91,40.41,32.94,13.96
Nd-Na2WO4/SiO2,Nd,60,Na,11,W,74,SiO2,11,0.370,0.185,40,40,20,850,10,4.0,4.0,2.0,0.75,2,35.10,6.39,0.74,5.65,23.89,7.74,18.21,2.11,16.10,68.06,22.05
Nd-Na2WO4/SiO2,Nd,60,Na,11,W,74,SiO2,11,0.370,0.185,40,40,20,850,15,6.0,6.0,3.0,0.50,2,34.84,7.45,0.88,6.57,23.49,7.15,21.38,2.53,18.86,67.42,20.52
Nd-Na2WO4/SiO2,Nd,60,Na,11,W,74,SiO2,11,0.370,0.185,40,40,20,850,20,8.0,8.0,4.0,0.38,2,37.16,7.98,1.00,6.98,22.55,6.83,21.47,2.69,18.78,60.68,18.38
Nd-Na2WO4/SiO2,Nd,60,Na,11,W,74,SiO2,11,0.370,0.185,40,40,20,850,10,4.0,4.5,1.5,0.75,3,25.23,6.69,0.73,5.96,15.63,4.39,26.52,2.89,23.62,61.95,17.40
Nd-Na2WO4/SiO2,Nd,60,Na,11,W,74,SiO2,11,0.370,0.185,40,40,20,850,15,6.0,6.8,2.3,0.50,3,24.81,7.78,0.97,6.81,14.38,4.22,31.36,3.91,27.45,57.96,17.01
Nd-Na2WO4/SiO2,Nd,60,Na,11,W,74,SiO2,11,0.370,0.185,40,40,20,850,20,8.0,9.0,3.0,0.38,3,25.13,8.62,1.35,7.27,12.92,4.21,34.30,5.37,28.93,51.41,16.75
Nd-Na2WO4/SiO2,Nd,60,Na,11,W,74,SiO2,11,0.370,0.185,40,40,20,850,10,4.0,4.8,1.2,0.75,4,18.61,6.77,0.71,6.06,11.05,3.26,36.38,3.82,32.56,59.38,17.52
Nd-Na2WO4/SiO2,Nd,60,Na,11,W,74,SiO2,11,0.370,0.185,40,40,20,850,15,6.0,7.2,1.8,0.50,4,18.53,7.67,1.21,6.46,8.60,3.01,41.39,6.53,34.86,46.41,16.24
Nd-Na2WO4/SiO2,Nd,60,Na,11,W,74,SiO2,11,0.370,0.185,40,40,20,850,20,8.0,9.6,2.4,0.38,4,19.84,9.34,2.00,7.34,7.54,3.55,47.08,10.08,37.00,38.00,17.89
Nd-Na2WO4/SiO2,Nd,60,Na,11,W,74,SiO2,11,0.370,0.185,40,40,20,850,10,4.0,5.1,0.9,0.75,6,13.70,6.07,0.84,5.23,5.62,2.17,44.31,6.13,38.18,41.02,15.84
Nd-Na2WO4/SiO2,Nd,60,Na,11,W,74,SiO2,11,0.370,0.185,40,40,20,850,15,6.0,7.7,1.3,0.50,6,13.68,8.06,1.87,6.19,4.07,2.54,58.92,13.67,45.25,29.75,18.57
Nd-Na2WO4/SiO2,Nd,60,Na,11,W,74,SiO2,11,0.370,0.185,40,40,20,850,20,8.0,10.3,1.7,0.38,6,16.25,10.59,2.70,7.89,2.92,2.76,65.17,16.62,48.55,17.97,16.98
Nd-Na2WO4/SiO2,Nd,60,Na,11,W,74,SiO2,11,0.370,0.185,40,40,20,850,10,7.0,2.0,1.0,0.75,2,37.98,7.22,0.97,6.25,19.38,7.71,19.01,2.55,16.46,51.03,20.30
Nd-Na2WO4/SiO2,Nd,60,Na,11,W,74,SiO2,11,0.370,0.185,40,40,20,850,15,10.5,3.0,1.5,0.50,2,38.69,9.38,1.88,7.50,15.52,8.19,24.24,4.86,19.38,40.11,21.17
Nd-Na2WO4/SiO2,Nd,60,Na,11,W,74,SiO2,11,0.370,0.185,40,40,20,850,20,14.0,4.0,2.0,0.38,2,39.42,13.87,3.13,10.74,11.97,9.76,35.19,7.94,27.25,30.37,24.76
Nd-Na2WO4/SiO2,Nd,60,Na,11,W,74,SiO2,11,0.370,0.185,40,40,20,850,10,7.0,2.3,0.8,0.75,3,26.00,8.06,1.41,6.65,9.80,5.66,31.00,5.42,25.58,37.69,21.77
