Repository: ur-whitelab/BO-LIFT

# 🤖 BO-LIFT: Bayesian Optimization using in-context learning
BO-LIFT does regression with uncertainties using frozen Large Language Models by using token probabilities.
It uses LangChain to select examples to create in-context learning prompts from training data.
By selecting examples, it can consider more training data than it fits in the model's context window.
Being able to predict uncertainty, allow the employment of interesting techniques such as Bayesian Optimization.

## Usage 💻

You need to set up your OpenAI API key in order to use BO-LIFT.
You can do that using the `os` Python library:

```py
import os
os.environ["OPENAI_API_KEY"] = "<your-key-here>"
```

File: paper/dataset/oxidative_methane_coupling.csv (part 30 of 46)
Name,M1,M1_atom_number,M2,M2_atom_number,M3,M3_atom_number,Support ,Support_ID,M2_mol,M3_mol,M1_mol%,M2_mol%,M3_mol%,Temp,Total_flow,Ar_flow,CH4_flow,O2_flow,CT,CH4/O2,CH4_conv,C2y,C2H6y,C2H4y,COy,CO2y,C2s,C2H6s,C2H4s,COs,CO2s
Nd-Na2WO4/SiO2,Nd,60,Na,11,W,74,SiO2,11,0.370,0.185,40,40,20,850,15,10.5,3.4,1.1,0.50,3,28.75,13.72,2.96,10.76,5.55,6.44,47.72,10.30,37.43,19.30,22.40
Nd-Na2WO4/SiO2,Nd,60,Na,11,W,74,SiO2,11,0.370,0.185,40,40,20,850,20,14.0,4.5,1.5,0.38,3,30.23,15.88,3.47,12.41,5.70,5.80,52.53,11.48,41.05,18.86,19.19
Nd-Na2WO4/SiO2,Nd,60,Na,11,W,74,SiO2,11,0.370,0.185,40,40,20,850,10,7.0,2.4,0.6,0.75,4,20.18,9.10,1.92,7.18,5.50,4.94,45.09,9.51,35.58,27.25,24.48
Nd-Na2WO4/SiO2,Nd,60,Na,11,W,74,SiO2,11,0.370,0.185,40,40,20,850,15,10.5,3.6,0.9,0.50,4,24.43,13.97,3.01,10.96,3.51,4.88,57.18,12.32,44.86,14.37,19.98
Nd-Na2WO4/SiO2,Nd,60,Na,11,W,74,SiO2,11,0.370,0.185,40,40,20,850,20,14.0,4.8,1.2,0.38,4,26.39,14.78,3.45,11.33,4.06,4.11,56.01,13.07,42.93,15.38,15.57
Nd-Na2WO4/SiO2,Nd,60,Na,11,W,74,SiO2,11,0.370,0.185,40,40,20,850,10,7.0,2.6,0.4,0.75,6,17.36,9.39,2.21,7.18,1.94,3.41,54.09,12.73,41.36,11.18,19.64
Nd-Na2WO4/SiO2,Nd,60,Na,11,W,74,SiO2,11,0.370,0.185,40,40,20,850,15,10.5,3.9,0.6,0.50,6,18.42,12.38,3.09,9.29,1.34,3.04,67.21,16.78,50.43,7.27,16.50
Nd-Na2WO4/SiO2,Nd,60,Na,11,W,74,SiO2,11,0.370,0.185,40,40,20,850,20,14.0,5.1,0.9,0.38,6,20.14,12.81,3.65,9.16,1.55,2.52,63.60,18.12,45.48,7.70,12.51
Nd-Na2WO4/SiO2,Nd,60,Na,11,W,74,SiO2,11,0.370,0.185,40,40,20,800,10,1.5,5.7,2.8,0.75,2,36.65,7.54,1.22,6.32,19.47,7.09,20.57,3.33,17.24,53.12,19.35
Nd-Na2WO4/SiO2,Nd,60,Na,11,W,74,SiO2,11,0.370,0.185,40,40,20,800,15,2.3,8.5,4.3,0.50,2,38.86,8.26,1.47,6.79,19.35,6.95,21.26,3.78,17.47,49.79,17.88
Nd-Na2WO4/SiO2,Nd,60,Na,11,W,74,SiO2,11,0.370,0.185,40,40,20,800,20,3.0,11.3,5.7,0.38,2,38.07,9.00,1.86,7.14,18.47,7.13,23.64,4.89,18.75,48.52,18.73
Nd-Na2WO4/SiO2,Nd,60,Na,11,W,74,SiO2,11,0.370,0.185,40,40,20,800,10,1.5,6.4,2.1,0.75,3,27.93,7.86,1.32,6.54,12.74,4.28,28.14,4.73,23.42,45.61,15.32
Nd-Na2WO4/SiO2,Nd,60,Na,11,W,74,SiO2,11,0.370,0.185,40,40,20,800,15,2.3,9.6,3.2,0.50,3,26.89,9.18,2.02,7.16,11.47,4.57,34.14,7.51,26.63,42.66,17.00
Nd-Na2WO4/SiO2,Nd,60,Na,11,W,74,SiO2,11,0.370,0.185,40,40,20,800,20,3.0,12.8,4.3,0.38,3,29.86,10.69,2.91,7.78,10.03,4.54,35.80,9.75,26.05,33.59,15.20
Nd-Na2WO4/SiO2,Nd,60,Na,11,W,74,SiO2,11,0.370,0.185,40,40,20,800,10,1.5,6.8,1.7,0.75,4,23.80,7.66,1.51,6.15,8.59,3.22,32.18,6.34,25.84,36.09,13.53
Nd-Na2WO4/SiO2,Nd,60,Na,11,W,74,SiO2,11,0.370,0.185,40,40,20,800,15,2.3,10.2,2.6,0.50,4,21.64,10.68,2.94,7.74,6.78,3.62,49.35,13.59,35.77,31.33,16.73
Nd-Na2WO4/SiO2,Nd,60,Na,11,W,74,SiO2,11,0.370,0.185,40,40,20,800,20,3.0,13.6,3.4,0.38,4,18.41,11.96,3.47,8.49,6.38,3.06,64.96,18.85,46.12,34.66,16.62
Nd-Na2WO4/SiO2,Nd,60,Na,11,W,74,SiO2,11,0.370,0.185,40,40,20,800,10,1.5,7.3,1.2,0.75,6,18.56,8.75,2.37,6.38,3.90,2.67,47.14,12.77,34.38,21.01,14.39
Nd-Na2WO4/SiO2,Nd,60,Na,11,W,74,SiO2,11,0.370,0.185,40,40,20,800,15,2.3,10.9,1.8,0.50,6,17.78,10.71,3.22,7.49,3.33,2.10,60.24,18.11,42.13,18.73,11.81
Nd-Na2WO4/SiO2,Nd,60,Na,11,W,74,SiO2,11,0.370,0.185,40,40,20,800,20,3.0,14.6,2.4,0.38,6,15.63,9.65,3.33,6.32,2.95,1.51,61.74,21.31,40.44,18.87,9.66
Nd-Na2WO4/SiO2,Nd,60,Na,11,W,74,SiO2,11,0.370,0.185,40,40,20,800,10,4.0,4.0,2.0,0.75,2,34.73,8.19,1.42,6.77,19.66,8.00,23.58,4.09,19.49,56.61,23.03
Nd-Na2WO4/SiO2,Nd,60,Na,11,W,74,SiO2,11,0.370,0.185,40,40,20,800,15,6.0,6.0,3.0,0.50,2,35.42,10.17,2.38,7.79,16.87,8.49,28.71,6.72,21.99,47.63,23.97
Nd-Na2WO4/SiO2,Nd,60,Na,11,W,74,SiO2,11,0.370,0.185,40,40,20,800,20,8.0,8.0,4.0,0.38,2,35.93,12.61,3.31,9.30,15.51,7.65,35.10,9.21,25.88,43.17,21.29
Nd-Na2WO4/SiO2,Nd,60,Na,11,W,74,SiO2,11,0.370,0.185,40,40,20,800,10,4.0,4.5,1.5,0.75,3,25.83,9.16,2.04,7.12,10.83,5.47,35.46,7.90,27.56,41.93,21.18
Nd-Na2WO4/SiO2,Nd,60,Na,11,W,74,SiO2,11,0.370,0.185,40,40,20,800,15,6.0,6.8,2.3,0.50,3,27.17,12.99,3.48,9.51,8.42,4.88,47.81,12.81,35.00,30.99,17.96
Nd-Na2WO4/SiO2,Nd,60,Na,11,W,74,SiO2,11,0.370,0.185,40,40,20,800,20,8.0,9.0,3.0,0.38,3,24.06,13.03,3.81,9.22,7.49,3.71,54.16,15.84,38.32,31.13,15.42
Nd-Na2WO4/SiO2,Nd,60,Na,11,W,74,SiO2,11,0.370,0.185,40,40,20,800,10,4.0,4.8,1.2,0.75,4,21.47,11.22,2.94,8.28,6.13,4.46,52.26,13.69,38.57,28.55,20.77
Nd-Na2WO4/SiO2,Nd,60,Na,11,W,74,SiO2,11,0.370,0.185,40,40,20,800,15,6.0,7.2,1.8,0.50,4,21.73,12.80,3.51,9.29,5.48,3.44,58.90,16.15,42.75,25.22,15.83
Nd-Na2WO4/SiO2,Nd,60,Na,11,W,74,SiO2,11,0.370,0.185,40,40,20,800,20,8.0,9.6,2.4,0.38,4,18.35,11.57,3.70,7.87,4.26,2.27,63.05,20.16,42.89,23.22,12.37
Nd-Na2WO4/SiO2,Nd,60,Na,11,W,74,SiO2,11,0.370,0.185,40,40,20,800,10,4.0,5.1,0.9,0.75,6,16.30,11.67,3.21,8.46,2.82,2.69,71.60,19.69,51.90,17.30,16.50
Nd-Na2WO4/SiO2,Nd,60,Na,11,W,74,SiO2,11,0.370,0.185,40,40,20,800,15,6.0,7.7,1.3,0.50,6,13.80,10.78,3.58,7.20,2.52,1.73,78.12,25.94,52.17,18.26,12.54
Nd-Na2WO4/SiO2,Nd,60,Na,11,W,74,SiO2,11,0.370,0.185,40,40,20,800,20,8.0,10.3,1.7,0.38,6,11.24,9.11,3.66,5.45,1.83,1.23,81.05,32.56,48.49,16.28,10.94
Nd-Na2WO4/SiO2,Nd,60,Na,11,W,74,SiO2,11,0.370,0.185,40,40,20,800,10,7.0,2.0,1.0,0.75,2,39.25,15.81,3.63,12.18,10.99,9.01,40.28,9.25,31.03,28.00,22.96
Nd-Na2WO4/SiO2,Nd,60,Na,11,W,74,SiO2,11,0.370,0.185,40,40,20,800,15,10.5,3.0,1.5,0.50,2,32.76,14.77,4.08,10.69,7.57,5.21,45.09,12.45,32.63,23.11,15.90
Nd-Na2WO4/SiO2,Nd,60,Na,11,W,74,SiO2,11,0.370,0.185,40,40,20,800,20,14.0,4.0,2.0,0.38,2,24.47,13.78,4.53,9.25,4.65,3.39,56.31,18.51,37.80,19.00,13.85
Nd-Na2WO4/SiO2,Nd,60,Na,11,W,74,SiO2,11,0.370,0.185,40,40,20,800,10,7.0,2.3,0.8,0.75,3,29.50,15.25,3.79,11.46,5.86,5.07,51.69,12.85,38.85,19.86,17.19
Nd-Na2WO4/SiO2,Nd,60,Na,11,W,74,SiO2,11,0.370,0.185,40,40,20,800,15,10.5,3.4,1.1,0.50,3,21.20,13.39,4.33,9.06,3.12,2.91,63.16,20.42,42.74,14.72,13.73
Nd-Na2WO4/SiO2,Nd,60,Na,11,W,74,SiO2,11,0.370,0.185,40,40,20,800,20,14.0,4.5,1.5,0.38,3,17.08,11.64,4.68,6.96,1.56,2.05,68.15,27.40,40.75,9.13,12.00
Nd-Na2WO4/SiO2,Nd,60,Na,11,W,74,SiO2,11,0.370,0.185,40,40,20,800,10,7.0,2.4,0.6,0.75,4,23.98,14.03,3.85,10.18,3.24,3.55,58.51,16.06,42.45,13.51,14.80
Nd-Na2WO4/SiO2,Nd,60,Na,11,W,74,SiO2,11,0.370,0.185,40,40,20,800,15,10.5,3.6,0.9,0.50,4,16.50,11.42,4.27,7.15,1.50,2.01,69.21,25.88,43.33,9.09,12.18
Nd-Na2WO4/SiO2,Nd,60,Na,11,W,74,SiO2,11,0.370,0.185,40,40,20,800,20,14.0,4.8,1.2,0.38,4,13.01,9.37,4.19,5.18,0.51,1.37,72.02,32.21,39.82,3.92,10.53
Nd-Na2WO4/SiO2,Nd,60,Na,11,W,74,SiO2,11,0.370,0.185,40,40,20,800,10,7.0,2.6,0.4,0.75,6,16.82,11.88,4.01,7.87,1.15,2.19,70.63,23.84,46.79,6.84,13.02
Nd-Na2WO4/SiO2,Nd,60,Na,11,W,74,SiO2,11,0.370,0.185,40,40,20,800,15,10.5,3.9,0.6,0.50,6,12.01,9.16,4.00,5.16,0.18,1.28,76.27,33.31,42.96,1.50,10.66
Nd-Na2WO4/SiO2,Nd,60,Na,11,W,74,SiO2,11,0.370,0.185,40,40,20,800,20,14.0,5.1,0.9,0.38,6,9.55,7.34,3.75,3.59,0.22,0.90,76.86,39.27,37.59,2.30,9.42
Nd-Na2WO4/SiO2,Nd,60,Na,11,W,74,SiO2,11,0.370,0.185,40,40,20,775,10,1.5,5.7,2.8,0.75,2,32.14,8.65,1.67,6.98,19.37,7.68,26.91,5.20,21.72,60.27,23.90
Nd-Na2WO4/SiO2,Nd,60,Na,11,W,74,SiO2,11,0.370,0.185,40,40,20,775,15,2.3,8.5,4.3,0.50,2,34.38,9.19,2.06,7.13,18.01,7.88,26.73,5.99,20.74,52.39,22.92
Nd-Na2WO4/SiO2,Nd,60,Na,11,W,74,SiO2,11,0.370,0.185,40,40,20,775,20,3.0,11.3,5.7,0.38,2,35.59,10.49,2.87,7.62,16.85,7.03,29.47,8.06,21.41,47.34,19.75
Nd-Na2WO4/SiO2,Nd,60,Na,11,W,74,SiO2,11,0.370,0.185,40,40,20,775,10,1.5,6.4,2.1,0.75,3,25.61,8.92,2.11,6.81,11.02,5.03,34.83,8.24,26.59,43.03,19.64
Nd-Na2WO4/SiO2,Nd,60,Na,11,W,74,SiO2,11,0.370,0.185,40,40,20,775,15,2.3,9.6,3.2,0.50,3,24.19,11.23,3.26,7.97,9.96,4.47,46.42,13.48,32.95,41.17,18.48
Nd-Na2WO4/SiO2,Nd,60,Na,11,W,74,SiO2,11,0.370,0.185,40,40,20,775,20,3.0,12.8,4.3,0.38,3,22.25,11.08,3.55,7.53,8.21,3.36,49.80,15.96,33.84,36.90,15.10
Nd-Na2WO4/SiO2,Nd,60,Na,11,W,74,SiO2,11,0.370,0.185,40,40,20,775,10,1.5,6.8,1.7,0.75,4,19.95,10.30,2.94,7.36,6.90,3.77,51.63,14.74,36.89,34.59,18.90
Nd-Na2WO4/SiO2,Nd,60,Na,11,W,74,SiO2,11,0.370,0.185,40,40,20,775,15,2.3,10.2,2.6,0.50,4,16.40,10.78,3.51,7.27,6.18,2.70,65.73,21.40,44.33,37.68,16.46
Nd-Na2WO4/SiO2,Nd,60,Na,11,W,74,SiO2,11,0.370,0.185,40,40,20,775,20,3.0,13.6,3.4,0.38,4,14.26,10.26,3.61,6.65,4.05,1.87,71.95,25.32,46.63,28.40,13.11
Nd-Na2WO4/SiO2,Nd,60,Na,11,W,74,SiO2,11,0.370,0.185,40,40,20,775,10,1.5,7.3,1.2,0.75,6,15.39,10.28,3.15,7.13,3.31,2.18,66.80,20.47,46.33,21.51,14.17
Nd-Na2WO4/SiO2,Nd,60,Na,11,W,74,SiO2,11,0.370,0.185,40,40,20,775,15,2.3,10.9,1.8,0.50,6,11.99,8.88,3.33,5.55,2.75,1.40,74.06,27.77,46.29,22.94,11.68
Nd-Na2WO4/SiO2,Nd,60,Na,11,W,74,SiO2,11,0.370,0.185,40,40,20,775,20,3.0,14.6,2.4,0.38,6,9.95,7.75,3.39,4.36,1.23,0.91,77.89,34.07,43.82,12.36,9.15
Nd-Na2WO4/SiO2,Nd,60,Na,11,W,74,SiO2,11,0.370,0.185,40,40,20,775,10,4.0,4.0,2.0,0.75,2,34.81,9.87,2.47,7.40,15.96,9.09,28.35,7.10,21.26,45.85,26.11
Nd-Na2WO4/SiO2,Nd,60,Na,11,W,74,SiO2,11,0.370,0.185,40,40,20,775,15,6.0,6.0,3.0,0.50,2,34.17,12.34,3.54,8.80,14.37,6.88,36.11,10.36,25.75,42.05,20.13
Nd-Na2WO4/SiO2,Nd,60,Na,11,W,74,SiO2,11,0.370,0.185,40,40,20,775,20,8.0,8.0,4.0,0.38,2,28.33,12.96,3.78,9.18,10.88,4.83,45.75,13.34,32.40,38.40,17.05
Nd-Na2WO4/SiO2,Nd,60,Na,11,W,74,SiO2,11,0.370,0.185,40,40,20,775,10,4.0,4.5,1.5,0.75,3,26.44,12.41,3.43,8.98,8.36,5.03,46.94,12.97,33.96,31.62,19.02
Nd-Na2WO4/SiO2,Nd,60,Na,11,W,74,SiO2,11,0.370,0.185,40,40,20,775,15,6.0,6.8,2.3,0.50,3,21.48,11.80,3.74,8.06,6.30,3.08,54.93,17.41,37.52,29.33,14.34
Nd-Na2WO4/SiO2,Nd,60,Na,11,W,74,SiO2,11,0.370,0.185,40,40,20,775,20,8.0,9.0,3.0,0.38,3,14.71,10.88,3.88,7.00,3.77,2.01,73.96,26.38,47.59,25.63,13.66
Nd-Na2WO4/SiO2,Nd,60,Na,11,W,74,SiO2,11,0.370,0.185,40,40,20,775,10,4.0,4.8,1.2,0.75,4,19.73,12.37,3.55,8.82,4.80,3.25,62.70,17.99,44.70,24.33,16.47
Nd-Na2WO4/SiO2,Nd,60,Na,11,W,74,SiO2,11,0.370,0.185,40,40,20,775,15,6.0,7.2,1.8,0.50,4,13.06,10.56,3.76,6.80,2.85,1.83,80.86,28.79,52.07,21.82,14.01
Nd-Na2WO4/SiO2,Nd,60,Na,11,W,74,SiO2,11,0.370,0.185,40,40,20,775,20,8.0,9.6,2.4,0.38,4,10.89,8.93,3.77,5.16,1.80,1.26,82.00,34.62,47.38,16.53,11.57
Nd-Na2WO4/SiO2,Nd,60,Na,11,W,74,SiO2,11,0.370,0.185,40,40,20,775,10,4.0,5.1,0.9,0.75,6,11.82,10.58,3.61,6.97,1.90,1.74,89.51,30.54,58.97,16.07,14.72
Nd-Na2WO4/SiO2,Nd,60,Na,11,W,74,SiO2,11,0.370,0.185,40,40,20,775,15,6.0,7.7,1.3,0.50,6,8.50,8.27,3.57,4.70,0.90,1.02,97.29,42.00,55.29,10.59,12.00
Nd-Na2WO4/SiO2,Nd,60,Na,11,W,74,SiO2,11,0.370,0.185,40,40,20,775,20,8.0,10.3,1.7,0.38,6,7.21,6.52,3.29,3.23,0.32,0.71,90.43,45.63,44.80,4.44,9.85
Nd-Na2WO4/SiO2,Nd,60,Na,11,W,74,SiO2,11,0.370,0.185,40,40,20,775,10,7.0,2.0,1.0,0.75,2,29.30,14.97,4.29,10.68,6.59,5.23,51.09,14.64,36.45,22.49,17.85
Nd-Na2WO4/SiO2,Nd,60,Na,11,W,74,SiO2,11,0.370,0.185,40,40,20,775,15,10.5,3.0,1.5,0.50,2,20.04,11.74,4.70,7.04,2.87,2.67,58.58,23.45,35.13,14.32,13.32
Nd-Na2WO4/SiO2,Nd,60,Na,11,W,74,SiO2,11,0.370,0.185,40,40,20,775,20,14.0,4.0,2.0,0.38,2,14.15,9.21,4.51,4.70,1.37,1.77,65.09,31.87,33.22,9.68,12.51
Nd-Na2WO4/SiO2,Nd,60,Na,11,W,74,SiO2,11,0.370,0.185,40,40,20,775,10,7.0,2.3,0.8,0.75,3,19.99,12.68,4.41,8.27,2.60,2.83,63.43,22.06,41.37,13.01,14.16
Nd-Na2WO4/SiO2,Nd,60,Na,11,W,74,SiO2,11,0.370,0.185,40,40,20,775,15,10.5,3.4,1.1,0.50,3,12.38,8.71,4.12,4.59,0.66,1.48,70.36,33.28,37.08,5.33,11.95
Nd-Na2WO4/SiO2,Nd,60,Na,11,W,74,SiO2,11,0.370,0.185,40,40,20,775,20,14.0,4.5,1.5,0.38,3,9.58,6.77,3.85,2.92,0.33,1.04,70.67,40.19,30.48,3.44,10.86
Nd-Na2WO4/SiO2,Nd,60,Na,11,W,74,SiO2,11,0.370,0.185,40,40,20,775,10,7.0,2.4,0.6,0.75,4,15.18,11.00,4.42,6.58,1.19,2.07,72.46,29.12,43.35,7.84,13.64
Nd-Na2WO4/SiO2,Nd,60,Na,11,W,74,SiO2,11,0.370,0.185,40,40,20,775,15,10.5,3.6,0.9,0.50,4,10.64,8.32,4.15,4.17,0.15,1.31,78.20,39.00,39.19,1.41,12.31
Nd-Na2WO4/SiO2,Nd,60,Na,11,W,74,SiO2,11,0.370,0.185,40,40,20,775,20,14.0,4.8,1.2,0.38,4,6.66,5.54,3.39,2.15,0.40,0.74,83.18,50.90,32.28,6.01,11.11
Nd-Na2WO4/SiO2,Nd,60,Na,11,W,74,SiO2,11,0.370,0.185,40,40,20,775,10,7.0,2.6,0.4,0.75,6,10.67,8.91,4.12,4.79,0.09,1.32,83.51,38.61,44.89,0.84,12.37
Nd-Na2WO4/SiO2,Nd,60,Na,11,W,74,SiO2,11,0.370,0.185,40,40,20,775,15,10.5,3.9,0.6,0.50,6,6.17,4.95,2.89,2.06,0.50,0.69,80.23,46.84,33.39,8.10,11.18
Nd-Na2WO4/SiO2,Nd,60,Na,11,W,74,SiO2,11,0.370,0.185,40,40,20,775,20,14.0,5.1,0.9,0.38,6,4.58,4.16,2.76,1.40,0.82,0.54,90.83,60.26,30.57,17.90,11.79
Nd-Na2WO4/SiO2,Nd,60,Na,11,W,74,SiO2,11,0.370,0.185,40,40,20,750,10,1.5,5.7,2.8,0.75,2,34.90,8.87,2.22,6.65,17.14,7.96,25.42,6.36,19.05,49.11,22.81
Nd-Na2WO4/SiO2,Nd,60,Na,11,W,74,SiO2,11,0.370,0.185,40,40,20,750,15,2.3,8.5,4.3,0.50,2,34.59,9.67,3.08,6.59,16.56,6.75,27.96,8.90,19.05,47.88,19.51
Nd-Na2WO4/SiO2,Nd,60,Na,11,W,74,SiO2,11,0.370,0.185,40,40,20,750,20,3.0,11.3,5.7,0.38,2,28.69,11.01,3.49,7.52,13.08,4.93,38.38,12.16,26.21,45.59,17.18
Nd-Na2WO4/SiO2,Nd,60,Na,11,W,74,SiO2,11,0.370,0.185,40,40,20,750,10,1.5,6.4,2.1,0.75,3,24.72,10.38,3.22,7.16,9.71,4.39,41.99,13.03,28.96,39.28,17.76
Nd-Na2WO4/SiO2,Nd,60,Na,11,W,74,SiO2,11,0.370,0.185,40,40,20,750,15,2.3,9.6,3.2,0.50,3,17.21,10.70,3.59,7.11,6.78,2.93,62.17,20.86,41.31,39.40,17.02
Nd-Na2WO4/SiO2,Nd,60,Na,11,W,74,SiO2,11,0.370,0.185,40,40,20,750,20,3.0,12.8,4.3,0.38,3,11.40,9.27,3.66,5.61,4.50,1.86,81.32,32.11,49.21,39.47,16.32
Nd-Na2WO4/SiO2,Nd,60,Na,11,W,74,SiO2,11,0.370,0.185,40,40,20,750,10,1.5,6.8,1.7,0.75,4,15.66,10.39,3.46,6.93,5.64,2.85,66.35,22.09,44.25,36.02,18.20
Nd-Na2WO4/SiO2,Nd,60,Na,11,W,74,SiO2,11,0.370,0.185,40,40,20,750,15,2.3,10.2,2.6,0.50,4,12.95,8.99,3.42,5.57,3.49,1.75,69.42,26.41,43.01,26.95,13.51
Nd-Na2WO4/SiO2,Nd,60,Na,11,W,74,SiO2,11,0.370,0.185,40,40,20,750,20,3.0,13.6,3.4,0.38,4,8.50,7.64,3.33,4.31,2.28,1.20,89.88,39.18,50.71,26.82,14.12
Nd-Na2WO4/SiO2,Nd,60,Na,11,W,74,SiO2,11,0.370,0.185,40,40,20,750,10,1.5,7.3,1.2,0.75,6,10.08,8.81,3.33,5.48,2.03,1.48,87.40,33.04,54.37,20.14,14.68
Nd-Na2WO4/SiO2,Nd,60,Na,11,W,74,SiO2,11,0.370,0.185,40,40,20,750,15,2.3,10.9,1.8,0.50,6,8.92,6.45,3.13,3.32,0.91,0.82,72.31,35.09,37.22,10.20,9.19
Nd-Na2WO4/SiO2,Nd,60,Na,11,W,74,SiO2,11,0.370,0.185,40,40,20,750,20,3.0,14.6,2.4,0.38,6,6.46,4.80,2.64,2.16,0.42,0.58,74.30,40.87,33.44,6.50,8.98
Nd-Na2WO4/SiO2,Nd,60,Na,11,W,74,SiO2,11,0.370,0.185,40,40,20,750,10,4.0,4.0,2.0,0.75,2,32.30,11.91,3.63,8.28,14.02,7.16,36.87,11.24,25.63,43.41,22.17
Nd-Na2WO4/SiO2,Nd,60,Na,11,W,74,SiO2,11,0.370,0.185,40,40,20,750,15,6.0,6.0,3.0,0.50,2,22.30,11.84,3.95,7.89,8.68,4.01,53.09,17.71,35.38,38.92,17.98
Nd-Na2WO4/SiO2,Nd,60,Na,11,W,74,SiO2,11,0.370,0.185,40,40,20,750,20,8.0,8.0,4.0,0.38,2,15.08,10.04,3.91,6.13,5.36,2.45,66.58,25.93,40.65,35.54,16.25
Nd-Na2WO4/SiO2,Nd,60,Na,11,W,74,SiO2,11,0.370,0.185,40,40,20,750,10,4.0,4.5,1.5,0.75,3,20.36,11.51,3.88,7.63,5.58,3.31,56.53,19.06,37.48,27.41,16.26
Nd-Na2WO4/SiO2,Nd,60,Na,11,W,74,SiO2,11,0.370,0.185,40,40,20,750,15,6.0,6.8,2.3,0.50,3,13.41,9.11,3.91,5.20,3.05,1.83,67.93,29.16,38.78,22.74,13.65
Nd-Na2WO4/SiO2,Nd,60,Na,11,W,74,SiO2,11,0.370,0.185,40,40,20,750,20,8.0,9.0,3.0,0.38,3,8.39,7.07,3.41,3.66,1.63,1.20,84.27,40.64,43.62,19.43,14.30
Nd-Na2WO4/SiO2,Nd,60,Na,11,W,74,SiO2,11,0.370,0.185,40,40,20,750,10,4.0,4.8,1.2,0.75,4,13.38,9.99,3.77,6.22,2.74,2.05,74.66,28.18,46.49,20.48,15.32
Nd-Na2WO4/SiO2,Nd,60,Na,11,W,74,SiO2,11,0.370,0.185,40,40,20,750,15,6.0,7.2,1.8,0.50,4,9.64,8.61,3.68,4.93,1.90,1.54,89.32,38.17,51.14,19.71,15.98
Nd-Na2WO4/SiO2,Nd,60,Na,11,W,74,SiO2,11,0.370,0.185,40,40,20,750,20,8.0,9.6,2.4,0.38,4,8.79,6.21,3.29,2.92,0.85,0.94,70.65,37.43,33.22,9.67,10.69
Nd-Na2WO4/SiO2,Nd,60,Na,11,W,74,SiO2,11,0.370,0.185,40,40,20,750,10,4.0,5.1,0.9,0.75,6,8.44,7.77,3.48,4.29,1.24,1.18,92.06,41.23,50.83,14.69,13.98
Nd-Na2WO4/SiO2,Nd,60,Na,11,W,74,SiO2,11,0.370,0.185,40,40,20,750,15,6.0,7.7,1.3,0.50,6,5.62,5.05,2.89,2.16,0.09,0.65,89.86,51.42,38.43,1.60,11.57
Nd-Na2WO4/SiO2,Nd,60,Na,11,W,74,SiO2,11,0.370,0.185,40,40,20,750,20,8.0,10.3,1.7,0.38,6,5.04,3.74,2.32,1.42,0.18,0.48,74.21,46.03,28.17,3.57,9.52
Nd-Na2WO4/SiO2,Nd,60,Na,11,W,74,SiO2,11,0.370,0.185,40,40,20,750,10,7.0,2.0,1.0,0.75,2,17.07,10.87,4.67,6.20,2.79,2.83,63.68,27.36,36.32,16.34,16.58
Nd-Na2WO4/SiO2,Nd,60,Na,11,W,74,SiO2,11,0.370,0.185,40,40,20,750,15,10.5,3.0,1.5,0.50,2,12.94,6.71,3.88,2.83,0.32,1.51,51.85,29.98,21.87,2.47,11.67
Nd-Na2WO4/SiO2,Nd,60,Na,11,W,74,SiO2,11,0.370,0.185,40,40,20,750,20,14.0,4.0,2.0,0.38,2,7.94,4.83,3.21,1.62,0.24,1.09,60.83,40.43,20.40,3.02,13.73
Nd-Na2WO4/SiO2,Nd,60,Na,11,W,74,SiO2,11,0.370,0.185,40,40,20,750,10,7.0,2.3,0.8,0.75,3,11.56,8.39,4.32,4.07,0.89,1.71,72.58,37.37,35.21,7.70,14.79
Nd-Na2WO4/SiO2,Nd,60,Na,11,W,74,SiO2,11,0.370,0.185,40,40,20,750,15,10.5,3.4,1.1,0.50,3,6.36,6.05,3.52,2.53,0.22,1.15,95.13,55.35,39.78,3.46,18.08
Nd-Na2WO4/SiO2,Nd,60,Na,11,W,74,SiO2,11,0.370,0.185,40,40,20,750,20,14.0,4.5,1.5,0.38,3,4.96,4.39,2.85,1.54,0.57,0.89,88.51,57.46,31.05,11.49,17.94
Nd-Na2WO4/SiO2,Nd,60,Na,11,W,74,SiO2,11,0.370,0.185,40,40,20,750,10,7.0,2.4,0.6,0.75,4,7.54,7.34,3.93,3.41,0.26,1.31,97.35,52.12,45.23,3.45,17.37
Nd-Na2WO4/SiO2,Nd,60,Na,11,W,74,SiO2,11,0.370,0.185,40,40,20,750,15,10.5,3.6,0.9,0.50,4,5.17,4.11,2.70,1.41,0.31,0.75,79.50,52.22,27.27,6.00,14.51
Nd-Na2WO4/SiO2,Nd,60,Na,11,W,74,SiO2,11,0.370,0.185,40,40,20,750,20,14.0,4.8,1.2,0.38,4,4.48,3.03,2.13,0.90,0.98,0.53,67.63,47.54,20.09,21.88,11.83
Nd-Na2WO4/SiO2,Nd,60,Na,11,W,74,SiO2,11,0.370,0.185,40,40,20,750,10,7.0,2.6,0.4,0.75,6,6.44,5.22,3.05,2.17,0.40,0.81,81.06,47.36,33.70,6.21,12.58
Nd-Na2WO4/SiO2,Nd,60,Na,11,W,74,SiO2,11,0.370,0.185,40,40,20,750,15,10.5,3.9,0.6,0.50,6,4.15,3.07,2.18,0.89,0.80,0.47,73.98,52.53,21.45,19.28,11.33
Nd-Na2WO4/SiO2,Nd,60,Na,11,W,74,SiO2,11,0.370,0.185,40,40,20,750,20,14.0,5.1,0.9,0.38,6,2.82,2.12,1.53,0.59,0.73,0.36,75.18,54.26,20.92,25.89,12.77
Nd-Na2WO4/SiO2,Nd,60,Na,11,W,74,SiO2,11,0.370,0.185,40,40,20,700,10,1.5,5.7,2.8,0.75,2,26.56,9.22,3.22,6.00,13.20,5.57,34.71,12.12,22.59,49.70,20.97
Nd-Na2WO4/SiO2,Nd,60,Na,11,W,74,SiO2,11,0.370,0.185,40,40,20,700,15,2.3,8.5,4.3,0.50,2,16.13,8.07,3.28,4.79,8.02,3.39,50.03,20.33,29.70,49.72,21.02
Nd-Na2WO4/SiO2,Nd,60,Na,11,W,74,SiO2,11,0.370,0.185,40,40,20,700,20,3.0,11.3,5.7,0.38,2,10.90,5.93,2.81,3.12,4.70,1.93,54.40,25.78,28.62,43.12,17.71
Nd-Na2WO4/SiO2,Nd,60,Na,11,W,74,SiO2,11,0.370,0.185,40,40,20,700,10,1.5,6.4,2.1,0.75,3,12.09,6.98,3.02,3.96,4.30,2.33,57.73,24.98,32.75,35.57,19.27
Nd-Na2WO4/SiO2,Nd,60,Na,11,W,74,SiO2,11,0.370,0.185,40,40,20,700,15,2.3,9.6,3.2,0.50,3,7.82,4.64,2.50,2.14,2.27,1.27,59.34,31.97,27.37,29.03,16.24
Nd-Na2WO4/SiO2,Nd,60,Na,11,W,74,SiO2,11,0.370,0.185,40,40,20,700,20,3.0,12.8,4.3,0.38,3,4.95,3.22,1.97,1.25,0.93,0.82,65.05,39.80,25.25,18.79,16.57
Nd-Na2WO4/SiO2,Nd,60,Na,11,W,74,SiO2,11,0.370,0.185,40,40,20,700,10,1.5,6.8,1.7,0.75,4,7.38,4.98,2.61,2.37,1.53,1.28,67.48,35.37,32.11,20.73,17.34
Nd-Na2WO4/SiO2,Nd,60,Na,11,W,74,SiO2,11,0.370,0.185,40,40,20,700,15,2.3,10.2,2.6,0.50,4,5.65,3.29,1.98,1.31,0.68,0.78,58.23,35.04,23.19,12.04,13.81
Nd-Na2WO4/SiO2,Nd,60,Na,11,W,74,SiO2,11,0.370,0.185,40,40,20,700,20,3.0,13.6,3.4,0.38,4,2.93,2.38,1.58,0.80,0.26,0.58,81.23,53.92,27.30,8.87,19.80
Nd-Na2WO4/SiO2,Nd,60,Na,11,W,74,SiO2,11,0.370,0.185,40,40,20,700,10,1.5,7.3,1.2,0.75,6,4.43,3.18,1.93,1.25,0.32,0.69,71.78,43.57,28.22,7.22,15.58
Nd-Na2WO4/SiO2,Nd,60,Na,11,W,74,SiO2,11,0.370,0.185,40,40,20,700,15,2.3,10.9,1.8,0.50,6,3.38,2.56,1.65,0.91,0.17,0.57,75.74,48.82,26.92,5.03,16.86
Nd-Na2WO4/SiO2,Nd,60,Na,11,W,74,SiO2,11,0.370,0.185,40,40,20,700,20,3.0,14.6,2.4,0.38,6,2.64,1.37,0.96,0.41,0.25,0.31,51.89,36.36,15.53,9.47,11.74
Nd-Na2WO4/SiO2,Nd,60,Na,11,W,74,SiO2,11,0.370,0.185,40,40,20,700,10,4.0,4.0,2.0,0.75,2,14.08,7.81,3.51,4.30,5.27,3.04,55.47,24.93,30.54,37.43,21.59
Nd-Na2WO4/SiO2,Nd,60,Na,11,W,74,SiO2,11,0.370,0.185,40,40,20,700,15,6.0,6.0,3.0,0.50,2,5.76,4.65,2.68,1.97,2.00,1.52,80.73,46.53,34.20,34.72,26.39
Nd-Na2WO4/SiO2,Nd,60,Na,11,W,74,SiO2,11,0.370,0.185,40,40,20,700,20,8.0,8.0,4.0,0.38,2,3.81,3.10,2.04,1.06,0.93,1.05,81.36,53.54,27.82,24.41,27.56
Nd-Na2WO4/SiO2,Nd,60,Na,11,W,74,SiO2,11,0.370,0.185,40,40,20,700,10,4.0,4.5,1.5,0.75,3,5.07,4.81,2.70,2.11,1.29,1.41,94.87,53.25,41.62,25.44,27.81
Nd-Na2WO4/SiO2,Nd,60,Na,11,W,74,SiO2,11,0.370,0.185,40,40,20,700,15,6.0,6.8,2.3,0.50,3,4.61,2.78,1.80,0.98,0.27,0.83,60.30,39.05,21.26,5.86,18.00
Nd-Na2WO4/SiO2,Nd,60,Na,11,W,74,SiO2,11,0.370,0.185,40,40,20,700,20,8.0,9.0,3.0,0.38,3,2.88,1.91,1.39,0.52,0.16,0.62,66.32,48.26,18.06,5.56,21.53
Nd-Na2WO4/SiO2,Nd,60,Na,11,W,74,SiO2,11,0.370,0.185,40,40,20,700,10,4.0,4.8,1.2,0.75,4,4.85,3.42,2.13,1.29,0.38,0.90,70.52,43.92,26.60,7.84,18.56
Nd-Na2WO4/SiO2,Nd,60,Na,11,W,74,SiO2,11,0.370,0.185,40,40,20,700,15,6.0,7.2,1.8,0.50,4,3.02,2.62,1.69,0.93,0.11,0.72,86.75,55.96,30.79,3.64,23.84
Nd-Na2WO4/SiO2,Nd,60,Na,11,W,74,SiO2,11,0.370,0.185,40,40,20,700,20,8.0,9.6,2.4,0.38,4,3.23,1.68,1.18,0.50,0.33,0.49,52.01,36.53,15.48,10.22,15.17
Nd-Na2WO4/SiO2,Nd,60,Na,11,W,74,SiO2,11,0.370,0.185,40,40,20,700,10,4.0,5.1,0.9,0.75,6,2.54,2.30,1.50,0.80,0.12,0.56,90.55,59.06,31.50,4.72,22.05
Nd-Na2WO4/SiO2,Nd,60,Na,11,W,74,SiO2,11,0.370,0.185,40,40,20,700,15,6.0,7.7,1.3,0.50,6,2.93,1.33,0.97,0.36,0.41,0.35,45.39,33.11,12.29,13.99,11.95
Nd-Na2WO4/SiO2,Nd,60,Na,11,W,74,SiO2,11,0.370,0.185,40,40,20,700,20,8.0,10.3,1.7,0.38,6,1.19,0.93,0.67,0.26,0.52,0.26,78.15,56.30,21.85,43.70,21.85
Nd-Na2WO4/SiO2,Nd,60,Na,11,W,74,SiO2,11,0.370,0.185,40,40,20,700,10,7.0,2.0,1.0,0.75,2,4.28,2.92,2.16,0.76,0.48,1.26,68.22,50.47,17.76,11.21,29.44
Nd-Na2WO4/SiO2,Nd,60,Na,11,W,74,SiO2,11,0.370,0.185,40,40,20,700,15,10.5,3.0,1.5,0.50,2,7.06,1.34,1.17,0.17,0.85,0.79,18.98,16.57,2.41,12.04,11.19
Nd-Na2WO4/SiO2,Nd,60,Na,11,W,74,SiO2,11,0.370,0.185,40,40,20,700,20,14.0,4.0,2.0,0.38,2,2.18,1.05,0.86,0.19,1.48,0.56,48.17,39.45,8.72,67.89,25.69
Nd-Na2WO4/SiO2,Nd,60,Na,11,W,74,SiO2,11,0.370,0.185,40,40,20,700,10,7.0,2.3,0.8,0.75,3,4.27,2.14,1.57,0.57,0.81,0.89,50.12,36.77,13.35,18.97,20.84
Nd-Na2WO4/SiO2,Nd,60,Na,11,W,74,SiO2,11,0.370,0.185,40,40,20,700,15,10.5,3.4,1.1,0.50,3,3.66,1.29,0.97,0.32,0.82,0.63,35.25,26.50,8.74,22.40,17.21
Nd-Na2WO4/SiO2,Nd,60,Na,11,W,74,SiO2,11,0.370,0.185,40,40,20,700,20,14.0,4.5,1.5,0.38,3,1.88,1.16,0.92,0.24,0.85,0.53,61.70,48.94,12.77,45.21,28.19
Nd-Na2WO4/SiO2,Nd,60,Na,11,W,74,SiO2,11,0.370,0.185,40,40,20,700,10,7.0,2.4,0.6,0.75,4,5.22,3.21,2.26,0.95,0.66,0.83,61.49,43.30,18.20,12.64,15.90
Nd-Na2WO4/SiO2,Nd,60,Na,11,W,74,SiO2,11,0.370,0.185,40,40,20,700,15,10.5,3.6,0.9,0.50,4,3.21,1.05,0.79,0.26,0.99,0.38,32.71,24.61,8.10,30.84,11.84
Nd-Na2WO4/SiO2,Nd,60,Na,11,W,74,SiO2,11,0.370,0.185,40,40,20,700,20,14.0,4.8,1.2,0.38,4,3.57,0.64,0.61,0.03,0.99,0.27,17.93,17.09,0.84,27.73,7.56
Nd-Na2WO4/SiO2,Nd,60,Na,11,W,74,SiO2,11,0.370,0.185,40,40,20,700,10,7.0,2.6,0.4,0.75,6,3.88,1.30,1.10,0.20,0.60,0.45,33.51,28.35,5.15,15.46,11.60
Nd-Na2WO4/SiO2,Nd,60,Na,11,W,74,SiO2,11,0.370,0.185,40,40,20,700,15,10.5,3.9,0.6,0.50,6,1.15,0.81,0.57,0.24,1.00,0.27,70.43,49.57,20.87,86.96,23.48
Nd-Na2WO4/SiO2,Nd,60,Na,11,W,74,SiO2,11,0.370,0.185,40,40,20,700,20,14.0,5.1,0.9,0.38,6,1.56,0.57,0.49,0.08,1.04,0.17,36.54,31.41,5.13,66.67,10.90
Eu-Na2WO4/SiO2,Eu,63,Na,11,W,74,SiO2,11,0.370,0.185,40,40,20,900,10,1.5,5.7,2.8,0.75,2,30.51,4.61,0.58,4.03,23.86,11.02,15.11,1.90,13.21,78.20,36.12
Eu-Na2WO4/SiO2,Eu,63,Na,11,W,74,SiO2,11,0.370,0.185,40,40,20,900,15,2.3,8.5,4.3,0.50,2,33.72,5.34,0.56,4.78,24.93,9.55,15.84,1.66,14.18,73.93,28.32
Eu-Na2WO4/SiO2,Eu,63,Na,11,W,74,SiO2,11,0.370,0.185,40,40,20,900,20,3.0,11.3,5.7,0.38,2,34.36,5.96,0.63,5.33,25.60,8.62,17.35,1.83,15.51,74.51,25.09
Eu-Na2WO4/SiO2,Eu,63,Na,11,W,74,SiO2,11,0.370,0.185,40,40,20,900,10,1.5,6.4,2.1,0.75,3,21.66,4.89,0.48,4.41,16.95,6.50,22.58,2.22,20.36,78.25,30.01
Eu-Na2WO4/SiO2,Eu,63,Na,11,W,74,SiO2,11,0.370,0.185,40,40,20,900,15,2.3,9.6,3.2,0.50,3,21.29,5.80,0.52,5.28,17.62,5.58,27.24,2.44,24.80,82.76,26.21
Eu-Na2WO4/SiO2,Eu,63,Na,11,W,74,SiO2,11,0.370,0.185,40,40,20,900,20,3.0,12.8,4.3,0.38,3,21.89,6.41,0.62,5.79,17.73,4.97,29.28,2.83,26.45,81.00,22.70
Eu-Na2WO4/SiO2,Eu,63,Na,11,W,74,SiO2,11,0.370,0.185,40,40,20,900,10,1.5,6.8,1.7,0.75,4,15.19,4.85,0.40,4.45,13.34,4.61,31.93,2.63,29.30,87.82,30.35
Eu-Na2WO4/SiO2,Eu,63,Na,11,W,74,SiO2,11,0.370,0.185,40,40,20,900,15,2.3,10.2,2.6,0.50,4,12.59,5.79,0.50,5.29,13.58,3.95,45.99,3.97,42.02,107.86,31.37
Eu-Na2WO4/SiO2,Eu,63,Na,11,W,74,SiO2,11,0.370,0.185,40,40,20,900,20,3.0,13.6,3.4,0.38,4,17.45,6.01,0.54,5.47,13.19,3.30,34.44,3.09,31.35,75.59,18.91
Eu-Na2WO4/SiO2,Eu,63,Na,11,W,74,SiO2,11,0.370,0.185,40,40,20,900,10,1.5,7.3,1.2,0.75,6,17.04,4.52,0.38,4.14,9.24,2.95,26.53,2.23,24.30,54.23,17.31
Eu-Na2WO4/SiO2,Eu,63,Na,11,W,74,SiO2,11,0.370,0.185,40,40,20,900,15,2.3,10.9,1.8,0.50,6,17.20,5.06,0.47,4.59,9.09,2.41,29.42,2.73,26.69,52.85,14.01
Eu-Na2WO4/SiO2,Eu,63,Na,11,W,74,SiO2,11,0.370,0.185,40,40,20,900,20,3.0,14.6,2.4,0.38,6,9.95,4.66,0.53,4.13,8.32,1.99,46.83,5.33,41.51,83.62,20.00
Eu-Na2WO4/SiO2,Eu,63,Na,11,W,74,SiO2,11,0.370,0.185,40,40,20,900,10,4.0,4.0,2.0,0.75,2,34.64,4.39,0.51,3.88,24.65,10.85,12.67,1.47,11.20,71.16,31.32
Eu-Na2WO4/SiO2,Eu,63,Na,11,W,74,SiO2,11,0.370,0.185,40,40,20,900,15,6.0,6.0,3.0,0.50,2,36.51,5.19,0.61,4.58,24.97,8.95,14.22,1.67,12.54,68.39,24.51
Eu-Na2WO4/SiO2,Eu,63,Na,11,W,74,SiO2,11,0.370,0.185,40,40,20,900,20,8.0,8.0,4.0,0.38,2,35.22,5.86,0.67,5.19,25.79,8.17,16.64,1.90,14.74,73.23,23.20
Eu-Na2WO4/SiO2,Eu,63,Na,11,W,74,SiO2,11,0.370,0.185,40,40,20,900,10,4.0,4.5,1.5,0.75,3,24.17,4.66,0.47,4.19,17.04,6.35,19.28,1.94,17.34,70.50,26.27
Eu-Na2WO4/SiO2,Eu,63,Na,11,W,74,SiO2,11,0.370,0.185,40,40,20,900,15,6.0,6.8,2.3,0.50,3,24.95,5.45,0.52,4.93,16.94,5.22,21.84,2.08,19.76,67.90,20.92
Eu-Na2WO4/SiO2,Eu,63,Na,11,W,74,SiO2,11,0.370,0.185,40,40,20,900,20,8.0,9.0,3.0,0.38,3,24.40,5.65,0.59,5.06,16.73,4.60,23.16,2.42,20.74,68.57,18.85
Eu-Na2WO4/SiO2,Eu,63,Na,11,W,74,SiO2,11,0.370,0.185,40,40,20,900,10,4.0,4.8,1.2,0.75,4,17.04,4.68,0.43,4.25,13.11,4.55,27.46,2.52,24.94,76.94,26.70
Eu-Na2WO4/SiO2,Eu,63,Na,11,W,74,SiO2,11,0.370,0.185,40,40,20,900,15,6.0,7.2,1.8,0.50,4,16.94,4.78,0.48,4.30,12.24,3.49,28.22,2.83,25.38,72.26,20.60
Eu-Na2WO4/SiO2,Eu,63,Na,11,W,74,SiO2,11,0.370,0.185,40,40,20,900,20,8.0,9.6,2.4,0.38,4,17.38,4.64,0.58,4.06,12.14,3.28,26.70,3.34,23.36,69.85,18.87
Eu-Na2WO4/SiO2,Eu,63,Na,11,W,74,SiO2,11,0.370,0.185,40,40,20,900,10,4.0,5.1,0.9,0.75,6,9.46,3.82,0.36,3.46,8.43,2.74,40.38,3.81,36.58,89.11,28.96
Eu-Na2WO4/SiO2,Eu,63,Na,11,W,74,SiO2,11,0.370,0.185,40,40,20,900,15,6.0,7.7,1.3,0.50,6,8.61,3.03,0.48,2.55,8.02,2.29,35.19,5.57,29.62,93.15,26.60
Eu-Na2WO4/SiO2,Eu,63,Na,11,W,74,SiO2,11,0.370,0.185,40,40,20,900,20,8.0,10.3,1.7,0.38,6,10.41,3.01,0.64,2.37,7.44,2.16,28.91,6.15,22.77,71.47,20.75
Eu-Na2WO4/SiO2,Eu,63,Na,11,W,74,SiO2,11,0.370,0.185,40,40,20,900,10,7.0,2.0,1.0,0.75,2,37.64,2.67,0.51,2.16,23.53,9.33,7.09,1.35,5.74,62.51,24.79
Eu-Na2WO4/SiO2,Eu,63,Na,11,W,74,SiO2,11,0.370,0.185,40,40,20,900,15,10.5,3.0,1.5,0.50,2,36.90,2.68,0.68,2.00,21.04,7.92,7.26,1.84,5.42,57.02,21.46
Eu-Na2WO4/SiO2,Eu,63,Na,11,W,74,SiO2,11,0.370,0.185,40,40,20,900,20,14.0,4.0,2.0,0.38,2,34.24,3.13,0.72,2.41,19.09,7.95,9.14,2.10,7.04,55.75,23.22
Eu-Na2WO4/SiO2,Eu,63,Na,11,W,74,SiO2,11,0.370,0.185,40,40,20,900,10,7.0,2.3,0.8,0.75,3,23.53,1.70,0.41,1.29,14.39,5.92,7.22,1.74,5.48,61.16,25.16
Eu-Na2WO4/SiO2,Eu,63,Na,11,W,74,SiO2,11,0.370,0.185,40,40,20,900,15,10.5,3.4,1.1,0.50,3,23.13,2.31,0.64,1.67,11.23,5.29,9.99,2.77,7.22,48.55,22.87
Eu-Na2WO4/SiO2,Eu,63,Na,11,W,74,SiO2,11,0.370,0.185,40,40,20,900,20,14.0,4.5,1.5,0.38,3,22.84,3.40,1.04,2.36,10.38,5.36,14.89,4.55,10.33,45.45,23.47
Eu-Na2WO4/SiO2,Eu,63,Na,11,W,74,SiO2,11,0.370,0.185,40,40,20,900,10,7.0,2.4,0.6,0.75,4,18.12,1.54,0.49,1.05,10.53,4.48,8.50,2.70,5.79,58.11,24.72
Eu-Na2WO4/SiO2,Eu,63,Na,11,W,74,SiO2,11,0.370,0.185,40,40,20,900,15,10.5,3.6,0.9,0.50,4,17.62,2.14,0.64,1.50,8.96,4.06,12.15,3.63,8.51,50.85,23.04
Eu-Na2WO4/SiO2,Eu,63,Na,11,W,74,SiO2,11,0.370,0.185,40,40,20,900,20,14.0,4.8,1.2,0.38,4,17.12,3.75,1.09,2.66,7.62,4.68,21.90,6.37,15.54,44.51,27.34
Eu-Na2WO4/SiO2,Eu,63,Na,11,W,74,SiO2,11,0.370,0.185,40,40,20,900,10,7.0,2.6,0.4,0.75,6,11.28,1.37,0.44,0.93,6.40,2.98,12.15,3.90,8.24,56.74,26.42
Eu-Na2WO4/SiO2,Eu,63,Na,11,W,74,SiO2,11,0.370,0.185,40,40,20,900,15,10.5,3.9,0.6,0.50,6,12.00,2.29,0.73,1.56,4.98,2.96,19.08,6.08,13.00,41.50,24.67
Eu-Na2WO4/SiO2,Eu,63,Na,11,W,74,SiO2,11,0.370,0.185,40,40,20,900,20,14.0,5.1,0.9,0.38,6,14.56,6.62,1.54,5.08,2.68,3.75,45.47,10.58,34.89,18.41,25.76
Eu-Na2WO4/SiO2,Eu,63,Na,11,W,74,SiO2,11,0.370,0.185,40,40,20,850,10,1.5,5.7,2.8,0.75,2,30.90,5.79,0.79,5.00,23.28,8.67,18.74,2.56,16.18,75.34,28.06
Eu-Na2WO4/SiO2,Eu,63,Na,11,W,74,SiO2,11,0.370,0.185,40,40,20,850,15,2.3,8.5,4.3,0.50,2,32.96,6.53,0.85,5.68,23.88,7.84,19.81,2.58,17.23,72.45,23.79
Eu-Na2WO4/SiO2,Eu,63,Na,11,W,74,SiO2,11,0.370,0.185,40,40,20,850,20,3.0,11.3,5.7,0.38,2,34.04,6.84,1.00,5.84,23.74,7.11,20.09,2.94,17.16,69.74,20.89
Eu-Na2WO4/SiO2,Eu,63,Na,11,W,74,SiO2,11,0.370,0.185,40,40,20,850,10,1.5,6.4,2.1,0.75,3,22.00,6.04,0.69,5.35,15.97,4.80,27.45,3.14,24.32,72.59,21.82
Eu-Na2WO4/SiO2,Eu,63,Na,11,W,74,SiO2,11,0.370,0.185,40,40,20,850,15,2.3,9.6,3.2,0.50,3,21.81,5.79,0.87,4.92,16.10,4.36,26.55,3.99,22.56,73.82,19.99
Eu-Na2WO4/SiO2,Eu,63,Na,11,W,74,SiO2,11,0.370,0.185,40,40,20,850,20,3.0,12.8,4.3,0.38,3,20.89,5.32,1.16,4.16,14.75,4.11,25.47,5.55,19.91,70.61,19.67
Eu-Na2WO4/SiO2,Eu,63,Na,11,W,74,SiO2,11,0.370,0.185,40,40,20,850,10,1.5,6.8,1.7,0.75,4,15.37,5.23,0.69,4.54,12.01,3.27,34.03,4.49,29.54,78.14,21.28
Eu-Na2WO4/SiO2,Eu,63,Na,11,W,74,SiO2,11,0.370,0.185,40,40,20,850,15,2.3,10.2,2.6,0.50,4,10.45,3.95,0.97,2.98,11.25,3.16,37.80,9.28,28.52,107.66,30.24
Eu-Na2WO4/SiO2,Eu,63,Na,11,W,74,SiO2,11,0.370,0.185,40,40,20,850,20,3.0,13.6,3.4,0.38,4,17.50,4.14,1.16,2.98,10.61,2.93,23.66,6.63,17.03,60.63,16.74
Eu-Na2WO4/SiO2,Eu,63,Na,11,W,74,SiO2,11,0.370,0.185,40,40,20,850,10,1.5,7.3,1.2,0.75,6,12.59,2.38,0.57,1.81,7.76,2.11,18.90,4.53,14.38,61.64,16.76
Eu-Na2WO4/SiO2,Eu,63,Na,11,W,74,SiO2,11,0.370,0.185,40,40,20,850,15,2.3,10.9,1.8,0.50,6,8.84,2.61,0.93,1.68,7.39,2.00,29.52,10.52,19.00,83.60,22.62
Eu-Na2WO4/SiO2,Eu,63,Na,11,W,74,SiO2,11,0.370,0.185,40,40,20,850,20,3.0,14.6,2.4,0.38,6,11.83,3.32,1.39,1.93,6.12,2.12,28.06,11.75,16.31,51.73,17.92
Eu-Na2WO4/SiO2,Eu,63,Na,11,W,74,SiO2,11,0.370,0.185,40,40,20,850,10,4.0,4.0,2.0,0.75,2,34.44,5.28,0.68,4.60,23.45,8.20,15.33,1.97,13.36,68.09,23.81
Eu-Na2WO4/SiO2,Eu,63,Na,11,W,74,SiO2,11,0.370,0.185,40,40,20,850,15,6.0,6.0,3.0,0.50,2,32.21,4.67,0.94,3.73,22.20,7.29,14.50,2.92,11.58,68.92,22.63
Eu-Na2WO4/SiO2,Eu,63,Na,11,W,74,SiO2,11,0.370,0.185,40,40,20,850,20,8.0,8.0,4.0,0.38,2,32.51,4.54,1.25,3.29,21.41,7.02,13.96,3.84,10.12,65.86,21.59
Eu-Na2WO4/SiO2,Eu,63,Na,11,W,74,SiO2,11,0.370,0.185,40,40,20,850,10,4.0,4.5,1.5,0.75,3,21.42,3.13,0.69,2.44,15.16,4.71,14.61,3.22,11.39,70.77,21.99
Eu-Na2WO4/SiO2,Eu,63,Na,11,W,74,SiO2,11,0.370,0.185,40,40,20,850,15,6.0,6.8,2.3,0.50,3,20.58,2.82,0.98,1.84,14.06,4.43,13.70,4.76,8.94,68.32,21.53
Eu-Na2WO4/SiO2,Eu,63,Na,11,W,74,SiO2,11,0.370,0.185,40,40,20,850,20,8.0,9.0,3.0,0.38,3,21.28,3.71,1.41,2.30,13.17,4.34,17.43,6.63,10.81,61.89,20.39
Eu-Na2WO4/SiO2,Eu,63,Na,11,W,74,SiO2,11,0.370,0.185,40,40,20,850,10,4.0,4.8,1.2,0.75,4,14.04,1.97,0.69,1.28,11.23,3.56,14.03,4.91,9.12,79.99,25.36
Eu-Na2WO4/SiO2,Eu,63,Na,11,W,74,SiO2,11,0.370,0.185,40,40,20,850,15,6.0,7.2,1.8,0.50,4,15.41,2.78,1.10,1.68,10.03,3.36,18.04,7.14,10.90,65.09,21.80
Eu-Na2WO4/SiO2,Eu,63,Na,11,W,74,SiO2,11,0.370,0.185,40,40,20,850,20,8.0,9.6,2.4,0.38,4,17.77,5.46,2.11,3.35,7.62,4.38,30.73,11.87,18.85,42.88,24.65
Eu-Na2WO4/SiO2,Eu,63,Na,11,W,74,SiO2,11,0.370,0.185,40,40,20,850,10,4.0,5.1,0.9,0.75,6,8.94,1.68,0.71,0.97,6.73,2.20,18.79,7.94,10.85,75.28,24.61
Eu-Na2WO4/SiO2,Eu,63,Na,11,W,74,SiO2,11,0.370,0.185,40,40,20,850,15,6.0,7.7,1.3,0.50,6,12.59,4.38,1.67,2.71,4.44,3.21,34.79,13.26,21.53,35.27,25.50
Eu-Na2WO4/SiO2,Eu,63,Na,11,W,74,SiO2,11,0.370,0.185,40,40,20,850,20,8.0,10.3,1.7,0.38,6,16.42,10.98,2.92,8.06,2.73,3.15,66.87,17.78,49.09,16.63,19.18
Eu-Na2WO4/SiO2,Eu,63,Na,11,W,74,SiO2,11,0.370,0.185,40,40,20,850,10,7.0,2.0,1.0,0.75,2,32.38,2.39,1.13,1.26,18.55,8.25,7.38,3.49,3.89,57.29,25.48
Eu-Na2WO4/SiO2,Eu,63,Na,11,W,74,SiO2,11,0.370,0.185,40,40,20,850,15,10.5,3.0,1.5,0.50,2,35.94,9.17,2.59,6.58,11.08,12.00,25.51,7.21,18.31,30.83,33.39
Eu-Na2WO4/SiO2,Eu,63,Na,11,W,74,SiO2,11,0.370,0.185,40,40,20,850,20,14.0,4.0,2.0,0.38,2,40.80,16.09,3.55,12.54,10.42,10.83,39.44,8.70,30.74,25.54,26.54
Eu-Na2WO4/SiO2,Eu,63,Na,11,W,74,SiO2,11,0.370,0.185,40,40,20,850,10,7.0,2.3,0.8,0.75,3,22.40,3.81,1.48,2.33,9.25,7.26,17.01,6.61,10.40,41.29,32.41
Eu-Na2WO4/SiO2,Eu,63,Na,11,W,74,SiO2,11,0.370,0.185,40,40,20,850,15,10.5,3.4,1.1,0.50,3,29.64,15.05,3.22,11.83,5.63,7.31,50.78,10.86,39.91,18.99,24.66
Eu-Na2WO4/SiO2,Eu,63,Na,11,W,74,SiO2,11,0.370,0.185,40,40,20,850,20,14.0,4.5,1.5,0.38,3,31.10,15.20,3.76,11.44,7.31,5.77,48.87,12.09,36.78,23.50,18.55
Eu-Na2WO4/SiO2,Eu,63,Na,11,W,74,SiO2,11,0.370,0.185,40,40,20,850,10,7.0,2.4,0.6,0.75,4,20.71,8.80,2.16,6.64,4.45,6.16,42.49,10.43,32.06,21.49,29.74
Eu-Na2WO4/SiO2,Eu,63,Na,11,W,74,SiO2,11,0.370,0.185,40,40,20,850,15,10.5,3.6,0.9,0.50,4,25.16,14.43,3.30,11.13,3.90,4.81,57.35,13.12,44.24,15.50,19.12
Eu-Na2WO4/SiO2,Eu,63,Na,11,W,74,SiO2,11,0.370,0.185,40,40,20,850,20,14.0,4.8,1.2,0.38,4,25.46,13.99,3.94,10.05,4.94,3.93,54.95,15.48,39.47,19.40,15.44
Eu-Na2WO4/SiO2,Eu,63,Na,11,W,74,SiO2,11,0.370,0.185,40,40,20,850,10,7.0,2.6,0.4,0.75,6,18.12,10.19,2.38,7.81,2.06,3.51,56.24,13.13,43.10,11.37,19.37
Eu-Na2WO4/SiO2,Eu,63,Na,11,W,74,SiO2,11,0.370,0.185,40,40,20,850,15,10.5,3.9,0.6,0.50,6,18.34,12.46,3.41,9.05,1.70,2.84,67.94,18.59,49.35,9.27,15.49
Eu-Na2WO4/SiO2,Eu,63,Na,11,W,74,SiO2,11,0.370,0.185,40,40,20,850,20,14.0,5.1,0.9,0.38,6,19.73,12.02,3.83,8.19,2.34,2.33,60.92,19.41,41.51,11.86,11.81
Eu-Na2WO4/SiO2,Eu,63,Na,11,W,74,SiO2,11,0.370,0.185,40,40,20,800,10,1.5,5.7,2.8,0.75,2,36.89,5.88,1.27,4.61,19.97,6.95,15.94,3.44,12.50,54.13,18.84
Eu-Na2WO4/SiO2,Eu,63,Na,11,W,74,SiO2,11,0.370,0.185,40,40,20,800,15,2.3,8.5,4.3,0.50,2,36.00,5.99,1.65,4.34,20.17,6.76,16.64,4.58,12.06,56.03,18.78
Eu-Na2WO4/SiO2,Eu,63,Na,11,W,74,SiO2,11,0.370,0.185,40,40,20,800,20,3.0,11.3,5.7,0.38,2,36.09,5.39,1.96,3.43,19.67,6.67,14.93,5.43,9.50,54.50,18.48
Eu-Na2WO4/SiO2,Eu,63,Na,11,W,74,SiO2,11,0.370,0.185,40,40,20,800,10,1.5,6.4,2.1,0.75,3,26.61,4.43,1.35,3.08,13.43,4.11,16.65,5.07,11.57,50.47,15.45
Eu-Na2WO4/SiO2,Eu,63,Na,11,W,74,SiO2,11,0.370,0.185,40,40,20,800,15,2.3,9.6,3.2,0.50,3,23.43,3.65,1.85,1.80,13.40,4.19,15.58,7.90,7.68,57.19,17.88
Eu-Na2WO4/SiO2,Eu,63,Na,11,W,74,SiO2,11,0.370,0.185,40,40,20,800,20,3.0,12.8,4.3,0.38,3,26.97,8.60,3.67,4.93,8.84,6.71,31.89,13.61,18.28,32.78,24.88
Eu-Na2WO4/SiO2,Eu,63,Na,11,W,74,SiO2,11,0.370,0.185,40,40,20,800,10,1.5,6.8,1.7,0.75,4,20.42,2.92,1.37,1.55,10.42,2.96,14.30,6.71,7.59,51.03,14.50
Eu-Na2WO4/SiO2,Eu,63,Na,11,W,74,SiO2,11,0.370,0.185,40,40,20,800,15,2.3,10.2,2.6,0.50,4,20.45,5.81,2.67,3.14,6.75,5.04,28.41,13.06,15.35,33.01,24.65
Eu-Na2WO4/SiO2,Eu,63,Na,11,W,74,SiO2,11,0.370,0.185,40,40,20,800,20,3.0,13.6,3.4,0.38,4,21.52,9.10,4.20,4.90,7.38,3.85,42.29,19.52,22.77,34.29,17.89
Eu-Na2WO4/SiO2,Eu,63,Na,11,W,74,SiO2,11,0.370,0.185,40,40,20,800,10,1.5,7.3,1.2,0.75,6,15.39,2.84,1.57,1.27,5.36,3.06,18.45,10.20,8.25,34.83,19.88
Eu-Na2WO4/SiO2,Eu,63,Na,11,W,74,SiO2,11,0.370,0.185,40,40,20,800,15,2.3,10.9,1.8,0.50,6,17.78,8.68,3.74,4.94,4.58,2.39,48.82,21.03,27.78,25.76,13.44
Eu-Na2WO4/SiO2,Eu,63,Na,11,W,74,SiO2,11,0.370,0.185,40,40,20,800,20,3.0,14.6,2.4,0.38,6,14.92,8.11,3.62,4.49,4.26,1.95,54.36,24.26,30.09,28.55,13.07
Eu-Na2WO4/SiO2,Eu,63,Na,11,W,74,SiO2,11,0.370,0.185,40,40,20,800,10,4.0,4.0,2.0,0.75,2,32.18,3.63,1.45,2.18,21.51,7.56,11.28,4.51,6.77,66.84,23.49
Eu-Na2WO4/SiO2,Eu,63,Na,11,W,74,SiO2,11,0.370,0.185,40,40,20,800,15,6.0,6.0,3.0,0.50,2,30.95,5.12,2.63,2.49,16.19,10.04,16.54,8.50,8.05,52.31,32.44
Eu-Na2WO4/SiO2,Eu,63,Na,11,W,74,SiO2,11,0.370,0.185,40,40,20,800,20,8.0,8.0,4.0,0.38,2,34.29,10.43,4.35,6.08,13.78,10.79,30.42,12.69,17.73,40.19,31.47
Eu-Na2WO4/SiO2,Eu,63,Na,11,W,74,SiO2,11,0.370,0.185,40,40,20,800,10,4.0,4.5,1.5,0.75,3,21.51,2.90,1.74,1.16,12.36,5.65,13.48,8.09,5.39,57.46,26.27
Eu-Na2WO4/SiO2,Eu,63,Na,11,W,74,SiO2,11,0.370,0.185,40,40,20,800,15,6.0,6.8,2.3,0.50,3,24.98,10.96,4.32,6.64,8.71,6.44,43.88,17.29,26.58,34.87,25.78
Eu-Na2WO4/SiO2,Eu,63,Na,11,W,74,SiO2,11,0.370,0.185,40,40,20,800,20,8.0,9.0,3.0,0.38,3,24.97,10.28,4.04,6.24,8.84,5.01,41.17,16.18,24.99,35.40,20.06
Eu-Na2WO4/SiO2,Eu,63,Na,11,W,74,SiO2,11,0.370,0.185,40,40,20,800,10,4.0,4.8,1.2,0.75,4,19.58,8.84,3.15,5.69,5.57,6.26,45.15,16.09,29.06,28.45,31.97
Eu-Na2WO4/SiO2,Eu,63,Na,11,W,74,SiO2,11,0.370,0.185,40,40,20,800,15,6.0,7.2,1.8,0.50,4,19.06,9.49,4.36,5.13,7.35,3.69,49.79,22.88,26.92,38.56,19.36
Eu-Na2WO4/SiO2,Eu,63,Na,11,W,74,SiO2,11,0.370,0.185,40,40,20,800,20,8.0,9.6,2.4,0.38,4,17.22,9.65,3.60,6.05,6.42,2.52,56.04,20.91,35.13,37.28,14.63
Eu-Na2WO4/SiO2,Eu,63,Na,11,W,74,SiO2,11,0.370,0.185,40,40,20,800,10,4.0,5.1,0.9,0.75,6,16.84,11.27,3.39,7.88,3.30,2.57,66.92,20.13,46.79,19.60,15.26
Eu-Na2WO4/SiO2,Eu,63,Na,11,W,74,SiO2,11,0.370,0.185,40,40,20,800,15,6.0,7.7,1.3,0.50,6,14.92,9.57,3.57,6.00,4.05,1.82,64.14,23.93,40.21,27.14,12.20
Eu-Na2WO4/SiO2,Eu,63,Na,11,W,74,SiO2,11,0.370,0.185,40,40,20,800,20,8.0,10.3,1.7,0.38,6,11.92,7.63,3.55,4.08,3.49,1.40,64.01,29.78,34.23,29.28,11.74
Eu-Na2WO4/SiO2,Eu,63,Na,11,W,74,SiO2,11,0.370,0.185,40,40,20,800,10,7.0,2.0,1.0,0.75,2,37.95,12.63,3.50,9.13,13.70,8.79,33.28,9.22,24.06,36.10,23.16
Eu-Na2WO4/SiO2,Eu,63,Na,11,W,74,SiO2,11,0.370,0.185,40,40,20,800,15,10.5,3.0,1.5,0.50,2,32.74,11.82,3.62,8.20,9.72,5.31,36.10,11.06,25.05,29.69,16.22
Eu-Na2WO4/SiO2,Eu,63,Na,11,W,74,SiO2,11,0.370,0.185,40,40,20,800,20,14.0,4.0,2.0,0.38,2,24.25,13.35,4.04,9.31,4.53,3.23,55.05,16.66,38.39,18.68,13.32
Eu-Na2WO4/SiO2,Eu,63,Na,11,W,74,SiO2,11,0.370,0.185,40,40,20,800,10,7.0,2.3,0.8,0.75,3,29.09,13.87,3.50,10.37,7.49,5.08,47.68,12.03,35.65,25.75,17.46
Eu-Na2WO4/SiO2,Eu,63,Na,11,W,74,SiO2,11,0.370,0.185,40,40,20,800,15,10.5,3.4,1.1,0.50,3,23.75,10.95,3.91,7.04,6.89,3.53,46.11,16.46,29.64,29.01,14.86
Eu-Na2WO4/SiO2,Eu,63,Na,11,W,74,SiO2,11,0.370,0.185,40,40,20,800,20,14.0,4.5,1.5,0.38,3,16.61,11.17,4.22,6.95,2.01,1.93,67.25,25.41,41.84,12.10,11.62
Eu-Na2WO4/SiO2,Eu,63,Na,11,W,74,SiO2,11,0.370,0.185,40,40,20,800,10,7.0,2.4,0.6,0.75,4,23.58,12.81,3.84,8.97,5.03,3.47,54.33,16.28,38.04,21.33,14.72
Eu-Na2WO4/SiO2,Eu,63,Na,11,W,74,SiO2,11,0.370,0.185,40,40,20,800,15,10.5,3.6,0.9,0.50,4,16.63,10.18,4.11,6.07,3.18,2.23,61.21,24.71,36.50,19.12,13.41
Eu-Na2WO4/SiO2,Eu,63,Na,11,W,74,SiO2,11,0.370,0.185,40,40,20,800,20,14.0,4.8,1.2,0.38,4,14.24,9.08,3.89,5.19,0.74,1.36,63.76,27.32,36.45,5.20,9.55
Eu-Na2WO4/SiO2,Eu,63,Na,11,W,74,SiO2,11,0.370,0.185,40,40,20,800,10,7.0,2.6,0.4,0.75,6,17.06,10.88,3.68,7.20,2.51,2.17,63.77,21.57,42.20,14.71,12.72
Eu-Na2WO4/SiO2,Eu,63,Na,11,W,74,SiO2,11,0.370,0.185,40,40,20,800,15,10.5,3.9,0.6,0.50,6,12.56,7.67,3.92,3.75,1.40,1.32,61.07,31.21,29.86,11.15,10.51
Eu-Na2WO4/SiO2,Eu,63,Na,11,W,74,SiO2,11,0.370,0.185,40,40,20,800,20,14.0,5.1,0.9,0.38,6,9.31,7.05,3.57,3.48,0.16,0.90,75.73,38.35,37.38,1.72,9.67
Eu-Na2WO4/SiO2,Eu,63,Na,11,W,74,SiO2,11,0.370,0.185,40,40,20,775,10,1.5,5.7,2.8,0.75,2,30.36,4.89,1.76,3.13,20.12,7.61,16.11,5.80,10.31,66.27,25.07
Eu-Na2WO4/SiO2,Eu,63,Na,11,W,74,SiO2,11,0.370,0.185,40,40,20,775,15,2.3,8.5,4.3,0.50,2,32.48,4.40,2.36,2.04,18.18,8.45,13.55,7.27,6.28,55.97,26.02
Eu-Na2WO4/SiO2,Eu,63,Na,11,W,74,SiO2,11,0.370,0.185,40,40,20,775,20,3.0,11.3,5.7,0.38,2,35.38,7.97,4.15,3.82,14.00,11.04,22.53,11.73,10.80,39.57,31.20
Eu-Na2WO4/SiO2,Eu,63,Na,11,W,74,SiO2,11,0.370,0.185,40,40,20,775,10,1.5,6.4,2.1,0.75,3,19.48,3.19,1.94,1.25,12.53,5.29,16.38,9.96,6.42,64.32,27.16
Eu-Na2WO4/SiO2,Eu,63,Na,11,W,74,SiO2,11,0.370,0.185,40,40,20,775,15,2.3,9.6,3.2,0.50,3,24.54,8.44,4.25,4.19,9.86,6.76,34.39,17.32,17.07,40.18,27.55
Eu-Na2WO4/SiO2,Eu,63,Na,11,W,74,SiO2,11,0.370,0.185,40,40,20,775,20,3.0,12.8,4.3,0.38,3,21.10,10.33,3.57,6.76,8.76,3.78,48.96,16.92,32.04,41.52,17.91
Eu-Na2WO4/SiO2,Eu,63,Na,11,W,74,SiO2,11,0.370,0.185,40,40,20,775,10,1.5,6.8,1.7,0.75,4,18.44,7.86,3.37,4.49,5.76,6.07,42.62,18.28,24.35,31.24,32.92
Eu-Na2WO4/SiO2,Eu,63,Na,11,W,74,SiO2,11,0.370,0.185,40,40,20,775,15,2.3,10.2,2.6,0.50,4,13.90,9.40,3.84,5.56,7.07,3.66,67.63,27.63,40.00,50.86,26.33
Eu-Na2WO4/SiO2,Eu,63,Na,11,W,74,SiO2,11,0.370,0.185,40,40,20,775,20,3.0,13.6,3.4,0.38,4,15.89,9.55,3.51,6.04,4.75,2.17,60.10,22.09,38.01,29.89,13.66
