Repository: ur-whitelab/BO-LIFT

# 🤖 BO-LIFT: Bayesian Optimization using in-context learning
BO-LIFT does regression with uncertainties using frozen Large Language Models by using token probabilities.
It uses LangChain to select examples to create in-context learning prompts from training data.
By selecting examples, it can consider more training data than it fits in the model's context window.
Being able to predict uncertainty, allow the employment of interesting techniques such as Bayesian Optimization.

## Usage 💻

You need to set up your OpenAI API key in order to use BO-LIFT.
You can do that using the `os` Python library:

```py
import os
os.environ["OPENAI_API_KEY"] = "<your-key-here>"
```

File: paper/dataset/oxidative_methane_coupling.csv (part 31 of 46)
Name,M1,M1_atom_number,M2,M2_atom_number,M3,M3_atom_number,Support ,Support_ID,M2_mol,M3_mol,M1_mol%,M2_mol%,M3_mol%,Temp,Total_flow,Ar_flow,CH4_flow,O2_flow,CT,CH4/O2,CH4_conv,C2y,C2H6y,C2H4y,COy,CO2y,C2s,C2H6s,C2H4s,COs,CO2s
Eu-Na2WO4/SiO2,Eu,63,Na,11,W,74,SiO2,11,0.370,0.185,40,40,20,775,10,1.5,7.3,1.2,0.75,6,15.47,9.06,3.41,5.65,4.37,2.41,58.56,22.04,36.52,28.25,15.58
Eu-Na2WO4/SiO2,Eu,63,Na,11,W,74,SiO2,11,0.370,0.185,40,40,20,775,15,2.3,10.9,1.8,0.50,6,12.92,7.42,3.25,4.17,4.20,1.55,57.43,25.15,32.28,32.51,12.00
Eu-Na2WO4/SiO2,Eu,63,Na,11,W,74,SiO2,11,0.370,0.185,40,40,20,775,20,3.0,14.6,2.4,0.38,6,9.63,7.65,3.19,4.46,1.40,0.97,79.44,33.13,46.31,14.54,10.07
Eu-Na2WO4/SiO2,Eu,63,Na,11,W,74,SiO2,11,0.370,0.185,40,40,20,775,10,4.0,4.0,2.0,0.75,2,31.79,7.24,3.33,3.91,13.80,12.18,22.77,10.47,12.30,43.41,38.31
Eu-Na2WO4/SiO2,Eu,63,Na,11,W,74,SiO2,11,0.370,0.185,40,40,20,775,15,6.0,6.0,3.0,0.50,2,33.09,10.98,3.49,7.49,14.13,7.97,33.18,10.55,22.64,42.70,24.09
Eu-Na2WO4/SiO2,Eu,63,Na,11,W,74,SiO2,11,0.370,0.185,40,40,20,775,20,8.0,8.0,4.0,0.38,2,27.13,13.03,3.60,9.43,9.67,4.40,48.03,13.27,34.76,35.64,16.22
Eu-Na2WO4/SiO2,Eu,63,Na,11,W,74,SiO2,11,0.370,0.185,40,40,20,775,10,4.0,4.5,1.5,0.75,3,25.77,11.56,3.43,8.13,9.18,5.43,44.86,13.31,31.55,35.62,21.07
Eu-Na2WO4/SiO2,Eu,63,Na,11,W,74,SiO2,11,0.370,0.185,40,40,20,775,15,6.0,6.8,2.3,0.50,3,19.91,10.25,3.58,6.67,7.59,3.30,51.48,17.98,33.50,38.12,16.57
Eu-Na2WO4/SiO2,Eu,63,Na,11,W,74,SiO2,11,0.370,0.185,40,40,20,775,20,8.0,9.0,3.0,0.38,3,15.32,10.61,3.73,6.88,3.62,1.97,69.26,24.35,44.91,23.63,12.86
Eu-Na2WO4/SiO2,Eu,63,Na,11,W,74,SiO2,11,0.370,0.185,40,40,20,775,10,4.0,4.8,1.2,0.75,4,19.50,11.24,3.41,7.83,6.30,3.33,57.64,17.49,40.15,32.31,17.08
Eu-Na2WO4/SiO2,Eu,63,Na,11,W,74,SiO2,11,0.370,0.185,40,40,20,775,15,6.0,7.2,1.8,0.50,4,14.97,10.18,3.55,6.63,3.71,2.01,68.00,23.71,44.29,24.78,13.43
Eu-Na2WO4/SiO2,Eu,63,Na,11,W,74,SiO2,11,0.370,0.185,40,40,20,775,20,8.0,9.6,2.4,0.38,4,9.63,8.79,3.55,5.24,1.78,1.26,91.28,36.86,54.41,18.48,13.08
Eu-Na2WO4/SiO2,Eu,63,Na,11,W,74,SiO2,11,0.370,0.185,40,40,20,775,10,4.0,5.1,0.9,0.75,6,12.39,9.50,3.38,6.12,3.27,1.78,76.67,27.28,49.39,26.39,14.37
Eu-Na2WO4/SiO2,Eu,63,Na,11,W,74,SiO2,11,0.370,0.185,40,40,20,775,15,6.0,7.7,1.3,0.50,6,8.78,8.31,3.31,5.00,1.30,1.12,94.65,37.70,56.95,14.81,12.76
Eu-Na2WO4/SiO2,Eu,63,Na,11,W,74,SiO2,11,0.370,0.185,40,40,20,775,20,8.0,10.3,1.7,0.38,6,7.64,6.40,3.14,3.26,0.53,0.75,83.77,41.10,42.67,6.94,9.82
Eu-Na2WO4/SiO2,Eu,63,Na,11,W,74,SiO2,11,0.370,0.185,40,40,20,775,10,7.0,2.0,1.0,0.75,2,29.16,14.18,3.65,10.53,7.75,4.91,48.63,12.52,36.11,26.58,16.84
Eu-Na2WO4/SiO2,Eu,63,Na,11,W,74,SiO2,11,0.370,0.185,40,40,20,775,15,10.5,3.0,1.5,0.50,2,20.50,11.01,4.11,6.90,2.89,2.56,53.71,20.05,33.66,14.10,12.49
Eu-Na2WO4/SiO2,Eu,63,Na,11,W,74,SiO2,11,0.370,0.185,40,40,20,775,20,14.0,4.0,2.0,0.38,2,12.15,8.61,4.09,4.52,1.12,1.77,70.86,33.66,37.20,9.22,14.57
Eu-Na2WO4/SiO2,Eu,63,Na,11,W,74,SiO2,11,0.370,0.185,40,40,20,775,10,7.0,2.3,0.8,0.75,3,20.32,12.41,3.83,8.58,3.05,2.91,61.07,18.85,42.22,15.01,14.32
Eu-Na2WO4/SiO2,Eu,63,Na,11,W,74,SiO2,11,0.370,0.185,40,40,20,775,15,10.5,3.4,1.1,0.50,3,11.33,9.27,4.14,5.13,1.16,1.74,81.82,36.54,45.28,10.24,15.36
Eu-Na2WO4/SiO2,Eu,63,Na,11,W,74,SiO2,11,0.370,0.185,40,40,20,775,20,14.0,4.5,1.5,0.38,3,9.87,7.00,3.71,3.29,0.24,1.23,70.92,37.59,33.33,2.43,12.46
Eu-Na2WO4/SiO2,Eu,63,Na,11,W,74,SiO2,11,0.370,0.185,40,40,20,775,10,7.0,2.4,0.6,0.75,4,13.99,11.17,4.06,7.11,1.46,2.11,79.84,29.02,50.82,10.44,15.08
Eu-Na2WO4/SiO2,Eu,63,Na,11,W,74,SiO2,11,0.370,0.185,40,40,20,775,15,10.5,3.6,0.9,0.50,4,9.10,7.42,3.64,3.78,0.20,1.21,81.54,40.00,41.54,2.20,13.30
Eu-Na2WO4/SiO2,Eu,63,Na,11,W,74,SiO2,11,0.370,0.185,40,40,20,775,20,14.0,4.8,1.2,0.38,4,6.48,5.26,3.00,2.26,0.12,0.83,81.17,46.30,34.88,1.85,12.81
Eu-Na2WO4/SiO2,Eu,63,Na,11,W,74,SiO2,11,0.370,0.185,40,40,20,775,10,7.0,2.6,0.4,0.75,6,10.98,8.69,3.82,4.87,0.52,1.34,79.14,34.79,44.35,4.74,12.20
Eu-Na2WO4/SiO2,Eu,63,Na,11,W,74,SiO2,11,0.370,0.185,40,40,20,775,15,10.5,3.9,0.6,0.50,6,6.48,5.17,3.03,2.14,0.45,0.75,79.78,46.76,33.02,6.94,11.57
Eu-Na2WO4/SiO2,Eu,63,Na,11,W,74,SiO2,11,0.370,0.185,40,40,20,775,20,14.0,5.1,0.9,0.38,6,3.90,3.78,2.40,1.38,0.59,0.54,96.92,61.54,35.38,15.13,13.85
Eu-Na2WO4/SiO2,Eu,63,Na,11,W,74,SiO2,11,0.370,0.185,40,40,20,750,10,1.5,5.7,2.8,0.75,2,31.69,5.96,2.93,3.03,16.20,9.33,18.81,9.25,9.56,51.12,29.44
Eu-Na2WO4/SiO2,Eu,63,Na,11,W,74,SiO2,11,0.370,0.185,40,40,20,750,15,2.3,8.5,4.3,0.50,2,31.70,10.83,3.49,7.34,12.20,9.30,34.16,11.01,23.15,38.49,29.34
Eu-Na2WO4/SiO2,Eu,63,Na,11,W,74,SiO2,11,0.370,0.185,40,40,20,750,20,3.0,11.3,5.7,0.38,2,25.42,11.44,3.43,8.01,10.81,4.29,45.00,13.49,31.51,42.53,16.88
Eu-Na2WO4/SiO2,Eu,63,Na,11,W,74,SiO2,11,0.370,0.185,40,40,20,750,10,1.5,6.4,2.1,0.75,3,23.74,9.44,3.42,6.02,9.01,5.66,39.76,14.41,25.36,37.95,23.84
Eu-Na2WO4/SiO2,Eu,63,Na,11,W,74,SiO2,11,0.370,0.185,40,40,20,750,15,2.3,9.6,3.2,0.50,3,18.05,10.52,3.49,7.03,6.54,2.97,58.28,19.34,38.95,36.23,16.45
Eu-Na2WO4/SiO2,Eu,63,Na,11,W,74,SiO2,11,0.370,0.185,40,40,20,750,20,3.0,12.8,4.3,0.38,3,14.86,8.75,3.38,5.37,4.30,1.79,58.88,22.75,36.14,28.94,12.05
Eu-Na2WO4/SiO2,Eu,63,Na,11,W,74,SiO2,11,0.370,0.185,40,40,20,750,10,1.5,6.8,1.7,0.75,4,18.99,10.35,3.16,7.19,5.51,2.74,54.50,16.64,37.86,29.02,14.43
Eu-Na2WO4/SiO2,Eu,63,Na,11,W,74,SiO2,11,0.370,0.185,40,40,20,750,15,2.3,10.2,2.6,0.50,4,14.52,9.72,3.29,6.43,4.21,2.17,66.94,22.66,44.28,28.99,14.94
Eu-Na2WO4/SiO2,Eu,63,Na,11,W,74,SiO2,11,0.370,0.185,40,40,20,750,20,3.0,13.6,3.4,0.38,4,10.00,6.91,3.22,3.69,1.88,1.07,69.10,32.20,36.90,18.80,10.70
Eu-Na2WO4/SiO2,Eu,63,Na,11,W,74,SiO2,11,0.370,0.185,40,40,20,750,10,1.5,7.3,1.2,0.75,6,16.26,8.43,2.96,5.47,2.42,1.48,51.85,18.20,33.64,14.88,9.10
Eu-Na2WO4/SiO2,Eu,63,Na,11,W,74,SiO2,11,0.370,0.185,40,40,20,750,15,2.3,10.9,1.8,0.50,6,8.97,6.41,2.93,3.48,1.36,0.87,71.46,32.66,38.80,15.16,9.70
Eu-Na2WO4/SiO2,Eu,63,Na,11,W,74,SiO2,11,0.370,0.185,40,40,20,750,20,3.0,14.6,2.4,0.38,6,5.36,4.68,2.53,2.15,0.43,0.60,87.31,47.20,40.11,8.02,11.19
Eu-Na2WO4/SiO2,Eu,63,Na,11,W,74,SiO2,11,0.370,0.185,40,40,20,750,10,4.0,4.0,2.0,0.75,2,31.38,12.94,3.29,9.65,11.91,6.75,41.24,10.48,30.75,37.95,21.51
Eu-Na2WO4/SiO2,Eu,63,Na,11,W,74,SiO2,11,0.370,0.185,40,40,20,750,15,6.0,6.0,3.0,0.50,2,20.44,11.36,3.70,7.66,7.34,3.37,55.58,18.10,37.48,35.91,16.49
Eu-Na2WO4/SiO2,Eu,63,Na,11,W,74,SiO2,11,0.370,0.185,40,40,20,750,20,8.0,8.0,4.0,0.38,2,13.13,9.24,3.70,5.54,4.25,2.12,70.37,28.18,42.19,32.37,16.15
Eu-Na2WO4/SiO2,Eu,63,Na,11,W,74,SiO2,11,0.370,0.185,40,40,20,750,10,4.0,4.5,1.5,0.75,3,18.87,11.56,3.43,8.13,5.62,3.06,61.26,18.18,43.08,29.78,16.22
Eu-Na2WO4/SiO2,Eu,63,Na,11,W,74,SiO2,11,0.370,0.185,40,40,20,750,15,6.0,6.8,2.3,0.50,3,13.28,9.65,3.58,6.07,3.56,2.03,72.67,26.96,45.71,26.81,15.29
Eu-Na2WO4/SiO2,Eu,63,Na,11,W,74,SiO2,11,0.370,0.185,40,40,20,750,20,8.0,9.0,3.0,0.38,3,10.07,7.48,3.43,4.05,1.85,1.42,74.28,34.06,40.22,18.37,14.10
Eu-Na2WO4/SiO2,Eu,63,Na,11,W,74,SiO2,11,0.370,0.185,40,40,20,750,10,4.0,4.8,1.2,0.75,4,13.55,9.96,3.42,6.54,3.08,2.01,73.51,25.24,48.27,22.73,14.83
Eu-Na2WO4/SiO2,Eu,63,Na,11,W,74,SiO2,11,0.370,0.185,40,40,20,750,15,6.0,7.2,1.8,0.50,4,9.74,7.01,3.35,3.66,1.17,1.13,71.97,34.39,37.58,12.01,11.60
Eu-Na2WO4/SiO2,Eu,63,Na,11,W,74,SiO2,11,0.370,0.185,40,40,20,750,20,8.0,9.6,2.4,0.38,4,5.23,5.02,2.79,2.23,0.52,0.79,95.98,53.35,42.64,9.94,15.11
Eu-Na2WO4/SiO2,Eu,63,Na,11,W,74,SiO2,11,0.370,0.185,40,40,20,750,10,4.0,5.1,0.9,0.75,6,7.67,7.55,3.28,4.27,0.95,1.11,98.44,42.76,55.67,12.39,14.47
Eu-Na2WO4/SiO2,Eu,63,Na,11,W,74,SiO2,11,0.370,0.185,40,40,20,750,15,6.0,7.7,1.3,0.50,6,6.85,4.99,2.77,2.22,0.27,0.69,72.85,40.44,32.41,3.94,10.07
Eu-Na2WO4/SiO2,Eu,63,Na,11,W,74,SiO2,11,0.370,0.185,40,40,20,750,20,8.0,10.3,1.7,0.38,6,4.11,3.52,2.17,1.35,0.02,0.50,85.64,52.80,32.85,0.49,12.17
Eu-Na2WO4/SiO2,Eu,63,Na,11,W,74,SiO2,11,0.370,0.185,40,40,20,750,10,7.0,2.0,1.0,0.75,2,17.62,9.91,4.19,5.72,2.87,2.66,56.24,23.78,32.46,16.29,15.10
Eu-Na2WO4/SiO2,Eu,63,Na,11,W,74,SiO2,11,0.370,0.185,40,40,20,750,15,10.5,3.0,1.5,0.50,2,8.92,6.68,3.55,3.13,0.48,1.69,74.89,39.80,35.09,5.38,18.95
Eu-Na2WO4/SiO2,Eu,63,Na,11,W,74,SiO2,11,0.370,0.185,40,40,20,750,20,14.0,4.0,2.0,0.38,2,6.05,4.72,2.86,1.86,0.23,1.26,78.02,47.27,30.74,3.80,20.83
Eu-Na2WO4/SiO2,Eu,63,Na,11,W,74,SiO2,11,0.370,0.185,40,40,20,750,10,7.0,2.3,0.8,0.75,3,10.04,8.15,4.09,4.06,0.77,1.79,81.18,40.74,40.44,7.67,17.83
Eu-Na2WO4/SiO2,Eu,63,Na,11,W,74,SiO2,11,0.370,0.185,40,40,20,750,15,10.5,3.4,1.1,0.50,3,9.63,6.41,3.56,2.85,0.38,1.38,66.56,36.97,29.60,3.95,14.33
Eu-Na2WO4/SiO2,Eu,63,Na,11,W,74,SiO2,11,0.370,0.185,40,40,20,750,20,14.0,4.5,1.5,0.38,3,3.62,3.41,2.41,1.00,0.77,0.84,94.20,66.57,27.62,21.27,23.20
Eu-Na2WO4/SiO2,Eu,63,Na,11,W,74,SiO2,11,0.370,0.185,40,40,20,750,10,7.0,2.4,0.6,0.75,4,7.65,7.49,3.55,3.94,0.45,1.51,97.91,46.41,51.50,5.88,19.74
Eu-Na2WO4/SiO2,Eu,63,Na,11,W,74,SiO2,11,0.370,0.185,40,40,20,750,15,10.5,3.6,0.9,0.50,4,6.29,3.87,2.59,1.28,0.41,0.77,61.53,41.18,20.35,6.52,12.24
Eu-Na2WO4/SiO2,Eu,63,Na,11,W,74,SiO2,11,0.370,0.185,40,40,20,750,20,14.0,4.8,1.2,0.38,4,3.07,2.57,1.69,0.88,0.43,0.60,83.71,55.05,28.66,14.01,19.54
Eu-Na2WO4/SiO2,Eu,63,Na,11,W,74,SiO2,11,0.370,0.185,40,40,20,750,10,7.0,2.6,0.4,0.75,6,6.75,5.24,3.14,2.10,0.30,0.89,77.63,46.52,31.11,4.44,13.19
Eu-Na2WO4/SiO2,Eu,63,Na,11,W,74,SiO2,11,0.370,0.185,40,40,20,750,15,10.5,3.9,0.6,0.50,6,4.89,3.14,1.94,1.20,0.45,0.59,64.21,39.67,24.54,9.20,12.07
Eu-Na2WO4/SiO2,Eu,63,Na,11,W,74,SiO2,11,0.370,0.185,40,40,20,750,20,14.0,5.1,0.9,0.38,6,3.63,2.44,1.77,0.67,0.72,0.47,67.22,48.76,18.46,19.83,12.95
Eu-Na2WO4/SiO2,Eu,63,Na,11,W,74,SiO2,11,0.370,0.185,40,40,20,700,10,1.5,5.7,2.8,0.75,2,18.89,8.11,3.05,5.06,7.99,3.62,42.93,16.15,26.79,42.30,19.16
Eu-Na2WO4/SiO2,Eu,63,Na,11,W,74,SiO2,11,0.370,0.185,40,40,20,700,15,2.3,8.5,4.3,0.50,2,9.60,5.61,2.70,2.91,4.23,1.96,58.44,28.13,30.31,44.06,20.42
Eu-Na2WO4/SiO2,Eu,63,Na,11,W,74,SiO2,11,0.370,0.185,40,40,20,700,20,3.0,11.3,5.7,0.38,2,5.22,3.95,2.22,1.73,2.53,1.30,75.67,42.53,33.14,48.47,24.90
Eu-Na2WO4/SiO2,Eu,63,Na,11,W,74,SiO2,11,0.370,0.185,40,40,20,700,10,1.5,6.4,2.1,0.75,3,8.07,5.49,2.64,2.85,2.76,1.67,68.03,32.71,35.32,34.20,20.69
Eu-Na2WO4/SiO2,Eu,63,Na,11,W,74,SiO2,11,0.370,0.185,40,40,20,700,15,2.3,9.6,3.2,0.50,3,5.98,3.53,2.03,1.50,1.23,1.03,59.03,33.95,25.08,20.57,17.22
Eu-Na2WO4/SiO2,Eu,63,Na,11,W,74,SiO2,11,0.370,0.185,40,40,20,700,20,3.0,12.8,4.3,0.38,3,5.15,2.32,1.51,0.81,0.61,0.71,45.05,29.32,15.73,11.84,13.79
Eu-Na2WO4/SiO2,Eu,63,Na,11,W,74,SiO2,11,0.370,0.185,40,40,20,700,10,1.5,6.8,1.7,0.75,4,6.95,4.01,2.21,1.80,1.17,1.06,57.70,31.80,25.90,16.83,15.25
Eu-Na2WO4/SiO2,Eu,63,Na,11,W,74,SiO2,11,0.370,0.185,40,40,20,700,15,2.3,10.2,2.6,0.50,4,3.46,3.31,1.90,1.41,0.91,0.89,95.66,54.91,40.75,26.30,25.72
Eu-Na2WO4/SiO2,Eu,63,Na,11,W,74,SiO2,11,0.370,0.185,40,40,20,700,20,3.0,13.6,3.4,0.38,4,2.24,2.05,1.35,0.70,0.33,0.58,91.52,60.27,31.25,14.73,25.89
Eu-Na2WO4/SiO2,Eu,63,Na,11,W,74,SiO2,11,0.370,0.185,40,40,20,700,10,1.5,7.3,1.2,0.75,6,7.34,2.73,1.68,1.05,0.44,0.67,37.19,22.89,14.31,5.99,9.13
Eu-Na2WO4/SiO2,Eu,63,Na,11,W,74,SiO2,11,0.370,0.185,40,40,20,700,15,2.3,10.9,1.8,0.50,6,1.83,1.79,1.20,0.59,0.01,0.44,97.81,65.57,32.24,0.55,24.04
Eu-Na2WO4/SiO2,Eu,63,Na,11,W,74,SiO2,11,0.370,0.185,40,40,20,700,20,3.0,14.6,2.4,0.38,6,1.91,1.21,0.81,0.40,0.08,0.31,63.35,42.41,20.94,4.19,16.23
Eu-Na2WO4/SiO2,Eu,63,Na,11,W,74,SiO2,11,0.370,0.185,40,40,20,700,10,4.0,4.0,2.0,0.75,2,7.43,5.48,2.76,2.72,2.73,2.07,73.76,37.15,36.61,36.74,27.86
Eu-Na2WO4/SiO2,Eu,63,Na,11,W,74,SiO2,11,0.370,0.185,40,40,20,700,15,6.0,6.0,3.0,0.50,2,5.81,3.12,1.95,1.17,0.90,1.19,53.70,33.56,20.14,15.49,20.48
Eu-Na2WO4/SiO2,Eu,63,Na,11,W,74,SiO2,11,0.370,0.185,40,40,20,700,20,8.0,8.0,4.0,0.38,2,3.24,2.02,1.36,0.66,0.29,0.85,62.35,41.98,20.37,8.95,26.23
Eu-Na2WO4/SiO2,Eu,63,Na,11,W,74,SiO2,11,0.370,0.185,40,40,20,700,10,4.0,4.5,1.5,0.75,3,4.40,3.58,2.08,1.50,0.95,1.19,81.36,47.27,34.09,21.59,27.05
Eu-Na2WO4/SiO2,Eu,63,Na,11,W,74,SiO2,11,0.370,0.185,40,40,20,700,15,6.0,6.8,2.3,0.50,3,3.56,2.29,1.51,0.78,0.40,0.81,64.33,42.42,21.91,11.24,22.75
Eu-Na2WO4/SiO2,Eu,63,Na,11,W,74,SiO2,11,0.370,0.185,40,40,20,700,20,8.0,9.0,3.0,0.38,3,2.32,1.61,1.15,0.46,0.09,0.62,69.40,49.57,19.83,3.88,26.72
Eu-Na2WO4/SiO2,Eu,63,Na,11,W,74,SiO2,11,0.370,0.185,40,40,20,700,10,4.0,4.8,1.2,0.75,4,5.02,2.83,1.76,1.07,0.33,0.88,56.37,35.06,21.31,6.57,17.53
Eu-Na2WO4/SiO2,Eu,63,Na,11,W,74,SiO2,11,0.370,0.185,40,40,20,700,15,6.0,7.2,1.8,0.50,4,2.68,1.58,1.12,0.46,0.03,0.54,58.96,41.79,17.16,1.12,20.15
Eu-Na2WO4/SiO2,Eu,63,Na,11,W,74,SiO2,11,0.370,0.185,40,40,20,700,20,8.0,9.6,2.4,0.38,4,2.74,1.09,0.83,0.26,0.25,0.41,39.78,30.29,9.49,9.12,14.96
Eu-Na2WO4/SiO2,Eu,63,Na,11,W,74,SiO2,11,0.370,0.185,40,40,20,700,10,4.0,5.1,0.9,0.75,6,2.73,2.02,1.38,0.64,0.12,0.54,73.99,50.55,23.44,4.40,19.78
Eu-Na2WO4/SiO2,Eu,63,Na,11,W,74,SiO2,11,0.370,0.185,40,40,20,700,15,6.0,7.7,1.3,0.50,6,1.38,1.21,0.87,0.34,0.30,0.36,87.68,63.04,24.64,21.74,26.09
Eu-Na2WO4/SiO2,Eu,63,Na,11,W,74,SiO2,11,0.370,0.185,40,40,20,700,20,8.0,10.3,1.7,0.38,6,1.50,0.88,0.65,0.23,0.37,0.29,58.67,43.33,15.33,24.67,19.33
Eu-Na2WO4/SiO2,Eu,63,Na,11,W,74,SiO2,11,0.370,0.185,40,40,20,700,10,7.0,2.0,1.0,0.75,2,3.98,2.06,1.56,0.50,0.27,1.17,51.76,39.20,12.56,6.78,29.40
Eu-Na2WO4/SiO2,Eu,63,Na,11,W,74,SiO2,11,0.370,0.185,40,40,20,700,15,10.5,3.0,1.5,0.50,2,1.92,1.36,1.04,0.32,0.81,0.94,70.83,54.17,16.67,42.19,48.96
Eu-Na2WO4/SiO2,Eu,63,Na,11,W,74,SiO2,11,0.370,0.185,40,40,20,700,20,14.0,4.0,2.0,0.38,2,1.84,0.87,0.73,0.14,1.00,0.99,47.28,39.67,7.61,54.35,53.80
Eu-Na2WO4/SiO2,Eu,63,Na,11,W,74,SiO2,11,0.370,0.185,40,40,20,700,10,7.0,2.3,0.8,0.75,3,3.26,1.62,1.07,0.55,0.61,0.85,49.69,32.82,16.87,18.71,26.07
Eu-Na2WO4/SiO2,Eu,63,Na,11,W,74,SiO2,11,0.370,0.185,40,40,20,700,15,10.5,3.4,1.1,0.50,3,3.42,1.31,1.04,0.27,0.75,0.89,38.30,30.41,7.89,21.93,26.02
Eu-Na2WO4/SiO2,Eu,63,Na,11,W,74,SiO2,11,0.370,0.185,40,40,20,700,20,14.0,4.5,1.5,0.38,3,3.32,1.08,0.80,0.28,0.87,0.77,32.53,24.10,8.43,26.20,23.19
Eu-Na2WO4/SiO2,Eu,63,Na,11,W,74,SiO2,11,0.370,0.185,40,40,20,700,10,7.0,2.4,0.6,0.75,4,4.02,3.10,2.08,1.02,0.12,0.92,77.11,51.74,25.37,2.99,22.89
Eu-Na2WO4/SiO2,Eu,63,Na,11,W,74,SiO2,11,0.370,0.185,40,40,20,700,15,10.5,3.6,0.9,0.50,4,2.44,0.76,0.60,0.16,0.86,0.65,31.15,24.59,6.56,35.25,26.64
Eu-Na2WO4/SiO2,Eu,63,Na,11,W,74,SiO2,11,0.370,0.185,40,40,20,700,20,14.0,4.8,1.2,0.38,4,3.31,0.58,0.51,0.07,0.93,0.45,17.52,15.41,2.11,28.10,13.60
Eu-Na2WO4/SiO2,Eu,63,Na,11,W,74,SiO2,11,0.370,0.185,40,40,20,700,10,7.0,2.6,0.4,0.75,6,2.64,1.23,0.93,0.30,0.17,0.47,46.59,35.23,11.36,6.44,17.80
Eu-Na2WO4/SiO2,Eu,63,Na,11,W,74,SiO2,11,0.370,0.185,40,40,20,700,15,10.5,3.9,0.6,0.50,6,2.13,0.71,0.69,0.02,0.46,0.50,33.33,32.39,0.94,21.60,23.47
Eu-Na2WO4/SiO2,Eu,63,Na,11,W,74,SiO2,11,0.370,0.185,40,40,20,700,20,14.0,5.1,0.9,0.38,6,1.50,0.56,0.44,0.12,0.93,0.34,37.33,29.33,8.00,62.00,22.67
Tb-Na2WO4/SiO2,Tb,65,Na,11,W,74,SiO2,11,0.370,0.185,40,40,20,900,10,1.5,5.7,2.8,0.75,2,31.57,4.21,0.52,3.69,24.54,10.22,13.34,1.65,11.69,77.73,32.37
Tb-Na2WO4/SiO2,Tb,65,Na,11,W,74,SiO2,11,0.370,0.185,40,40,20,900,15,2.3,8.5,4.3,0.50,2,32.18,5.17,0.59,4.58,25.94,9.11,16.07,1.83,14.23,80.61,28.31
Tb-Na2WO4/SiO2,Tb,65,Na,11,W,74,SiO2,11,0.370,0.185,40,40,20,900,20,3.0,11.3,5.7,0.38,2,33.04,5.84,0.70,5.14,26.31,8.20,17.68,2.12,15.56,79.63,24.82
Tb-Na2WO4/SiO2,Tb,65,Na,11,W,74,SiO2,11,0.370,0.185,40,40,20,900,10,1.5,6.4,2.1,0.75,3,19.59,4.81,0.53,4.28,17.95,6.07,24.55,2.71,21.85,91.63,30.99
Tb-Na2WO4/SiO2,Tb,65,Na,11,W,74,SiO2,11,0.370,0.185,40,40,20,900,15,2.3,9.6,3.2,0.50,3,16.52,5.80,0.59,5.21,18.93,5.27,35.11,3.57,31.54,114.59,31.90
Tb-Na2WO4/SiO2,Tb,65,Na,11,W,74,SiO2,11,0.370,0.185,40,40,20,900,20,3.0,12.8,4.3,0.38,3,16.60,6.38,0.56,5.82,18.86,4.72,38.43,3.37,35.06,113.61,28.43
Tb-Na2WO4/SiO2,Tb,65,Na,11,W,74,SiO2,11,0.370,0.185,40,40,20,900,10,1.5,6.8,1.7,0.75,4,12.79,4.80,0.44,4.36,14.33,4.27,37.53,3.44,34.09,112.04,33.39
Tb-Na2WO4/SiO2,Tb,65,Na,11,W,74,SiO2,11,0.370,0.185,40,40,20,900,15,2.3,10.2,2.6,0.50,4,13.98,5.54,0.47,5.07,13.79,3.50,39.63,3.36,36.27,98.64,25.04
Tb-Na2WO4/SiO2,Tb,65,Na,11,W,74,SiO2,11,0.370,0.185,40,40,20,900,20,3.0,13.6,3.4,0.38,4,14.11,6.15,0.57,5.58,13.96,3.16,43.59,4.04,39.55,98.94,22.40
Tb-Na2WO4/SiO2,Tb,65,Na,11,W,74,SiO2,11,0.370,0.185,40,40,20,900,10,1.5,7.3,1.2,0.75,6,18.00,4.49,0.43,4.06,9.90,2.67,24.94,2.39,22.56,55.00,14.83
Tb-Na2WO4/SiO2,Tb,65,Na,11,W,74,SiO2,11,0.370,0.185,40,40,20,900,15,2.3,10.9,1.8,0.50,6,17.08,5.17,0.44,4.73,9.47,2.19,30.27,2.58,27.69,55.44,12.82
Tb-Na2WO4/SiO2,Tb,65,Na,11,W,74,SiO2,11,0.370,0.185,40,40,20,900,20,3.0,14.6,2.4,0.38,6,16.94,5.59,0.55,5.04,8.79,1.88,33.00,3.25,29.75,51.89,11.10
Tb-Na2WO4/SiO2,Tb,65,Na,11,W,74,SiO2,11,0.370,0.185,40,40,20,900,10,4.0,4.0,2.0,0.75,2,33.98,4.35,0.57,3.78,24.87,9.93,12.80,1.68,11.12,73.19,29.22
Tb-Na2WO4/SiO2,Tb,65,Na,11,W,74,SiO2,11,0.370,0.185,40,40,20,900,15,6.0,6.0,3.0,0.50,2,34.58,5.11,0.58,4.53,25.68,8.30,14.78,1.68,13.10,74.26,24.00
Tb-Na2WO4/SiO2,Tb,65,Na,11,W,74,SiO2,11,0.370,0.185,40,40,20,900,20,8.0,8.0,4.0,0.38,2,35.77,5.64,0.63,5.01,25.53,7.59,15.77,1.76,14.01,71.37,21.22
Tb-Na2WO4/SiO2,Tb,65,Na,11,W,74,SiO2,11,0.370,0.185,40,40,20,900,10,4.0,4.5,1.5,0.75,3,24.34,4.42,0.40,4.02,17.22,5.76,18.16,1.64,16.52,70.75,23.66
Tb-Na2WO4/SiO2,Tb,65,Na,11,W,74,SiO2,11,0.370,0.185,40,40,20,900,15,6.0,6.8,2.3,0.50,3,24.12,5.15,0.47,4.68,17.54,4.96,21.35,1.95,19.40,72.72,20.56
Tb-Na2WO4/SiO2,Tb,65,Na,11,W,74,SiO2,11,0.370,0.185,40,40,20,900,20,8.0,9.0,3.0,0.38,3,25.80,5.97,0.45,5.52,16.82,4.33,23.14,1.74,21.40,65.19,16.78
Tb-Na2WO4/SiO2,Tb,65,Na,11,W,74,SiO2,11,0.370,0.185,40,40,20,900,10,4.0,4.8,1.2,0.75,4,16.83,4.59,0.44,4.15,13.83,4.17,27.27,2.61,24.66,82.17,24.78
Tb-Na2WO4/SiO2,Tb,65,Na,11,W,74,SiO2,11,0.370,0.185,40,40,20,900,15,6.0,7.2,1.8,0.50,4,17.58,5.31,0.54,4.77,13.08,3.39,30.20,3.07,27.13,74.40,19.28
Tb-Na2WO4/SiO2,Tb,65,Na,11,W,74,SiO2,11,0.370,0.185,40,40,20,900,20,8.0,9.6,2.4,0.38,4,18.10,5.71,0.59,5.12,12.39,3.02,31.55,3.26,28.29,68.45,16.69
Tb-Na2WO4/SiO2,Tb,65,Na,11,W,74,SiO2,11,0.370,0.185,40,40,20,900,10,4.0,5.1,0.9,0.75,6,10.39,4.05,0.30,3.75,8.32,2.43,38.98,2.89,36.09,80.08,23.39
Tb-Na2WO4/SiO2,Tb,65,Na,11,W,74,SiO2,11,0.370,0.185,40,40,20,900,15,6.0,7.7,1.3,0.50,6,9.88,4.67,0.49,4.18,7.97,2.09,47.27,4.96,42.31,80.67,21.15
Tb-Na2WO4/SiO2,Tb,65,Na,11,W,74,SiO2,11,0.370,0.185,40,40,20,900,20,8.0,10.3,1.7,0.38,6,10.10,4.86,0.56,4.30,7.25,1.90,48.12,5.54,42.57,71.78,18.81
Tb-Na2WO4/SiO2,Tb,65,Na,11,W,74,SiO2,11,0.370,0.185,40,40,20,900,10,7.0,2.0,1.0,0.75,2,39.53,4.19,0.42,3.77,22.55,8.74,10.60,1.06,9.54,57.05,22.11
Tb-Na2WO4/SiO2,Tb,65,Na,11,W,74,SiO2,11,0.370,0.185,40,40,20,900,15,10.5,3.0,1.5,0.50,2,40.53,4.78,0.51,4.27,21.65,7.20,11.79,1.26,10.54,53.42,17.76
Tb-Na2WO4/SiO2,Tb,65,Na,11,W,74,SiO2,11,0.370,0.185,40,40,20,900,20,14.0,4.0,2.0,0.38,2,39.91,5.65,0.66,4.99,22.31,7.01,14.16,1.65,12.50,55.90,17.56
Tb-Na2WO4/SiO2,Tb,65,Na,11,W,74,SiO2,11,0.370,0.185,40,40,20,900,10,7.0,2.3,0.8,0.75,3,28.15,4.40,0.51,3.89,15.98,5.59,15.63,1.81,13.82,56.77,19.86
Tb-Na2WO4/SiO2,Tb,65,Na,11,W,74,SiO2,11,0.370,0.185,40,40,20,900,15,10.5,3.4,1.1,0.50,3,26.73,5.06,0.74,4.32,13.51,4.69,18.93,2.77,16.16,50.54,17.55
Tb-Na2WO4/SiO2,Tb,65,Na,11,W,74,SiO2,11,0.370,0.185,40,40,20,900,20,14.0,4.5,1.5,0.38,3,24.81,5.03,0.88,4.15,13.55,4.42,20.27,3.55,16.73,54.62,17.82
Tb-Na2WO4/SiO2,Tb,65,Na,11,W,74,SiO2,11,0.370,0.185,40,40,20,900,10,7.0,2.4,0.6,0.75,4,19.97,4.05,0.36,3.69,10.57,3.89,20.28,1.80,18.48,52.93,19.48
Tb-Na2WO4/SiO2,Tb,65,Na,11,W,74,SiO2,11,0.370,0.185,40,40,20,900,15,10.5,3.6,0.9,0.50,4,19.47,4.20,0.66,3.54,9.65,3.37,21.57,3.39,18.18,49.56,17.31
Tb-Na2WO4/SiO2,Tb,65,Na,11,W,74,SiO2,11,0.370,0.185,40,40,20,900,20,14.0,4.8,1.2,0.38,4,19.52,4.16,0.98,3.18,8.48,3.22,21.31,5.02,16.29,43.44,16.50
Tb-Na2WO4/SiO2,Tb,65,Na,11,W,74,SiO2,11,0.370,0.185,40,40,20,900,10,7.0,2.6,0.4,0.75,6,13.04,3.37,0.40,2.97,6.09,2.63,25.84,3.07,22.78,46.70,20.17
Tb-Na2WO4/SiO2,Tb,65,Na,11,W,74,SiO2,11,0.370,0.185,40,40,20,900,15,10.5,3.9,0.6,0.50,6,11.75,3.07,0.70,2.37,3.93,2.00,26.13,5.96,20.17,33.45,17.02
Tb-Na2WO4/SiO2,Tb,65,Na,11,W,74,SiO2,11,0.370,0.185,40,40,20,900,20,14.0,5.1,0.9,0.38,6,13.05,3.89,1.15,2.74,3.56,2.19,29.81,8.81,21.00,27.28,16.78
Tb-Na2WO4/SiO2,Tb,65,Na,11,W,74,SiO2,11,0.370,0.185,40,40,20,850,10,1.5,5.7,2.8,0.75,2,30.46,5.48,0.70,4.78,23.08,8.54,17.99,2.30,15.69,75.77,28.04
Tb-Na2WO4/SiO2,Tb,65,Na,11,W,74,SiO2,11,0.370,0.185,40,40,20,850,15,2.3,8.5,4.3,0.50,2,31.51,6.47,0.89,5.58,24.10,7.72,20.53,2.82,17.71,76.48,24.50
Tb-Na2WO4/SiO2,Tb,65,Na,11,W,74,SiO2,11,0.370,0.185,40,40,20,850,20,3.0,11.3,5.7,0.38,2,32.70,7.16,1.05,6.11,24.08,7.18,21.90,3.21,18.69,73.64,21.96
Tb-Na2WO4/SiO2,Tb,65,Na,11,W,74,SiO2,11,0.370,0.185,40,40,20,850,10,1.5,6.4,2.1,0.75,3,18.67,6.12,0.68,5.44,16.39,4.69,32.78,3.64,29.14,87.79,25.12
Tb-Na2WO4/SiO2,Tb,65,Na,11,W,74,SiO2,11,0.370,0.185,40,40,20,850,15,2.3,9.6,3.2,0.50,3,19.64,7.12,0.95,6.17,16.44,4.32,36.25,4.84,31.42,83.71,22.00
Tb-Na2WO4/SiO2,Tb,65,Na,11,W,74,SiO2,11,0.370,0.185,40,40,20,850,20,3.0,12.8,4.3,0.38,3,21.16,7.33,1.00,6.33,16.05,4.02,34.64,4.73,29.91,75.85,19.00
Tb-Na2WO4/SiO2,Tb,65,Na,11,W,74,SiO2,11,0.370,0.185,40,40,20,850,10,1.5,6.8,1.7,0.75,4,11.89,6.21,0.71,5.50,12.31,3.27,52.23,5.97,46.26,103.53,27.50
Tb-Na2WO4/SiO2,Tb,65,Na,11,W,74,SiO2,11,0.370,0.185,40,40,20,850,15,2.3,10.2,2.6,0.50,4,15.35,6.65,0.85,5.80,11.63,2.86,43.32,5.54,37.79,75.77,18.63
Tb-Na2WO4/SiO2,Tb,65,Na,11,W,74,SiO2,11,0.370,0.185,40,40,20,850,20,3.0,13.6,3.4,0.38,4,14.03,6.64,1.13,5.51,11.56,2.67,47.33,8.05,39.27,82.39,19.03
Tb-Na2WO4/SiO2,Tb,65,Na,11,W,74,SiO2,11,0.370,0.185,40,40,20,850,10,1.5,7.3,1.2,0.75,6,15.91,5.37,0.70,4.67,7.84,2.00,33.75,4.40,29.35,49.28,12.57
Tb-Na2WO4/SiO2,Tb,65,Na,11,W,74,SiO2,11,0.370,0.185,40,40,20,850,15,2.3,10.9,1.8,0.50,6,15.06,5.19,1.00,4.19,7.32,1.74,34.46,6.64,27.82,48.61,11.55
Tb-Na2WO4/SiO2,Tb,65,Na,11,W,74,SiO2,11,0.370,0.185,40,40,20,850,20,3.0,14.6,2.4,0.38,6,12.55,4.38,1.41,2.97,6.84,1.67,34.90,11.24,23.67,54.50,13.31
Tb-Na2WO4/SiO2,Tb,65,Na,11,W,74,SiO2,11,0.370,0.185,40,40,20,850,10,4.0,4.0,2.0,0.75,2,34.20,5.81,0.77,5.04,22.87,7.96,16.99,2.25,14.74,66.87,23.27
Tb-Na2WO4/SiO2,Tb,65,Na,11,W,74,SiO2,11,0.370,0.185,40,40,20,850,15,6.0,6.0,3.0,0.50,2,32.96,6.55,0.92,5.63,22.55,6.96,19.87,2.79,17.08,68.42,21.12
Tb-Na2WO4/SiO2,Tb,65,Na,11,W,74,SiO2,11,0.370,0.185,40,40,20,850,20,8.0,8.0,4.0,0.38,2,33.86,6.89,1.09,5.80,22.79,6.62,20.35,3.22,17.13,67.31,19.55
Tb-Na2WO4/SiO2,Tb,65,Na,11,W,74,SiO2,11,0.370,0.185,40,40,20,850,10,4.0,4.5,1.5,0.75,3,23.89,5.95,0.65,5.30,15.47,4.60,24.91,2.72,22.19,64.76,19.25
Tb-Na2WO4/SiO2,Tb,65,Na,11,W,74,SiO2,11,0.370,0.185,40,40,20,850,15,6.0,6.8,2.3,0.50,3,23.02,6.37,0.98,5.39,14.98,4.01,27.67,4.26,23.41,65.07,17.42
Tb-Na2WO4/SiO2,Tb,65,Na,11,W,74,SiO2,11,0.370,0.185,40,40,20,850,20,8.0,9.0,3.0,0.38,3,23.10,5.78,1.24,4.54,14.57,3.70,25.02,5.37,19.65,63.07,16.02
Tb-Na2WO4/SiO2,Tb,65,Na,11,W,74,SiO2,11,0.370,0.185,40,40,20,850,10,4.0,4.8,1.2,0.75,4,15.57,5.64,0.74,4.90,11.65,3.20,36.22,4.75,31.47,74.82,20.55
Tb-Na2WO4/SiO2,Tb,65,Na,11,W,74,SiO2,11,0.370,0.185,40,40,20,850,15,6.0,7.2,1.8,0.50,4,14.96,5.02,1.03,3.99,10.75,2.80,33.56,6.89,26.67,71.86,18.72
Tb-Na2WO4/SiO2,Tb,65,Na,11,W,74,SiO2,11,0.370,0.185,40,40,20,850,20,8.0,9.6,2.4,0.38,4,14.84,4.27,1.45,2.82,10.06,2.75,28.77,9.77,19.00,67.79,18.53
Tb-Na2WO4/SiO2,Tb,65,Na,11,W,74,SiO2,11,0.370,0.185,40,40,20,850,10,4.0,5.1,0.9,0.75,6,7.83,3.88,0.81,3.07,6.87,1.98,49.55,10.34,39.21,87.74,25.29
Tb-Na2WO4/SiO2,Tb,65,Na,11,W,74,SiO2,11,0.370,0.185,40,40,20,850,15,6.0,7.7,1.3,0.50,6,7.36,3.37,1.34,2.03,5.79,1.97,45.79,18.21,27.58,78.67,26.77
Tb-Na2WO4/SiO2,Tb,65,Na,11,W,74,SiO2,11,0.370,0.185,40,40,20,850,20,8.0,10.3,1.7,0.38,6,10.31,7.06,2.40,4.66,2.83,3.48,68.48,23.28,45.20,27.45,33.75
Tb-Na2WO4/SiO2,Tb,65,Na,11,W,74,SiO2,11,0.370,0.185,40,40,20,850,10,7.0,2.0,1.0,0.75,2,35.08,4.75,0.87,3.88,20.53,7.45,13.54,2.48,11.06,58.52,21.24
Tb-Na2WO4/SiO2,Tb,65,Na,11,W,74,SiO2,11,0.370,0.185,40,40,20,850,15,10.5,3.0,1.5,0.50,2,34.87,4.09,1.26,2.83,17.73,7.00,11.73,3.61,8.12,50.85,20.07
Tb-Na2WO4/SiO2,Tb,65,Na,11,W,74,SiO2,11,0.370,0.185,40,40,20,850,20,14.0,4.0,2.0,0.38,2,35.68,11.01,3.50,7.51,10.25,12.12,30.86,9.81,21.05,28.73,33.97
Tb-Na2WO4/SiO2,Tb,65,Na,11,W,74,SiO2,11,0.370,0.185,40,40,20,850,10,7.0,2.3,0.8,0.75,3,24.06,3.25,1.19,2.06,11.80,4.86,13.51,4.95,8.56,49.04,20.20
Tb-Na2WO4/SiO2,Tb,65,Na,11,W,74,SiO2,11,0.370,0.185,40,40,20,850,15,10.5,3.4,1.1,0.50,3,26.08,11.33,2.89,8.44,4.65,8.45,43.44,11.08,32.36,17.83,32.40
Tb-Na2WO4/SiO2,Tb,65,Na,11,W,74,SiO2,11,0.370,0.185,40,40,20,850,20,14.0,4.5,1.5,0.38,3,29.01,15.84,3.90,11.94,4.96,6.77,54.60,13.44,41.16,17.10,23.34
Tb-Na2WO4/SiO2,Tb,65,Na,11,W,74,SiO2,11,0.370,0.185,40,40,20,850,10,7.0,2.4,0.6,0.75,4,18.17,4.63,1.58,3.05,6.31,4.64,25.48,8.70,16.79,34.73,25.54
Tb-Na2WO4/SiO2,Tb,65,Na,11,W,74,SiO2,11,0.370,0.185,40,40,20,850,15,10.5,3.6,0.9,0.50,4,24.14,12.71,3.10,9.61,2.72,4.80,52.65,12.84,39.81,11.27,19.88
Tb-Na2WO4/SiO2,Tb,65,Na,11,W,74,SiO2,11,0.370,0.185,40,40,20,850,20,14.0,4.8,1.2,0.38,4,25.41,14.35,3.83,10.52,2.80,4.48,56.47,15.07,41.40,11.02,17.63
Tb-Na2WO4/SiO2,Tb,65,Na,11,W,74,SiO2,11,0.370,0.185,40,40,20,850,10,7.0,2.6,0.4,0.75,6,12.22,6.62,2.06,4.56,1.80,4.27,54.17,16.86,37.32,14.73,34.94
Tb-Na2WO4/SiO2,Tb,65,Na,11,W,74,SiO2,11,0.370,0.185,40,40,20,850,15,10.5,3.9,0.6,0.50,6,17.92,11.36,3.03,8.33,1.23,3.18,63.39,16.91,46.48,6.86,17.75
Tb-Na2WO4/SiO2,Tb,65,Na,11,W,74,SiO2,11,0.370,0.185,40,40,20,850,20,14.0,5.1,0.9,0.38,6,18.98,12.33,3.78,8.55,1.06,3.01,64.96,19.92,45.05,5.58,15.86
Tb-Na2WO4/SiO2,Tb,65,Na,11,W,74,SiO2,11,0.370,0.185,40,40,20,800,10,1.5,5.7,2.8,0.75,2,35.94,5.72,1.16,4.56,20.15,6.95,15.92,3.23,12.69,56.07,19.34
Tb-Na2WO4/SiO2,Tb,65,Na,11,W,74,SiO2,11,0.370,0.185,40,40,20,800,15,2.3,8.5,4.3,0.50,2,31.87,6.42,1.49,4.93,21.20,6.75,20.14,4.68,15.47,66.52,21.18
Tb-Na2WO4/SiO2,Tb,65,Na,11,W,74,SiO2,11,0.370,0.185,40,40,20,800,20,3.0,11.3,5.7,0.38,2,31.04,6.45,1.86,4.59,20.82,6.56,20.78,5.99,14.79,67.07,21.13
Tb-Na2WO4/SiO2,Tb,65,Na,11,W,74,SiO2,11,0.370,0.185,40,40,20,800,10,1.5,6.4,2.1,0.75,3,25.04,5.57,1.26,4.31,13.86,4.02,22.24,5.03,17.21,55.35,16.05
Tb-Na2WO4/SiO2,Tb,65,Na,11,W,74,SiO2,11,0.370,0.185,40,40,20,800,15,2.3,9.6,3.2,0.50,3,21.39,5.12,1.73,3.39,13.86,3.89,23.94,8.09,15.85,64.80,18.19
Tb-Na2WO4/SiO2,Tb,65,Na,11,W,74,SiO2,11,0.370,0.185,40,40,20,800,20,3.0,12.8,4.3,0.38,3,21.73,4.96,2.33,2.63,12.15,4.61,22.83,10.72,12.10,55.91,21.21
Tb-Na2WO4/SiO2,Tb,65,Na,11,W,74,SiO2,11,0.370,0.185,40,40,20,800,10,1.5,6.8,1.7,0.75,4,17.28,4.44,1.39,3.05,10.64,2.81,25.69,8.04,17.65,61.57,16.26
Tb-Na2WO4/SiO2,Tb,65,Na,11,W,74,SiO2,11,0.370,0.185,40,40,20,800,15,2.3,10.2,2.6,0.50,4,16.30,4.01,1.95,2.06,9.12,3.42,24.60,11.96,12.64,55.95,20.98
Tb-Na2WO4/SiO2,Tb,65,Na,11,W,74,SiO2,11,0.370,0.185,40,40,20,800,20,3.0,13.6,3.4,0.38,4,19.91,9.87,3.76,6.11,4.39,6.21,49.57,18.88,30.69,22.05,31.19
Tb-Na2WO4/SiO2,Tb,65,Na,11,W,74,SiO2,11,0.370,0.185,40,40,20,800,10,1.5,7.3,1.2,0.75,6,10.28,3.37,1.60,1.77,6.14,2.22,32.78,15.56,17.22,59.73,21.60
Tb-Na2WO4/SiO2,Tb,65,Na,11,W,74,SiO2,11,0.370,0.185,40,40,20,800,15,2.3,10.9,1.8,0.50,6,10.86,10.01,3.65,6.36,3.15,3.11,92.17,33.61,58.56,29.01,28.64
Tb-Na2WO4/SiO2,Tb,65,Na,11,W,74,SiO2,11,0.370,0.185,40,40,20,800,20,3.0,14.6,2.4,0.38,6,8.92,8.77,3.82,4.95,4.04,2.27,98.32,42.83,55.49,45.29,25.45
Tb-Na2WO4/SiO2,Tb,65,Na,11,W,74,SiO2,11,0.370,0.185,40,40,20,800,10,4.0,4.0,2.0,0.75,2,32.39,5.15,1.31,3.84,21.05,7.25,15.90,4.04,11.86,64.99,22.38
Tb-Na2WO4/SiO2,Tb,65,Na,11,W,74,SiO2,11,0.370,0.185,40,40,20,800,15,6.0,6.0,3.0,0.50,2,30.56,4.78,1.82,2.96,20.21,7.14,15.64,5.96,9.69,66.13,23.36
Tb-Na2WO4/SiO2,Tb,65,Na,11,W,74,SiO2,11,0.370,0.185,40,40,20,800,20,8.0,8.0,4.0,0.38,2,31.87,7.31,3.30,4.01,13.74,11.04,22.94,10.35,12.58,43.11,34.64
Tb-Na2WO4/SiO2,Tb,65,Na,11,W,74,SiO2,11,0.370,0.185,40,40,20,800,10,4.0,4.5,1.5,0.75,3,21.68,3.99,1.58,2.41,13.89,4.45,18.40,7.29,11.12,64.07,20.53
Tb-Na2WO4/SiO2,Tb,65,Na,11,W,74,SiO2,11,0.370,0.185,40,40,20,800,15,6.0,6.8,2.3,0.50,3,21.55,9.64,3.64,6.00,5.78,9.28,44.73,16.89,27.84,26.82,43.06
Tb-Na2WO4/SiO2,Tb,65,Na,11,W,74,SiO2,11,0.370,0.185,40,40,20,800,20,8.0,9.0,3.0,0.38,3,24.47,10.93,3.82,7.11,8.74,5.21,44.67,15.61,29.06,35.72,21.29
Tb-Na2WO4/SiO2,Tb,65,Na,11,W,74,SiO2,11,0.370,0.185,40,40,20,800,10,4.0,4.8,1.2,0.75,4,14.87,4.64,2.28,2.36,7.62,4.58,31.20,15.33,15.87,51.24,30.80
Tb-Na2WO4/SiO2,Tb,65,Na,11,W,74,SiO2,11,0.370,0.185,40,40,20,800,15,6.0,7.2,1.8,0.50,4,19.46,11.53,4.10,7.43,5.76,4.09,59.25,21.07,38.18,29.60,21.02
Tb-Na2WO4/SiO2,Tb,65,Na,11,W,74,SiO2,11,0.370,0.185,40,40,20,800,20,8.0,9.6,2.4,0.38,4,18.02,10.00,3.80,6.20,5.71,3.05,55.49,21.09,34.41,31.69,16.93
Tb-Na2WO4/SiO2,Tb,65,Na,11,W,74,SiO2,11,0.370,0.185,40,40,20,800,10,4.0,5.1,0.9,0.75,6,13.16,10.86,3.39,7.47,2.37,3.21,82.52,25.76,56.76,18.01,24.39
Tb-Na2WO4/SiO2,Tb,65,Na,11,W,74,SiO2,11,0.370,0.185,40,40,20,800,15,6.0,7.7,1.3,0.50,6,11.61,9.85,3.93,5.92,3.41,2.42,84.84,33.85,50.99,29.37,20.84
Tb-Na2WO4/SiO2,Tb,65,Na,11,W,74,SiO2,11,0.370,0.185,40,40,20,800,20,8.0,10.3,1.7,0.38,6,10.29,8.94,3.75,5.19,2.80,1.86,86.88,36.44,50.44,27.21,18.08
Tb-Na2WO4/SiO2,Tb,65,Na,11,W,74,SiO2,11,0.370,0.185,40,40,20,800,10,7.0,2.0,1.0,0.75,2,38.03,14.00,4.14,9.86,9.84,11.50,36.81,10.89,25.93,25.87,30.24
Tb-Na2WO4/SiO2,Tb,65,Na,11,W,74,SiO2,11,0.370,0.185,40,40,20,800,15,10.5,3.0,1.5,0.50,2,32.90,13.92,3.79,10.13,8.06,6.89,42.31,11.52,30.79,24.50,20.94
Tb-Na2WO4/SiO2,Tb,65,Na,11,W,74,SiO2,11,0.370,0.185,40,40,20,800,20,14.0,4.0,2.0,0.38,2,25.15,13.47,4.15,9.32,5.38,4.63,53.56,16.50,37.06,21.39,18.41
Tb-Na2WO4/SiO2,Tb,65,Na,11,W,74,SiO2,11,0.370,0.185,40,40,20,800,10,7.0,2.3,0.8,0.75,3,28.28,13.12,4.15,8.97,6.28,6.56,46.39,14.67,31.72,22.21,23.20
Tb-Na2WO4/SiO2,Tb,65,Na,11,W,74,SiO2,11,0.370,0.185,40,40,20,800,15,10.5,3.4,1.1,0.50,3,21.45,12.64,4.39,8.25,3.63,4.00,58.93,20.47,38.46,16.92,18.65
Tb-Na2WO4/SiO2,Tb,65,Na,11,W,74,SiO2,11,0.370,0.185,40,40,20,800,20,14.0,4.5,1.5,0.38,3,16.69,10.82,4.23,6.59,2.05,2.83,64.83,25.34,39.48,12.28,16.96
Tb-Na2WO4/SiO2,Tb,65,Na,11,W,74,SiO2,11,0.370,0.185,40,40,20,800,10,7.0,2.4,0.6,0.75,4,22.96,12.15,4.16,7.99,3.82,4.75,52.92,18.12,34.80,16.64,20.69
Tb-Na2WO4/SiO2,Tb,65,Na,11,W,74,SiO2,11,0.370,0.185,40,40,20,800,15,10.5,3.6,0.9,0.50,4,17.84,10.28,3.87,6.41,1.47,2.60,57.62,21.69,35.93,8.24,14.57
Tb-Na2WO4/SiO2,Tb,65,Na,11,W,74,SiO2,11,0.370,0.185,40,40,20,800,20,14.0,4.8,1.2,0.38,4,15.14,8.92,4.04,4.88,0.54,1.97,58.92,26.68,32.23,3.57,13.01
Tb-Na2WO4/SiO2,Tb,65,Na,11,W,74,SiO2,11,0.370,0.185,40,40,20,800,10,7.0,2.6,0.4,0.75,6,15.24,11.12,4.12,7.00,1.33,3.20,72.97,27.03,45.93,8.73,21.00
Tb-Na2WO4/SiO2,Tb,65,Na,11,W,74,SiO2,11,0.370,0.185,40,40,20,800,15,10.5,3.9,0.6,0.50,6,11.90,9.19,4.06,5.13,0.58,2.02,77.23,34.12,43.11,4.87,16.97
Tb-Na2WO4/SiO2,Tb,65,Na,11,W,74,SiO2,11,0.370,0.185,40,40,20,800,20,14.0,5.1,0.9,0.38,6,10.26,7.62,3.80,3.82,0.27,1.48,74.27,37.04,37.23,2.63,14.42
Tb-Na2WO4/SiO2,Tb,65,Na,11,W,74,SiO2,11,0.370,0.185,40,40,20,775,10,1.5,5.7,2.8,0.75,2,30.49,6.21,1.66,4.55,20.29,7.31,20.37,5.44,14.92,66.55,23.98
Tb-Na2WO4/SiO2,Tb,65,Na,11,W,74,SiO2,11,0.370,0.185,40,40,20,775,15,2.3,8.5,4.3,0.50,2,30.34,5.70,2.05,3.65,20.37,7.27,18.79,6.76,12.03,67.14,23.96
Tb-Na2WO4/SiO2,Tb,65,Na,11,W,74,SiO2,11,0.370,0.185,40,40,20,775,20,3.0,11.3,5.7,0.38,2,28.63,5.76,2.68,3.08,18.03,8.76,20.12,9.36,10.76,62.98,30.60
Tb-Na2WO4/SiO2,Tb,65,Na,11,W,74,SiO2,11,0.370,0.185,40,40,20,775,10,1.5,6.4,2.1,0.75,3,17.63,4.94,1.85,3.09,13.73,4.28,28.02,10.49,17.53,77.88,24.28
Tb-Na2WO4/SiO2,Tb,65,Na,11,W,74,SiO2,11,0.370,0.185,40,40,20,775,15,2.3,9.6,3.2,0.50,3,16.38,5.18,2.71,2.47,10.00,7.21,31.62,16.54,15.08,61.05,44.02
Tb-Na2WO4/SiO2,Tb,65,Na,11,W,74,SiO2,11,0.370,0.185,40,40,20,775,20,3.0,12.8,4.3,0.38,3,18.99,10.26,3.68,6.58,7.43,5.93,54.03,19.38,34.65,39.13,31.23
Tb-Na2WO4/SiO2,Tb,65,Na,11,W,74,SiO2,11,0.370,0.185,40,40,20,775,10,1.5,6.8,1.7,0.75,4,13.71,4.18,2.15,2.03,8.71,3.96,30.49,15.68,14.81,63.53,28.88
Tb-Na2WO4/SiO2,Tb,65,Na,11,W,74,SiO2,11,0.370,0.185,40,40,20,775,15,2.3,10.2,2.6,0.50,4,14.99,8.90,3.82,5.08,6.38,4.48,59.37,25.48,33.89,42.56,29.89
Tb-Na2WO4/SiO2,Tb,65,Na,11,W,74,SiO2,11,0.370,0.185,40,40,20,775,20,3.0,13.6,3.4,0.38,4,12.21,9.96,3.46,6.50,4.42,2.32,81.57,28.34,53.24,36.20,19.00
Tb-Na2WO4/SiO2,Tb,65,Na,11,W,74,SiO2,11,0.370,0.185,40,40,20,775,10,1.5,7.3,1.2,0.75,6,16.86,9.45,3.63,5.82,3.30,3.28,56.05,21.53,34.52,19.57,19.45
Tb-Na2WO4/SiO2,Tb,65,Na,11,W,74,SiO2,11,0.370,0.185,40,40,20,775,15,2.3,10.9,1.8,0.50,6,14.52,9.15,3.48,5.67,2.78,1.72,63.02,23.97,39.05,19.15,11.85
Tb-Na2WO4/SiO2,Tb,65,Na,11,W,74,SiO2,11,0.370,0.185,40,40,20,775,20,3.0,14.6,2.4,0.38,6,11.19,8.01,3.34,4.67,1.27,1.14,71.58,29.85,41.73,11.35,10.19
Tb-Na2WO4/SiO2,Tb,65,Na,11,W,74,SiO2,11,0.370,0.185,40,40,20,775,10,4.0,4.0,2.0,0.75,2,29.68,4.08,1.94,2.14,19.04,7.81,13.75,6.54,7.21,64.15,26.31
Tb-Na2WO4/SiO2,Tb,65,Na,11,W,74,SiO2,11,0.370,0.185,40,40,20,775,15,6.0,6.0,3.0,0.50,2,30.21,9.88,3.95,5.93,8.27,15.56,32.70,13.08,19.63,27.38,51.51
Tb-Na2WO4/SiO2,Tb,65,Na,11,W,74,SiO2,11,0.370,0.185,40,40,20,775,20,8.0,8.0,4.0,0.38,2,27.13,12.79,3.80,8.99,10.19,6.91,47.14,14.01,33.14,37.56,25.47
Tb-Na2WO4/SiO2,Tb,65,Na,11,W,74,SiO2,11,0.370,0.185,40,40,20,775,10,4.0,4.5,1.5,0.75,3,21.49,9.90,3.74,6.16,5.53,9.62,46.07,17.40,28.66,25.73,44.77
Tb-Na2WO4/SiO2,Tb,65,Na,11,W,74,SiO2,11,0.370,0.185,40,40,20,775,15,6.0,6.8,2.3,0.50,3,19.74,11.52,3.48,8.04,6.50,3.72,58.36,17.63,40.73,32.93,18.84
Tb-Na2WO4/SiO2,Tb,65,Na,11,W,74,SiO2,11,0.370,0.185,40,40,20,775,20,8.0,9.0,3.0,0.38,3,15.87,10.67,3.79,6.88,3.88,2.36,67.23,23.88,43.35,24.45,14.87
Tb-Na2WO4/SiO2,Tb,65,Na,11,W,74,SiO2,11,0.370,0.185,40,40,20,775,10,4.0,4.8,1.2,0.75,4,15.54,10.19,4.06,6.13,6.09,4.28,65.57,26.13,39.45,39.19,27.54
Tb-Na2WO4/SiO2,Tb,65,Na,11,W,74,SiO2,11,0.370,0.185,40,40,20,775,15,6.0,7.2,1.8,0.50,4,12.12,10.75,3.67,7.08,3.14,2.25,88.70,30.28,58.42,25.91,18.56
Tb-Na2WO4/SiO2,Tb,65,Na,11,W,74,SiO2,11,0.370,0.185,40,40,20,775,20,8.0,9.6,2.4,0.38,4,12.96,9.08,3.77,5.31,1.85,1.57,70.06,29.09,40.97,14.27,12.11
Tb-Na2WO4/SiO2,Tb,65,Na,11,W,74,SiO2,11,0.370,0.185,40,40,20,775,10,4.0,5.1,0.9,0.75,6,15.16,9.46,3.65,5.81,2.63,2.27,62.40,24.08,38.32,17.35,14.97
Tb-Na2WO4/SiO2,Tb,65,Na,11,W,74,SiO2,11,0.370,0.185,40,40,20,775,15,6.0,7.7,1.3,0.50,6,9.97,8.20,3.51,4.69,0.94,1.30,82.25,35.21,47.04,9.43,13.04
Tb-Na2WO4/SiO2,Tb,65,Na,11,W,74,SiO2,11,0.370,0.185,40,40,20,775,20,8.0,10.3,1.7,0.38,6,8.13,6.69,3.37,3.32,0.20,0.95,82.29,41.45,40.84,2.46,11.69
Tb-Na2WO4/SiO2,Tb,65,Na,11,W,74,SiO2,11,0.370,0.185,40,40,20,775,10,7.0,2.0,1.0,0.75,2,29.10,14.23,3.91,10.32,6.31,6.03,48.90,13.44,35.46,21.68,20.72
Tb-Na2WO4/SiO2,Tb,65,Na,11,W,74,SiO2,11,0.370,0.185,40,40,20,775,15,10.5,3.0,1.5,0.50,2,20.88,11.92,4.33,7.59,3.66,3.82,57.09,20.74,36.35,17.53,18.30
Tb-Na2WO4/SiO2,Tb,65,Na,11,W,74,SiO2,11,0.370,0.185,40,40,20,775,20,14.0,4.0,2.0,0.38,2,13.03,9.29,4.50,4.79,1.36,2.47,71.30,34.54,36.76,10.44,18.96
Tb-Na2WO4/SiO2,Tb,65,Na,11,W,74,SiO2,11,0.370,0.185,40,40,20,775,10,7.0,2.3,0.8,0.75,3,20.56,12.26,4.12,8.14,2.84,4.00,59.63,20.04,39.59,13.81,19.46
Tb-Na2WO4/SiO2,Tb,65,Na,11,W,74,SiO2,11,0.370,0.185,40,40,20,775,15,10.5,3.4,1.1,0.50,3,12.02,9.08,4.04,5.04,0.82,2.32,75.54,33.61,41.93,6.82,19.30
Tb-Na2WO4/SiO2,Tb,65,Na,11,W,74,SiO2,11,0.370,0.185,40,40,20,775,20,14.0,4.5,1.5,0.38,3,8.34,6.90,3.91,2.99,0.02,1.70,82.73,46.88,35.85,0.24,20.38
Tb-Na2WO4/SiO2,Tb,65,Na,11,W,74,SiO2,11,0.370,0.185,40,40,20,775,10,7.0,2.4,0.6,0.75,4,15.03,10.65,4.13,6.52,1.32,2.85,70.86,27.48,43.38,8.78,18.96
Tb-Na2WO4/SiO2,Tb,65,Na,11,W,74,SiO2,11,0.370,0.185,40,40,20,775,15,10.5,3.6,0.9,0.50,4,9.40,7.40,3.72,3.68,0.14,1.73,78.72,39.57,39.15,1.49,18.40
Tb-Na2WO4/SiO2,Tb,65,Na,11,W,74,SiO2,11,0.370,0.185,40,40,20,775,20,14.0,4.8,1.2,0.38,4,7.76,5.56,3.16,2.40,0.66,1.27,71.65,40.72,30.93,8.51,16.37
Tb-Na2WO4/SiO2,Tb,65,Na,11,W,74,SiO2,11,0.370,0.185,40,40,20,775,10,7.0,2.6,0.4,0.75,6,10.72,8.78,4.03,4.75,0.36,1.99,81.90,37.59,44.31,3.36,18.56
Tb-Na2WO4/SiO2,Tb,65,Na,11,W,74,SiO2,11,0.370,0.185,40,40,20,775,15,10.5,3.9,0.6,0.50,6,8.95,6.08,3.27,2.81,0.03,1.31,67.93,36.54,31.40,0.34,14.64
Tb-Na2WO4/SiO2,Tb,65,Na,11,W,74,SiO2,11,0.370,0.185,40,40,20,775,20,14.0,5.1,0.9,0.38,6,6.65,4.39,2.81,1.58,1.14,0.94,66.02,42.26,23.76,17.14,14.14
Tb-Na2WO4/SiO2,Tb,65,Na,11,W,74,SiO2,11,0.370,0.185,40,40,20,750,10,1.5,5.7,2.8,0.75,2,29.79,5.15,2.05,3.10,19.75,7.18,17.29,6.88,10.41,66.30,24.10
Tb-Na2WO4/SiO2,Tb,65,Na,11,W,74,SiO2,11,0.370,0.185,40,40,20,750,15,2.3,8.5,4.3,0.50,2,29.03,5.70,2.94,2.76,15.07,10.81,19.63,10.13,9.51,51.91,37.24
Tb-Na2WO4/SiO2,Tb,65,Na,11,W,74,SiO2,11,0.370,0.185,40,40,20,750,20,3.0,11.3,5.7,0.38,2,28.18,9.31,3.57,5.74,9.82,12.08,33.04,12.67,20.37,34.85,42.87
Tb-Na2WO4/SiO2,Tb,65,Na,11,W,74,SiO2,11,0.370,0.185,40,40,20,750,10,1.5,6.4,2.1,0.75,3,19.40,6.28,3.06,3.22,8.48,7.67,32.37,15.77,16.60,43.71,39.54
Tb-Na2WO4/SiO2,Tb,65,Na,11,W,74,SiO2,11,0.370,0.185,40,40,20,750,15,2.3,9.6,3.2,0.50,3,15.48,8.38,3.31,5.07,7.63,5.79,54.13,21.38,32.75,49.29,37.40
Tb-Na2WO4/SiO2,Tb,65,Na,11,W,74,SiO2,11,0.370,0.185,40,40,20,750,20,3.0,12.8,4.3,0.38,3,9.62,9.01,3.44,5.57,4.56,1.98,93.66,35.76,57.90,47.40,20.58
Tb-Na2WO4/SiO2,Tb,65,Na,11,W,74,SiO2,11,0.370,0.185,40,40,20,750,10,1.5,6.8,1.7,0.75,4,11.47,10.54,3.40,7.14,5.07,3.76,91.89,29.64,62.25,44.20,32.78
Tb-Na2WO4/SiO2,Tb,65,Na,11,W,74,SiO2,11,0.370,0.185,40,40,20,750,15,2.3,10.2,2.6,0.50,4,13.72,9.07,3.44,5.63,3.12,1.76,66.11,25.07,41.03,22.74,12.83
Tb-Na2WO4/SiO2,Tb,65,Na,11,W,74,SiO2,11,0.370,0.185,40,40,20,750,20,3.0,13.6,3.4,0.38,4,10.96,7.16,3.24,3.92,1.96,1.20,65.33,29.56,35.77,17.88,10.95
Tb-Na2WO4/SiO2,Tb,65,Na,11,W,74,SiO2,11,0.370,0.185,40,40,20,750,10,1.5,7.3,1.2,0.75,6,12.26,8.70,3.23,5.47,2.09,1.62,70.96,26.35,44.62,17.05,13.21
Tb-Na2WO4/SiO2,Tb,65,Na,11,W,74,SiO2,11,0.370,0.185,40,40,20,750,15,2.3,10.9,1.8,0.50,6,9.11,6.61,3.02,3.59,0.94,1.00,72.56,33.15,39.41,10.32,10.98
Tb-Na2WO4/SiO2,Tb,65,Na,11,W,74,SiO2,11,0.370,0.185,40,40,20,750,20,3.0,14.6,2.4,0.38,6,6.43,5.16,2.74,2.42,0.38,0.74,80.25,42.61,37.64,5.91,11.51
Tb-Na2WO4/SiO2,Tb,65,Na,11,W,74,SiO2,11,0.370,0.185,40,40,20,750,10,4.0,4.0,2.0,0.75,2,29.59,9.30,3.97,5.33,8.64,15.27,31.43,13.42,18.01,29.20,51.61
Tb-Na2WO4/SiO2,Tb,65,Na,11,W,74,SiO2,11,0.370,0.185,40,40,20,750,15,6.0,6.0,3.0,0.50,2,25.79,10.48,4.02,6.46,8.49,9.75,40.64,15.59,25.05,32.92,37.81
Tb-Na2WO4/SiO2,Tb,65,Na,11,W,74,SiO2,11,0.370,0.185,40,40,20,750,20,8.0,8.0,4.0,0.38,2,18.77,10.42,3.68,6.74,6.66,3.27,55.51,19.61,35.91,35.48,17.42
Tb-Na2WO4/SiO2,Tb,65,Na,11,W,74,SiO2,11,0.370,0.185,40,40,20,750,10,4.0,4.5,1.5,0.75,3,18.91,11.37,3.73,7.64,5.87,3.75,60.13,19.73,40.40,31.04,19.83
Tb-Na2WO4/SiO2,Tb,65,Na,11,W,74,SiO2,11,0.370,0.185,40,40,20,750,15,6.0,6.8,2.3,0.50,3,9.62,8.86,3.78,5.08,2.47,1.85,92.10,39.29,52.81,25.68,19.23
Tb-Na2WO4/SiO2,Tb,65,Na,11,W,74,SiO2,11,0.370,0.185,40,40,20,750,20,8.0,9.0,3.0,0.38,3,10.46,6.82,3.32,3.50,1.35,1.35,65.20,31.74,33.46,12.91,12.91
Tb-Na2WO4/SiO2,Tb,65,Na,11,W,74,SiO2,11,0.370,0.185,40,40,20,750,10,4.0,4.8,1.2,0.75,4,11.00,9.70,3.60,6.10,2.55,2.22,88.18,32.73,55.45,23.18,20.18
Tb-Na2WO4/SiO2,Tb,65,Na,11,W,74,SiO2,11,0.370,0.185,40,40,20,750,15,6.0,7.2,1.8,0.50,4,9.12,7.05,3.41,3.64,0.75,1.30,77.30,37.39,39.91,8.22,14.25
Tb-Na2WO4/SiO2,Tb,65,Na,11,W,74,SiO2,11,0.370,0.185,40,40,20,750,20,8.0,9.6,2.4,0.38,4,6.39,5.47,3.13,2.34,0.29,0.99,85.60,48.98,36.62,4.54,15.49
Tb-Na2WO4/SiO2,Tb,65,Na,11,W,74,SiO2,11,0.370,0.185,40,40,20,750,10,4.0,5.1,0.9,0.75,6,10.31,7.41,3.28,4.13,0.83,1.37,71.87,31.81,40.06,8.05,13.29
Tb-Na2WO4/SiO2,Tb,65,Na,11,W,74,SiO2,11,0.370,0.185,40,40,20,750,15,6.0,7.7,1.3,0.50,6,8.22,5.96,3.02,2.94,0.28,1.00,72.51,36.74,35.77,3.41,12.17
Tb-Na2WO4/SiO2,Tb,65,Na,11,W,74,SiO2,11,0.370,0.185,40,40,20,750,20,8.0,10.3,1.7,0.38,6,6.10,4.48,2.64,1.84,0.12,0.78,73.44,43.28,30.16,1.97,12.79
Tb-Na2WO4/SiO2,Tb,65,Na,11,W,74,SiO2,11,0.370,0.185,40,40,20,750,10,7.0,2.0,1.0,0.75,2,16.54,10.05,4.19,5.86,2.83,3.42,60.76,25.33,35.43,17.11,20.68
Tb-Na2WO4/SiO2,Tb,65,Na,11,W,74,SiO2,11,0.370,0.185,40,40,20,750,15,10.5,3.0,1.5,0.50,2,9.78,6.59,3.91,2.68,0.39,2.07,67.38,39.98,27.40,3.99,21.17
Tb-Na2WO4/SiO2,Tb,65,Na,11,W,74,SiO2,11,0.370,0.185,40,40,20,750,20,14.0,4.0,2.0,0.38,2,6.16,4.73,3.15,1.58,0.88,1.57,76.79,51.14,25.65,14.29,25.49
