Repository: ur-whitelab/BO-LIFT

# 🤖 BO-LIFT: Bayesian Optimization using in-context learning
BO-LIFT does regression with uncertainties using frozen Large Language Models by using token probabilities.
It uses LangChain to select examples to create in-context learning prompts from training data.
By selecting examples, it can consider more training data than it fits in the model's context window.
Being able to predict uncertainty, allow the employment of interesting techniques such as Bayesian Optimization.

## Usage 💻

You need to set up your OpenAI API key in order to use BO-LIFT.
You can do that using the `os` Python library:

```py
import os
os.environ["OPENAI_API_KEY"] = "<your-key-here>"
```

File: paper/dataset/oxidative_methane_coupling.csv (part 32 of 46)
Name,M1,M1_atom_number,M2,M2_atom_number,M3,M3_atom_number,Support ,Support_ID,M2_mol,M3_mol,M1_mol%,M2_mol%,M3_mol%,Temp,Total_flow,Ar_flow,CH4_flow,O2_flow,CT,CH4/O2,CH4_conv,C2y,C2H6y,C2H4y,COy,CO2y,C2s,C2H6s,C2H4s,COs,CO2s
Tb-Na2WO4/SiO2,Tb,65,Na,11,W,74,SiO2,11,0.370,0.185,40,40,20,750,10,7.0,2.3,0.8,0.75,3,11.03,7.94,3.85,4.09,0.45,2.31,71.99,34.90,37.08,4.08,20.94
Tb-Na2WO4/SiO2,Tb,65,Na,11,W,74,SiO2,11,0.370,0.185,40,40,20,750,15,10.5,3.4,1.1,0.50,3,6.66,4.84,3.04,1.80,0.62,1.40,72.67,45.65,27.03,9.31,21.02
Tb-Na2WO4/SiO2,Tb,65,Na,11,W,74,SiO2,11,0.370,0.185,40,40,20,750,20,14.0,4.5,1.5,0.38,3,4.82,3.59,2.56,1.03,0.89,1.02,74.48,53.11,21.37,18.46,21.16
Tb-Na2WO4/SiO2,Tb,65,Na,11,W,74,SiO2,11,0.370,0.185,40,40,20,750,10,7.0,2.4,0.6,0.75,4,8.66,6.75,3.65,3.10,0.21,1.77,77.94,42.15,35.80,2.42,20.44
Tb-Na2WO4/SiO2,Tb,65,Na,11,W,74,SiO2,11,0.370,0.185,40,40,20,750,15,10.5,3.6,0.9,0.50,4,4.75,4.56,2.77,1.79,0.71,1.20,96.00,58.32,37.68,14.95,25.26
Tb-Na2WO4/SiO2,Tb,65,Na,11,W,74,SiO2,11,0.370,0.185,40,40,20,750,20,14.0,4.8,1.2,0.38,4,4.64,3.34,2.35,0.99,0.84,0.95,71.98,50.65,21.34,18.10,20.47
Tb-Na2WO4/SiO2,Tb,65,Na,11,W,74,SiO2,11,0.370,0.185,40,40,20,750,10,7.0,2.6,0.4,0.75,6,7.64,5.50,3.40,2.10,0.05,1.37,71.99,44.50,27.49,0.65,17.93
Tb-Na2WO4/SiO2,Tb,65,Na,11,W,74,SiO2,11,0.370,0.185,40,40,20,750,15,10.5,3.9,0.6,0.50,6,6.02,4.40,2.65,1.75,0.85,1.06,73.09,44.02,29.07,14.12,17.61
Tb-Na2WO4/SiO2,Tb,65,Na,11,W,74,SiO2,11,0.370,0.185,40,40,20,750,20,14.0,5.1,0.9,0.38,6,4.11,2.56,1.88,0.68,1.23,0.63,62.29,45.74,16.55,29.93,15.33
Tb-Na2WO4/SiO2,Tb,65,Na,11,W,74,SiO2,11,0.370,0.185,40,40,20,700,10,1.5,5.7,2.8,0.75,2,22.58,8.73,3.01,5.72,10.73,6.80,38.66,13.33,25.33,47.52,30.12
Tb-Na2WO4/SiO2,Tb,65,Na,11,W,74,SiO2,11,0.370,0.185,40,40,20,700,15,2.3,8.5,4.3,0.50,2,13.46,7.42,3.04,4.38,7.21,2.90,55.13,22.59,32.54,53.57,21.55
Tb-Na2WO4/SiO2,Tb,65,Na,11,W,74,SiO2,11,0.370,0.185,40,40,20,700,20,3.0,11.3,5.7,0.38,2,6.64,5.76,2.75,3.01,4.51,1.84,86.75,41.42,45.33,67.92,27.71
Tb-Na2WO4/SiO2,Tb,65,Na,11,W,74,SiO2,11,0.370,0.185,40,40,20,700,10,1.5,6.4,2.1,0.75,3,9.05,6.38,2.88,3.50,3.65,1.94,70.50,31.82,38.67,40.33,21.44
Tb-Na2WO4/SiO2,Tb,65,Na,11,W,74,SiO2,11,0.370,0.185,40,40,20,700,15,2.3,9.6,3.2,0.50,3,9.74,5.39,2.60,2.79,2.74,1.59,55.34,26.69,28.64,28.13,16.32
Tb-Na2WO4/SiO2,Tb,65,Na,11,W,74,SiO2,11,0.370,0.185,40,40,20,700,20,3.0,12.8,4.3,0.38,3,5.41,2.86,1.73,1.13,0.77,0.84,52.87,31.98,20.89,14.23,15.53
Tb-Na2WO4/SiO2,Tb,65,Na,11,W,74,SiO2,11,0.370,0.185,40,40,20,700,10,1.5,6.8,1.7,0.75,4,9.78,4.46,2.40,2.06,1.47,1.21,45.60,24.54,21.06,15.03,12.37
Tb-Na2WO4/SiO2,Tb,65,Na,11,W,74,SiO2,11,0.370,0.185,40,40,20,700,15,2.3,10.2,2.6,0.50,4,4.71,2.89,1.83,1.06,0.37,0.81,61.36,38.85,22.51,7.86,17.20
Tb-Na2WO4/SiO2,Tb,65,Na,11,W,74,SiO2,11,0.370,0.185,40,40,20,700,20,3.0,13.6,3.4,0.38,4,4.65,2.01,1.36,0.65,0.05,0.62,43.23,29.25,13.98,1.08,13.33
Tb-Na2WO4/SiO2,Tb,65,Na,11,W,74,SiO2,11,0.370,0.185,40,40,20,700,10,1.5,7.3,1.2,0.75,6,4.82,3.08,1.88,1.20,0.20,0.78,63.90,39.00,24.90,4.15,16.18
Tb-Na2WO4/SiO2,Tb,65,Na,11,W,74,SiO2,11,0.370,0.185,40,40,20,700,15,2.3,10.9,1.8,0.50,6,4.33,1.95,1.32,0.63,0.18,0.54,45.03,30.48,14.55,4.16,12.47
Tb-Na2WO4/SiO2,Tb,65,Na,11,W,74,SiO2,11,0.370,0.185,40,40,20,700,20,3.0,14.6,2.4,0.38,6,3.12,1.39,0.99,0.40,0.37,0.40,44.55,31.73,12.82,11.86,12.82
Tb-Na2WO4/SiO2,Tb,65,Na,11,W,74,SiO2,11,0.370,0.185,40,40,20,700,10,4.0,4.0,2.0,0.75,2,11.00,6.79,3.24,3.55,4.29,2.55,61.73,29.45,32.27,39.00,23.18
Tb-Na2WO4/SiO2,Tb,65,Na,11,W,74,SiO2,11,0.370,0.185,40,40,20,700,15,6.0,6.0,3.0,0.50,2,10.54,5.43,2.81,2.62,2.53,2.01,51.52,26.66,24.86,24.00,19.07
Tb-Na2WO4/SiO2,Tb,65,Na,11,W,74,SiO2,11,0.370,0.185,40,40,20,700,20,8.0,8.0,4.0,0.38,2,5.35,3.48,2.17,1.31,0.77,1.31,65.05,40.56,24.49,14.39,24.49
Tb-Na2WO4/SiO2,Tb,65,Na,11,W,74,SiO2,11,0.370,0.185,40,40,20,700,10,4.0,4.5,1.5,0.75,3,4.52,4.32,2.53,1.79,1.04,1.47,95.58,55.97,39.60,23.01,32.52
Tb-Na2WO4/SiO2,Tb,65,Na,11,W,74,SiO2,11,0.370,0.185,40,40,20,700,15,6.0,6.8,2.3,0.50,3,4.26,2.36,1.69,0.67,0.09,0.91,55.40,39.67,15.73,2.11,21.36
Tb-Na2WO4/SiO2,Tb,65,Na,11,W,74,SiO2,11,0.370,0.185,40,40,20,700,20,8.0,9.0,3.0,0.38,3,3.61,1.71,1.27,0.44,0.49,0.68,47.37,35.18,12.19,13.57,18.84
Tb-Na2WO4/SiO2,Tb,65,Na,11,W,74,SiO2,11,0.370,0.185,40,40,20,700,10,4.0,4.8,1.2,0.75,4,4.19,3.03,1.94,1.09,0.13,1.00,72.32,46.30,26.01,3.10,23.87
Tb-Na2WO4/SiO2,Tb,65,Na,11,W,74,SiO2,11,0.370,0.185,40,40,20,700,15,6.0,7.2,1.8,0.50,4,2.62,1.67,1.17,0.50,0.37,0.64,63.74,44.66,19.08,14.12,24.43
Tb-Na2WO4/SiO2,Tb,65,Na,11,W,74,SiO2,11,0.370,0.185,40,40,20,700,20,8.0,9.6,2.4,0.38,4,2.56,1.22,0.84,0.38,0.58,0.51,47.66,32.81,14.84,22.66,19.92
Tb-Na2WO4/SiO2,Tb,65,Na,11,W,74,SiO2,11,0.370,0.185,40,40,20,700,10,4.0,5.1,0.9,0.75,6,3.49,2.13,1.43,0.70,0.41,0.68,61.03,40.97,20.06,11.75,19.48
Tb-Na2WO4/SiO2,Tb,65,Na,11,W,74,SiO2,11,0.370,0.185,40,40,20,700,15,6.0,7.7,1.3,0.50,6,3.04,1.60,1.20,0.40,0.58,0.52,52.63,39.47,13.16,19.08,17.11
Tb-Na2WO4/SiO2,Tb,65,Na,11,W,74,SiO2,11,0.370,0.185,40,40,20,700,20,8.0,10.3,1.7,0.38,6,1.69,1.19,0.86,0.33,0.64,0.40,70.41,50.89,19.53,37.87,23.67
Tb-Na2WO4/SiO2,Tb,65,Na,11,W,74,SiO2,11,0.370,0.185,40,40,20,700,10,7.0,2.0,1.0,0.75,2,2.50,2.31,1.54,0.77,1.20,1.51,92.40,61.60,30.80,48.00,60.40
Tb-Na2WO4/SiO2,Tb,65,Na,11,W,74,SiO2,11,0.370,0.185,40,40,20,700,15,10.5,3.0,1.5,0.50,2,2.74,2.00,1.24,0.76,1.41,1.23,72.99,45.26,27.74,51.46,44.89
Tb-Na2WO4/SiO2,Tb,65,Na,11,W,74,SiO2,11,0.370,0.185,40,40,20,700,20,14.0,4.0,2.0,0.38,2,4.43,0.88,0.70,0.18,1.83,0.77,19.86,15.80,4.06,41.31,17.38
Tb-Na2WO4/SiO2,Tb,65,Na,11,W,74,SiO2,11,0.370,0.185,40,40,20,700,10,7.0,2.3,0.8,0.75,3,3.03,1.96,1.72,0.24,0.95,1.12,64.69,56.77,7.92,31.35,36.96
Tb-Na2WO4/SiO2,Tb,65,Na,11,W,74,SiO2,11,0.370,0.185,40,40,20,700,15,10.5,3.4,1.1,0.50,3,3.88,1.03,0.88,0.15,1.48,0.70,26.55,22.68,3.87,38.14,18.04
Tb-Na2WO4/SiO2,Tb,65,Na,11,W,74,SiO2,11,0.370,0.185,40,40,20,700,20,14.0,4.5,1.5,0.38,3,3.73,0.93,0.76,0.17,1.41,0.54,24.93,20.38,4.56,37.80,14.48
Tb-Na2WO4/SiO2,Tb,65,Na,11,W,74,SiO2,11,0.370,0.185,40,40,20,700,10,7.0,2.4,0.6,0.75,4,3.42,2.57,2.02,0.55,0.69,1.07,75.15,59.06,16.08,20.18,31.29
Tb-Na2WO4/SiO2,Tb,65,Na,11,W,74,SiO2,11,0.370,0.185,40,40,20,700,15,10.5,3.6,0.9,0.50,4,2.30,0.93,0.74,0.19,0.84,0.56,40.43,32.17,8.26,36.52,24.35
Tb-Na2WO4/SiO2,Tb,65,Na,11,W,74,SiO2,11,0.370,0.185,40,40,20,700,20,14.0,4.8,1.2,0.38,4,3.64,0.89,0.85,0.04,1.61,0.46,24.45,23.35,1.10,44.23,12.64
Tb-Na2WO4/SiO2,Tb,65,Na,11,W,74,SiO2,11,0.370,0.185,40,40,20,700,10,7.0,2.6,0.4,0.75,6,2.94,1.53,1.20,0.33,1.11,0.68,52.04,40.82,11.22,37.76,23.13
Tb-Na2WO4/SiO2,Tb,65,Na,11,W,74,SiO2,11,0.370,0.185,40,40,20,700,15,10.5,3.9,0.6,0.50,6,3.68,1.34,1.15,0.19,1.12,0.54,36.41,31.25,5.16,30.43,14.67
Tb-Na2WO4/SiO2,Tb,65,Na,11,W,74,SiO2,11,0.370,0.185,40,40,20,700,20,14.0,5.1,0.9,0.38,6,3.33,0.71,0.56,0.15,1.35,0.33,21.32,16.82,4.50,40.54,9.91
Hf-Na2WO4/SiO2,Hf,72,Na,11,W,74,SiO2,11,0.370,0.185,40,40,20,900,10,1.5,5.7,2.8,0.75,2,28.94,4.77,0.58,4.19,22.32,12.54,16.48,2.00,14.48,77.13,43.33
Hf-Na2WO4/SiO2,Hf,72,Na,11,W,74,SiO2,11,0.370,0.185,40,40,20,900,15,2.3,8.5,4.3,0.50,2,31.45,5.48,0.63,4.85,23.63,11.00,17.42,2.00,15.42,75.14,34.98
Hf-Na2WO4/SiO2,Hf,72,Na,11,W,74,SiO2,11,0.370,0.185,40,40,20,900,20,3.0,11.3,5.7,0.38,2,33.34,5.99,0.65,5.34,24.31,9.77,17.97,1.95,16.02,72.92,29.30
Hf-Na2WO4/SiO2,Hf,72,Na,11,W,74,SiO2,11,0.370,0.185,40,40,20,900,10,1.5,6.4,2.1,0.75,3,21.10,4.84,0.46,4.38,15.91,7.51,22.94,2.18,20.76,75.40,35.59
Hf-Na2WO4/SiO2,Hf,72,Na,11,W,74,SiO2,11,0.370,0.185,40,40,20,900,15,2.3,9.6,3.2,0.50,3,18.93,5.80,0.56,5.24,16.56,6.57,30.64,2.96,27.68,87.48,34.71
Hf-Na2WO4/SiO2,Hf,72,Na,11,W,74,SiO2,11,0.370,0.185,40,40,20,900,20,3.0,12.8,4.3,0.38,3,21.66,6.34,0.59,5.75,16.51,5.76,29.27,2.72,26.55,76.22,26.59
Hf-Na2WO4/SiO2,Hf,72,Na,11,W,74,SiO2,11,0.370,0.185,40,40,20,900,10,1.5,6.8,1.7,0.75,4,14.02,4.94,0.45,4.49,12.69,5.56,35.24,3.21,32.03,90.51,39.66
Hf-Na2WO4/SiO2,Hf,72,Na,11,W,74,SiO2,11,0.370,0.185,40,40,20,900,15,2.3,10.2,2.6,0.50,4,16.30,5.61,0.53,5.08,12.38,4.52,34.42,3.25,31.17,75.95,27.73
Hf-Na2WO4/SiO2,Hf,72,Na,11,W,74,SiO2,11,0.370,0.185,40,40,20,900,20,3.0,13.6,3.4,0.38,4,17.44,6.10,0.55,5.55,12.24,3.97,34.98,3.15,31.82,70.18,22.76
Hf-Na2WO4/SiO2,Hf,72,Na,11,W,74,SiO2,11,0.370,0.185,40,40,20,900,10,1.5,7.3,1.2,0.75,6,8.67,4.64,0.43,4.21,8.67,3.49,53.52,4.96,48.56,100.00,40.25
Hf-Na2WO4/SiO2,Hf,72,Na,11,W,74,SiO2,11,0.370,0.185,40,40,20,900,15,2.3,10.9,1.8,0.50,6,9.56,5.30,0.47,4.83,8.20,2.84,55.44,4.92,50.52,85.77,29.71
Hf-Na2WO4/SiO2,Hf,72,Na,11,W,74,SiO2,11,0.370,0.185,40,40,20,900,20,3.0,14.6,2.4,0.38,6,10.12,5.73,0.56,5.17,7.57,2.52,56.62,5.53,51.09,74.80,24.90
Hf-Na2WO4/SiO2,Hf,72,Na,11,W,74,SiO2,11,0.370,0.185,40,40,20,900,10,4.0,4.0,2.0,0.75,2,32.49,4.45,0.49,3.96,22.70,12.21,13.70,1.51,12.19,69.87,37.58
Hf-Na2WO4/SiO2,Hf,72,Na,11,W,74,SiO2,11,0.370,0.185,40,40,20,900,15,6.0,6.0,3.0,0.50,2,33.37,5.30,0.56,4.74,23.23,10.28,15.88,1.68,14.20,69.61,30.81
Hf-Na2WO4/SiO2,Hf,72,Na,11,W,74,SiO2,11,0.370,0.185,40,40,20,900,20,8.0,8.0,4.0,0.38,2,35.22,5.80,0.63,5.17,23.37,9.10,16.47,1.79,14.68,66.35,25.84
Hf-Na2WO4/SiO2,Hf,72,Na,11,W,74,SiO2,11,0.370,0.185,40,40,20,900,10,4.0,4.5,1.5,0.75,3,24.24,4.70,0.49,4.21,15.67,7.36,19.39,2.02,17.37,64.65,30.36
Hf-Na2WO4/SiO2,Hf,72,Na,11,W,74,SiO2,11,0.370,0.185,40,40,20,900,15,6.0,6.8,2.3,0.50,3,23.44,5.64,0.51,5.13,15.79,6.20,24.06,2.18,21.89,67.36,26.45
Hf-Na2WO4/SiO2,Hf,72,Na,11,W,74,SiO2,11,0.370,0.185,40,40,20,900,20,8.0,9.0,3.0,0.38,3,24.87,6.19,0.54,5.65,15.56,5.56,24.89,2.17,22.72,62.57,22.36
Hf-Na2WO4/SiO2,Hf,72,Na,11,W,74,SiO2,11,0.370,0.185,40,40,20,900,10,4.0,4.8,1.2,0.75,4,17.64,4.57,0.38,4.19,12.06,5.27,25.91,2.15,23.75,68.37,29.88
Hf-Na2WO4/SiO2,Hf,72,Na,11,W,74,SiO2,11,0.370,0.185,40,40,20,900,15,6.0,7.2,1.8,0.50,4,18.25,5.47,0.47,5.00,11.58,4.43,29.97,2.58,27.40,63.45,24.27
Hf-Na2WO4/SiO2,Hf,72,Na,11,W,74,SiO2,11,0.370,0.185,40,40,20,900,20,8.0,9.6,2.4,0.38,4,17.96,6.12,0.55,5.57,10.97,4.02,34.08,3.06,31.01,61.08,22.38
Hf-Na2WO4/SiO2,Hf,72,Na,11,W,74,SiO2,11,0.370,0.185,40,40,20,900,10,4.0,5.1,0.9,0.75,6,11.53,4.31,0.37,3.94,7.54,3.26,37.38,3.21,34.17,65.39,28.27
Hf-Na2WO4/SiO2,Hf,72,Na,11,W,74,SiO2,11,0.370,0.185,40,40,20,900,15,6.0,7.7,1.3,0.50,6,10.62,5.04,0.50,4.54,6.63,2.82,47.46,4.71,42.75,62.43,26.55
Hf-Na2WO4/SiO2,Hf,72,Na,11,W,74,SiO2,11,0.370,0.185,40,40,20,900,20,8.0,10.3,1.7,0.38,6,11.39,5.76,0.79,4.97,5.94,2.62,50.57,6.94,43.63,52.15,23.00
Hf-Na2WO4/SiO2,Hf,72,Na,11,W,74,SiO2,11,0.370,0.185,40,40,20,900,10,7.0,2.0,1.0,0.75,2,37.00,4.49,0.50,3.99,20.70,11.07,12.14,1.35,10.78,55.95,29.92
Hf-Na2WO4/SiO2,Hf,72,Na,11,W,74,SiO2,11,0.370,0.185,40,40,20,900,15,10.5,3.0,1.5,0.50,2,39.30,5.49,0.55,4.94,20.09,9.80,13.97,1.40,12.57,51.12,24.94
Hf-Na2WO4/SiO2,Hf,72,Na,11,W,74,SiO2,11,0.370,0.185,40,40,20,900,20,14.0,4.0,2.0,0.38,2,37.90,6.62,0.72,5.90,19.12,9.29,17.47,1.90,15.57,50.45,24.51
Hf-Na2WO4/SiO2,Hf,72,Na,11,W,74,SiO2,11,0.370,0.185,40,40,20,900,10,7.0,2.3,0.8,0.75,3,26.77,4.67,0.35,4.32,13.75,7.48,17.44,1.31,16.14,51.36,27.94
Hf-Na2WO4/SiO2,Hf,72,Na,11,W,74,SiO2,11,0.370,0.185,40,40,20,900,15,10.5,3.4,1.1,0.50,3,25.83,6.04,0.68,5.36,11.34,6.49,23.38,2.63,20.75,43.90,25.13
Hf-Na2WO4/SiO2,Hf,72,Na,11,W,74,SiO2,11,0.370,0.185,40,40,20,900,20,14.0,4.5,1.5,0.38,3,26.05,7.84,1.28,6.56,9.81,6.19,30.10,4.91,25.18,37.66,23.76
Hf-Na2WO4/SiO2,Hf,72,Na,11,W,74,SiO2,11,0.370,0.185,40,40,20,900,10,7.0,2.4,0.6,0.75,4,21.67,4.57,0.53,4.04,8.53,5.35,21.09,2.45,18.64,39.36,24.69
Hf-Na2WO4/SiO2,Hf,72,Na,11,W,74,SiO2,11,0.370,0.185,40,40,20,900,15,10.5,3.6,0.9,0.50,4,21.32,6.31,1.01,5.30,6.78,4.65,29.60,4.74,24.86,31.80,21.81
Hf-Na2WO4/SiO2,Hf,72,Na,11,W,74,SiO2,11,0.370,0.185,40,40,20,900,20,14.0,4.8,1.2,0.38,4,22.08,8.04,1.52,6.52,5.76,4.72,36.41,6.88,29.53,26.09,21.38
Hf-Na2WO4/SiO2,Hf,72,Na,11,W,74,SiO2,11,0.370,0.185,40,40,20,900,10,7.0,2.6,0.4,0.75,6,15.14,4.25,0.49,3.76,5.08,3.65,28.07,3.24,24.83,33.55,24.11
Hf-Na2WO4/SiO2,Hf,72,Na,11,W,74,SiO2,11,0.370,0.185,40,40,20,900,15,10.5,3.9,0.6,0.50,6,13.65,6.09,1.05,5.04,3.87,3.28,44.62,7.69,36.92,28.35,24.03
Hf-Na2WO4/SiO2,Hf,72,Na,11,W,74,SiO2,11,0.370,0.185,40,40,20,900,20,14.0,5.1,0.9,0.38,6,16.27,7.49,1.46,6.03,3.18,3.32,46.04,8.97,37.06,19.55,20.41
Hf-Na2WO4/SiO2,Hf,72,Na,11,W,74,SiO2,11,0.370,0.185,40,40,20,850,10,1.5,5.7,2.8,0.75,2,31.22,6.22,0.72,5.50,21.40,9.38,19.92,2.31,17.62,68.55,30.04
Hf-Na2WO4/SiO2,Hf,72,Na,11,W,74,SiO2,11,0.370,0.185,40,40,20,850,15,2.3,8.5,4.3,0.50,2,31.81,7.17,0.91,6.26,22.34,8.66,22.54,2.86,19.68,70.23,27.22
Hf-Na2WO4/SiO2,Hf,72,Na,11,W,74,SiO2,11,0.370,0.185,40,40,20,850,20,3.0,11.3,5.7,0.38,2,32.90,7.79,1.01,6.78,22.28,8.08,23.68,3.07,20.61,67.72,24.56
Hf-Na2WO4/SiO2,Hf,72,Na,11,W,74,SiO2,11,0.370,0.185,40,40,20,850,10,1.5,6.4,2.1,0.75,3,21.19,6.45,0.69,5.76,15.03,5.46,30.44,3.26,27.18,70.93,25.77
Hf-Na2WO4/SiO2,Hf,72,Na,11,W,74,SiO2,11,0.370,0.185,40,40,20,850,15,2.3,9.6,3.2,0.50,3,22.47,7.43,0.91,6.52,14.23,5.10,33.07,4.05,29.02,63.33,22.70
Hf-Na2WO4/SiO2,Hf,72,Na,11,W,74,SiO2,11,0.370,0.185,40,40,20,850,20,3.0,12.8,4.3,0.38,3,23.94,8.00,1.17,6.83,13.71,4.66,33.42,4.89,28.53,57.27,19.47
Hf-Na2WO4/SiO2,Hf,72,Na,11,W,74,SiO2,11,0.370,0.185,40,40,20,850,10,1.5,6.8,1.7,0.75,4,15.63,6.37,0.67,5.70,11.11,3.96,40.75,4.29,36.47,71.08,25.34
Hf-Na2WO4/SiO2,Hf,72,Na,11,W,74,SiO2,11,0.370,0.185,40,40,20,850,15,2.3,10.2,2.6,0.50,4,18.04,7.08,0.96,6.12,10.07,3.51,39.25,5.32,33.92,55.82,19.46
Hf-Na2WO4/SiO2,Hf,72,Na,11,W,74,SiO2,11,0.370,0.185,40,40,20,850,20,3.0,13.6,3.4,0.38,4,18.78,7.90,1.47,6.43,8.93,3.56,42.07,7.83,34.24,47.55,18.96
Hf-Na2WO4/SiO2,Hf,72,Na,11,W,74,SiO2,11,0.370,0.185,40,40,20,850,10,1.5,7.3,1.2,0.75,6,11.38,5.78,0.74,5.04,6.54,2.55,50.79,6.50,44.29,57.47,22.41
Hf-Na2WO4/SiO2,Hf,72,Na,11,W,74,SiO2,11,0.370,0.185,40,40,20,850,15,2.3,10.9,1.8,0.50,6,12.87,6.82,1.41,5.41,5.20,2.49,52.99,10.96,42.04,40.40,19.35
Hf-Na2WO4/SiO2,Hf,72,Na,11,W,74,SiO2,11,0.370,0.185,40,40,20,850,20,3.0,14.6,2.4,0.38,6,14.29,8.18,2.14,6.04,4.10,2.80,57.24,14.98,42.27,28.69,19.59
Hf-Na2WO4/SiO2,Hf,72,Na,11,W,74,SiO2,11,0.370,0.185,40,40,20,850,10,4.0,4.0,2.0,0.75,2,32.56,6.13,0.71,5.42,22.02,9.96,18.83,2.18,16.65,67.63,30.59
Hf-Na2WO4/SiO2,Hf,72,Na,11,W,74,SiO2,11,0.370,0.185,40,40,20,850,15,6.0,6.0,3.0,0.50,2,34.70,7.22,0.97,6.25,21.01,8.32,20.81,2.80,18.01,60.55,23.98
Hf-Na2WO4/SiO2,Hf,72,Na,11,W,74,SiO2,11,0.370,0.185,40,40,20,850,20,8.0,8.0,4.0,0.38,2,35.06,7.97,1.20,6.77,20.04,8.04,22.73,3.42,19.31,57.16,22.93
Hf-Na2WO4/SiO2,Hf,72,Na,11,W,74,SiO2,11,0.370,0.185,40,40,20,850,10,4.0,4.5,1.5,0.75,3,23.96,6.44,0.71,5.73,13.86,5.66,26.88,2.96,23.91,57.85,23.62
Hf-Na2WO4/SiO2,Hf,72,Na,11,W,74,SiO2,11,0.370,0.185,40,40,20,850,15,6.0,6.8,2.3,0.50,3,24.80,7.51,1.28,6.23,12.13,5.14,30.28,5.16,25.12,48.91,20.73
Hf-Na2WO4/SiO2,Hf,72,Na,11,W,74,SiO2,11,0.370,0.185,40,40,20,850,20,8.0,9.0,3.0,0.38,3,25.45,8.99,2.04,6.95,10.47,5.53,35.32,8.02,27.31,41.14,21.73
Hf-Na2WO4/SiO2,Hf,72,Na,11,W,74,SiO2,11,0.370,0.185,40,40,20,850,10,4.0,4.8,1.2,0.75,4,18.92,6.15,0.83,5.32,9.49,4.05,32.51,4.39,28.12,50.16,21.41
Hf-Na2WO4/SiO2,Hf,72,Na,11,W,74,SiO2,11,0.370,0.185,40,40,20,850,15,6.0,7.2,1.8,0.50,4,18.42,7.92,1.69,6.23,7.46,4.21,43.00,9.17,33.82,40.50,22.86
Hf-Na2WO4/SiO2,Hf,72,Na,11,W,74,SiO2,11,0.370,0.185,40,40,20,850,20,8.0,9.6,2.4,0.38,4,21.95,9.88,2.55,7.33,5.78,4.77,45.01,11.62,33.39,26.33,21.73
Hf-Na2WO4/SiO2,Hf,72,Na,11,W,74,SiO2,11,0.370,0.185,40,40,20,850,10,4.0,5.1,0.9,0.75,6,12.64,5.93,1.14,4.79,4.87,2.83,46.91,9.02,37.90,38.53,22.39
Hf-Na2WO4/SiO2,Hf,72,Na,11,W,74,SiO2,11,0.370,0.185,40,40,20,850,15,6.0,7.7,1.3,0.50,6,12.23,8.05,2.13,5.92,3.20,3.08,65.82,17.42,48.41,26.17,25.18
Hf-Na2WO4/SiO2,Hf,72,Na,11,W,74,SiO2,11,0.370,0.185,40,40,20,850,20,8.0,10.3,1.7,0.38,6,13.96,10.46,2.93,7.53,2.50,3.50,74.93,20.99,53.94,17.91,25.07
Hf-Na2WO4/SiO2,Hf,72,Na,11,W,74,SiO2,11,0.370,0.185,40,40,20,850,10,7.0,2.0,1.0,0.75,2,35.11,7.88,1.60,6.28,14.64,10.35,22.44,4.56,17.89,41.70,29.48
Hf-Na2WO4/SiO2,Hf,72,Na,11,W,74,SiO2,11,0.370,0.185,40,40,20,850,15,10.5,3.0,1.5,0.50,2,38.90,12.61,2.92,9.69,9.66,12.56,32.42,7.51,24.91,24.83,32.29
Hf-Na2WO4/SiO2,Hf,72,Na,11,W,74,SiO2,11,0.370,0.185,40,40,20,850,20,14.0,4.0,2.0,0.38,2,39.34,16.01,3.70,12.31,8.22,13.33,40.70,9.41,31.29,20.89,33.88
Hf-Na2WO4/SiO2,Hf,72,Na,11,W,74,SiO2,11,0.370,0.185,40,40,20,850,10,7.0,2.3,0.8,0.75,3,26.33,9.55,2.05,7.50,7.10,7.91,36.27,7.79,28.48,26.97,30.04
Hf-Na2WO4/SiO2,Hf,72,Na,11,W,74,SiO2,11,0.370,0.185,40,40,20,850,15,10.5,3.4,1.1,0.50,3,27.40,13.50,3.25,10.25,4.60,8.61,49.27,11.86,37.41,16.79,31.42
Hf-Na2WO4/SiO2,Hf,72,Na,11,W,74,SiO2,11,0.370,0.185,40,40,20,850,20,14.0,4.5,1.5,0.38,3,28.83,15.45,3.84,11.61,4.42,8.38,53.59,13.32,40.27,15.33,29.07
Hf-Na2WO4/SiO2,Hf,72,Na,11,W,74,SiO2,11,0.370,0.185,40,40,20,850,10,7.0,2.4,0.6,0.75,4,21.44,9.60,2.26,7.34,4.57,6.16,44.78,10.54,34.24,21.32,28.73
Hf-Na2WO4/SiO2,Hf,72,Na,11,W,74,SiO2,11,0.370,0.185,40,40,20,850,15,10.5,3.6,0.9,0.50,4,21.88,11.64,3.11,8.53,2.63,5.78,53.20,14.21,38.99,12.02,26.42
Hf-Na2WO4/SiO2,Hf,72,Na,11,W,74,SiO2,11,0.370,0.185,40,40,20,850,20,14.0,4.8,1.2,0.38,4,24.41,12.89,3.65,9.24,2.29,5.56,52.81,14.95,37.85,9.38,22.78
Hf-Na2WO4/SiO2,Hf,72,Na,11,W,74,SiO2,11,0.370,0.185,40,40,20,850,10,7.0,2.6,0.4,0.75,6,17.47,8.21,2.14,6.07,2.28,4.06,46.99,12.25,34.75,13.05,23.24
Hf-Na2WO4/SiO2,Hf,72,Na,11,W,74,SiO2,11,0.370,0.185,40,40,20,850,15,10.5,3.9,0.6,0.50,6,15.92,9.83,3.02,6.81,1.50,4.09,61.75,18.97,42.78,9.42,25.69
Hf-Na2WO4/SiO2,Hf,72,Na,11,W,74,SiO2,11,0.370,0.185,40,40,20,850,20,14.0,5.1,0.9,0.38,6,16.81,10.82,3.61,7.21,1.41,3.95,64.37,21.48,42.89,8.39,23.50
Hf-Na2WO4/SiO2,Hf,72,Na,11,W,74,SiO2,11,0.370,0.185,40,40,20,800,10,1.5,5.7,2.8,0.75,2,39.31,6.87,1.25,5.62,17.19,7.57,17.48,3.18,14.30,43.73,19.26
Hf-Na2WO4/SiO2,Hf,72,Na,11,W,74,SiO2,11,0.370,0.185,40,40,20,800,15,2.3,8.5,4.3,0.50,2,38.39,7.88,1.81,6.07,16.45,8.01,20.53,4.71,15.81,42.85,20.86
Hf-Na2WO4/SiO2,Hf,72,Na,11,W,74,SiO2,11,0.370,0.185,40,40,20,800,20,3.0,11.3,5.7,0.38,2,39.40,9.13,2.49,6.64,14.88,9.01,23.17,6.32,16.85,37.77,22.87
Hf-Na2WO4/SiO2,Hf,72,Na,11,W,74,SiO2,11,0.370,0.185,40,40,20,800,10,1.5,6.4,2.1,0.75,3,29.66,7.17,1.49,5.68,10.99,4.99,24.17,5.02,19.15,37.05,16.82
Hf-Na2WO4/SiO2,Hf,72,Na,11,W,74,SiO2,11,0.370,0.185,40,40,20,800,15,2.3,9.6,3.2,0.50,3,29.71,9.45,2.79,6.66,8.64,6.36,31.81,9.39,22.42,29.08,21.41
Hf-Na2WO4/SiO2,Hf,72,Na,11,W,74,SiO2,11,0.370,0.185,40,40,20,800,20,3.0,12.8,4.3,0.38,3,30.81,12.49,3.68,8.81,7.19,6.44,40.54,11.94,28.59,23.34,20.90
Hf-Na2WO4/SiO2,Hf,72,Na,11,W,74,SiO2,11,0.370,0.185,40,40,20,800,10,1.5,6.8,1.7,0.75,4,22.35,7.73,2.12,5.61,7.00,4.45,34.59,9.49,25.10,31.32,19.91
Hf-Na2WO4/SiO2,Hf,72,Na,11,W,74,SiO2,11,0.370,0.185,40,40,20,800,15,2.3,10.2,2.6,0.50,4,25.48,11.39,3.45,7.94,4.84,5.15,44.70,13.54,31.16,19.00,20.21
Hf-Na2WO4/SiO2,Hf,72,Na,11,W,74,SiO2,11,0.370,0.185,40,40,20,800,20,3.0,13.6,3.4,0.38,4,22.27,12.63,3.97,8.66,4.63,4.58,56.71,17.83,38.89,20.79,20.57
Hf-Na2WO4/SiO2,Hf,72,Na,11,W,74,SiO2,11,0.370,0.185,40,40,20,800,10,1.5,7.3,1.2,0.75,6,18.12,8.67,2.71,5.96,3.04,3.63,47.85,14.96,32.89,16.78,20.03
Hf-Na2WO4/SiO2,Hf,72,Na,11,W,74,SiO2,11,0.370,0.185,40,40,20,800,15,2.3,10.9,1.8,0.50,6,14.39,11.15,3.74,7.41,2.40,3.34,77.48,25.99,51.49,16.68,23.21
Hf-Na2WO4/SiO2,Hf,72,Na,11,W,74,SiO2,11,0.370,0.185,40,40,20,800,20,3.0,14.6,2.4,0.38,6,13.84,10.78,3.88,6.90,2.16,2.63,77.89,28.03,49.86,15.61,19.00
Hf-Na2WO4/SiO2,Hf,72,Na,11,W,74,SiO2,11,0.370,0.185,40,40,20,800,10,4.0,4.0,2.0,0.75,2,33.37,8.36,1.99,6.37,16.29,10.13,25.05,5.96,19.09,48.82,30.36
Hf-Na2WO4/SiO2,Hf,72,Na,11,W,74,SiO2,11,0.370,0.185,40,40,20,800,15,6.0,6.0,3.0,0.50,2,36.52,12.75,3.47,9.28,12.21,11.75,34.91,9.50,25.41,33.43,32.17
Hf-Na2WO4/SiO2,Hf,72,Na,11,W,74,SiO2,11,0.370,0.185,40,40,20,800,20,8.0,8.0,4.0,0.38,2,36.38,14.68,3.88,10.80,10.86,10.06,40.35,10.67,29.69,29.85,27.65
Hf-Na2WO4/SiO2,Hf,72,Na,11,W,74,SiO2,11,0.370,0.185,40,40,20,800,10,4.0,4.5,1.5,0.75,3,25.71,10.43,2.87,7.56,7.65,7.72,40.57,11.16,29.40,29.75,30.03
Hf-Na2WO4/SiO2,Hf,72,Na,11,W,74,SiO2,11,0.370,0.185,40,40,20,800,15,6.0,6.8,2.3,0.50,3,27.87,13.96,3.92,10.04,5.99,7.19,50.09,14.07,36.02,21.49,25.80
Hf-Na2WO4/SiO2,Hf,72,Na,11,W,74,SiO2,11,0.370,0.185,40,40,20,800,20,8.0,9.0,3.0,0.38,3,25.39,13.65,4.15,9.50,5.26,5.41,53.76,16.35,37.42,20.72,21.31
Hf-Na2WO4/SiO2,Hf,72,Na,11,W,74,SiO2,11,0.370,0.185,40,40,20,800,10,4.0,4.8,1.2,0.75,4,22.64,11.57,3.40,8.17,4.18,6.10,51.10,15.02,36.09,18.46,26.94
Hf-Na2WO4/SiO2,Hf,72,Na,11,W,74,SiO2,11,0.370,0.185,40,40,20,800,15,6.0,7.2,1.8,0.50,4,20.69,13.01,3.97,9.04,3.65,4.85,62.88,19.19,43.69,17.64,23.44
Hf-Na2WO4/SiO2,Hf,72,Na,11,W,74,SiO2,11,0.370,0.185,40,40,20,800,20,8.0,9.6,2.4,0.38,4,17.56,12.20,4.21,7.99,2.97,3.66,69.48,23.97,45.50,16.91,20.84
Hf-Na2WO4/SiO2,Hf,72,Na,11,W,74,SiO2,11,0.370,0.185,40,40,20,800,10,4.0,5.1,0.9,0.75,6,15.83,10.72,3.41,7.31,1.90,3.94,67.72,21.54,46.18,12.00,24.89
Hf-Na2WO4/SiO2,Hf,72,Na,11,W,74,SiO2,11,0.370,0.185,40,40,20,800,15,6.0,7.7,1.3,0.50,6,15.52,10.82,3.82,7.00,2.00,3.22,69.72,24.61,45.10,12.89,20.75
Hf-Na2WO4/SiO2,Hf,72,Na,11,W,74,SiO2,11,0.370,0.185,40,40,20,800,20,8.0,10.3,1.7,0.38,6,12.12,10.00,3.96,6.04,1.45,2.36,82.51,32.67,49.83,11.96,19.47
Hf-Na2WO4/SiO2,Hf,72,Na,11,W,74,SiO2,11,0.370,0.185,40,40,20,800,10,7.0,2.0,1.0,0.75,2,37.12,15.51,3.84,11.67,7.68,12.32,41.78,10.34,31.44,20.69,33.19
Hf-Na2WO4/SiO2,Hf,72,Na,11,W,74,SiO2,11,0.370,0.185,40,40,20,800,15,10.5,3.0,1.5,0.50,2,31.28,14.39,4.39,10.00,5.78,7.72,46.00,14.03,31.97,18.48,24.68
Hf-Na2WO4/SiO2,Hf,72,Na,11,W,74,SiO2,11,0.370,0.185,40,40,20,800,20,14.0,4.0,2.0,0.38,2,23.35,12.65,4.63,8.02,3.63,5.28,54.18,19.83,34.35,15.55,22.61
Hf-Na2WO4/SiO2,Hf,72,Na,11,W,74,SiO2,11,0.370,0.185,40,40,20,800,10,7.0,2.3,0.8,0.75,3,28.48,13.86,3.94,9.92,4.13,8.13,48.67,13.83,34.83,14.50,28.55
Hf-Na2WO4/SiO2,Hf,72,Na,11,W,74,SiO2,11,0.370,0.185,40,40,20,800,15,10.5,3.4,1.1,0.50,3,22.72,12.18,4.33,7.85,2.86,5.06,53.61,19.06,34.55,12.59,22.27
Hf-Na2WO4/SiO2,Hf,72,Na,11,W,74,SiO2,11,0.370,0.185,40,40,20,800,20,14.0,4.5,1.5,0.38,3,15.61,10.50,4.54,5.96,1.57,3.54,67.26,29.08,38.18,10.06,22.68
Hf-Na2WO4/SiO2,Hf,72,Na,11,W,74,SiO2,11,0.370,0.185,40,40,20,800,10,7.0,2.4,0.6,0.75,4,22.54,12.45,3.93,8.52,2.53,6.05,55.24,17.44,37.80,11.22,26.84
Hf-Na2WO4/SiO2,Hf,72,Na,11,W,74,SiO2,11,0.370,0.185,40,40,20,800,15,10.5,3.6,0.9,0.50,4,18.28,11.12,4.30,6.82,1.78,4.12,60.83,23.52,37.31,9.74,22.54
Hf-Na2WO4/SiO2,Hf,72,Na,11,W,74,SiO2,11,0.370,0.185,40,40,20,800,20,14.0,4.8,1.2,0.38,4,14.01,8.94,4.13,4.81,1.22,2.91,63.81,29.48,34.33,8.71,20.77
Hf-Na2WO4/SiO2,Hf,72,Na,11,W,74,SiO2,11,0.370,0.185,40,40,20,800,10,7.0,2.6,0.4,0.75,6,15.38,10.29,3.74,6.55,1.40,4.30,66.91,24.32,42.59,9.10,27.96
Hf-Na2WO4/SiO2,Hf,72,Na,11,W,74,SiO2,11,0.370,0.185,40,40,20,800,15,10.5,3.9,0.6,0.50,6,12.30,8.91,4.01,4.90,0.62,2.89,72.44,32.60,39.84,5.04,23.50
Hf-Na2WO4/SiO2,Hf,72,Na,11,W,74,SiO2,11,0.370,0.185,40,40,20,800,20,14.0,5.1,0.9,0.38,6,10.04,7.10,3.57,3.53,0.39,2.07,70.72,35.56,35.16,3.88,20.62
Hf-Na2WO4/SiO2,Hf,72,Na,11,W,74,SiO2,11,0.370,0.185,40,40,20,775,10,1.5,5.7,2.8,0.75,2,33.52,8.31,2.02,6.29,16.16,9.20,24.79,6.03,18.76,48.21,27.45
Hf-Na2WO4/SiO2,Hf,72,Na,11,W,74,SiO2,11,0.370,0.185,40,40,20,775,15,2.3,8.5,4.3,0.50,2,33.71,11.58,3.44,8.14,14.28,10.52,34.35,10.20,24.15,42.36,31.21
Hf-Na2WO4/SiO2,Hf,72,Na,11,W,74,SiO2,11,0.370,0.185,40,40,20,775,20,3.0,11.3,5.7,0.38,2,32.49,13.12,3.96,9.16,12.61,8.67,40.38,12.19,28.19,38.81,26.69
Hf-Na2WO4/SiO2,Hf,72,Na,11,W,74,SiO2,11,0.370,0.185,40,40,20,775,10,1.5,6.4,2.1,0.75,3,26.03,10.31,3.06,7.25,8.21,6.98,39.61,11.76,27.85,31.54,26.82
Hf-Na2WO4/SiO2,Hf,72,Na,11,W,74,SiO2,11,0.370,0.185,40,40,20,775,15,2.3,9.6,3.2,0.50,3,24.95,12.46,3.88,8.58,7.00,5.79,49.94,15.55,34.39,28.06,23.21
Hf-Na2WO4/SiO2,Hf,72,Na,11,W,74,SiO2,11,0.370,0.185,40,40,20,775,20,3.0,12.8,4.3,0.38,3,22.70,11.97,4.17,7.80,5.39,4.11,52.73,18.37,34.36,23.74,18.11
Hf-Na2WO4/SiO2,Hf,72,Na,11,W,74,SiO2,11,0.370,0.185,40,40,20,775,10,1.5,6.8,1.7,0.75,4,23.36,11.13,3.49,7.64,4.93,5.14,47.65,14.94,32.71,21.10,22.00
Hf-Na2WO4/SiO2,Hf,72,Na,11,W,74,SiO2,11,0.370,0.185,40,40,20,775,15,2.3,10.2,2.6,0.50,4,18.78,11.59,3.93,7.66,3.88,3.68,61.71,20.93,40.79,20.66,19.60
Hf-Na2WO4/SiO2,Hf,72,Na,11,W,74,SiO2,11,0.370,0.185,40,40,20,775,20,3.0,13.6,3.4,0.38,4,14.08,10.30,4.06,6.24,2.68,2.58,73.15,28.84,44.32,19.03,18.32
Hf-Na2WO4/SiO2,Hf,72,Na,11,W,74,SiO2,11,0.370,0.185,40,40,20,775,10,1.5,7.3,1.2,0.75,6,14.71,10.40,3.61,6.79,2.42,3.28,70.70,24.54,46.16,16.45,22.30
Hf-Na2WO4/SiO2,Hf,72,Na,11,W,74,SiO2,11,0.370,0.185,40,40,20,775,15,2.3,10.9,1.8,0.50,6,9.86,9.47,3.86,5.61,1.77,2.21,96.04,39.15,56.90,17.95,22.41
Hf-Na2WO4/SiO2,Hf,72,Na,11,W,74,SiO2,11,0.370,0.185,40,40,20,775,20,3.0,14.6,2.4,0.38,6,11.18,7.78,3.61,4.17,1.08,1.52,69.59,32.29,37.30,9.66,13.60
Hf-Na2WO4/SiO2,Hf,72,Na,11,W,74,SiO2,11,0.370,0.185,40,40,20,775,10,4.0,4.0,2.0,0.75,2,36.06,12.69,3.54,9.15,11.70,11.66,35.19,9.82,25.37,32.45,32.33
Hf-Na2WO4/SiO2,Hf,72,Na,11,W,74,SiO2,11,0.370,0.185,40,40,20,775,15,6.0,6.0,3.0,0.50,2,31.13,14.16,4.13,10.03,9.19,8.27,45.49,13.27,32.22,29.52,26.57
Hf-Na2WO4/SiO2,Hf,72,Na,11,W,74,SiO2,11,0.370,0.185,40,40,20,775,20,8.0,8.0,4.0,0.38,2,23.54,13.01,4.47,8.54,6.53,5.21,55.27,18.99,36.28,27.74,22.13
Hf-Na2WO4/SiO2,Hf,72,Na,11,W,74,SiO2,11,0.370,0.185,40,40,20,775,10,4.0,4.5,1.5,0.75,3,26.88,13.24,3.86,9.38,5.92,6.83,49.26,14.36,34.90,22.02,25.41
Hf-Na2WO4/SiO2,Hf,72,Na,11,W,74,SiO2,11,0.370,0.185,40,40,20,775,15,6.0,6.8,2.3,0.50,3,18.89,12.19,4.26,7.93,4.02,4.21,64.53,22.55,41.98,21.28,22.29
Hf-Na2WO4/SiO2,Hf,72,Na,11,W,74,SiO2,11,0.370,0.185,40,40,20,775,20,8.0,9.0,3.0,0.38,3,14.63,10.22,4.25,5.97,2.70,2.82,69.86,29.05,40.81,18.46,19.28
Hf-Na2WO4/SiO2,Hf,72,Na,11,W,74,SiO2,11,0.370,0.185,40,40,20,775,10,4.0,4.8,1.2,0.75,4,20.47,12.01,3.87,8.14,3.57,4.66,58.67,18.91,39.77,17.44,22.77
Hf-Na2WO4/SiO2,Hf,72,Na,11,W,74,SiO2,11,0.370,0.185,40,40,20,775,15,6.0,7.2,1.8,0.50,4,13.65,10.42,4.11,6.31,2.28,2.93,76.34,30.11,46.23,16.70,21.47
Hf-Na2WO4/SiO2,Hf,72,Na,11,W,74,SiO2,11,0.370,0.185,40,40,20,775,20,8.0,9.6,2.4,0.38,4,10.64,8.48,3.94,4.54,1.42,2.02,79.70,37.03,42.67,13.35,18.98
Hf-Na2WO4/SiO2,Hf,72,Na,11,W,74,SiO2,11,0.370,0.185,40,40,20,775,10,4.0,5.1,0.9,0.75,6,13.12,9.96,3.82,6.14,1.73,2.95,75.91,29.12,46.80,13.19,22.48
Hf-Na2WO4/SiO2,Hf,72,Na,11,W,74,SiO2,11,0.370,0.185,40,40,20,775,15,6.0,7.7,1.3,0.50,6,9.30,8.25,3.71,4.54,1.25,1.92,88.71,39.89,48.82,13.44,20.65
Hf-Na2WO4/SiO2,Hf,72,Na,11,W,74,SiO2,11,0.370,0.185,40,40,20,775,20,8.0,10.3,1.7,0.38,6,7.56,6.56,3.39,3.17,0.63,1.42,86.77,44.84,41.93,8.33,18.78
Hf-Na2WO4/SiO2,Hf,72,Na,11,W,74,SiO2,11,0.370,0.185,40,40,20,775,10,7.0,2.0,1.0,0.75,2,27.20,13.24,4.57,8.67,4.47,7.08,48.68,16.80,31.88,16.43,26.03
Hf-Na2WO4/SiO2,Hf,72,Na,11,W,74,SiO2,11,0.370,0.185,40,40,20,775,15,10.5,3.0,1.5,0.50,2,19.86,10.02,4.62,5.40,2.40,4.09,50.45,23.26,27.19,12.08,20.59
Hf-Na2WO4/SiO2,Hf,72,Na,11,W,74,SiO2,11,0.370,0.185,40,40,20,775,20,14.0,4.0,2.0,0.38,2,12.11,7.74,3.87,3.87,1.26,2.84,63.91,31.96,31.96,10.40,23.45
Hf-Na2WO4/SiO2,Hf,72,Na,11,W,74,SiO2,11,0.370,0.185,40,40,20,775,10,7.0,2.3,0.8,0.75,3,20.21,11.17,4.30,6.87,2.35,4.82,55.27,21.28,33.99,11.63,23.85
Hf-Na2WO4/SiO2,Hf,72,Na,11,W,74,SiO2,11,0.370,0.185,40,40,20,775,15,10.5,3.4,1.1,0.50,3,12.82,8.31,4.16,4.15,1.04,2.89,64.82,32.45,32.37,8.11,22.54
Hf-Na2WO4/SiO2,Hf,72,Na,11,W,74,SiO2,11,0.370,0.185,40,40,20,775,20,14.0,4.5,1.5,0.38,3,9.45,6.20,3.49,2.71,0.44,2.01,65.61,36.93,28.68,4.66,21.27
Hf-Na2WO4/SiO2,Hf,72,Na,11,W,74,SiO2,11,0.370,0.185,40,40,20,775,10,7.0,2.4,0.6,0.75,4,15.33,9.86,4.21,5.65,1.41,3.85,64.32,27.46,36.86,9.20,25.11
Hf-Na2WO4/SiO2,Hf,72,Na,11,W,74,SiO2,11,0.370,0.185,40,40,20,775,15,10.5,3.6,0.9,0.50,4,10.18,6.55,3.34,3.21,0.47,2.18,64.34,32.81,31.53,4.62,21.41
Hf-Na2WO4/SiO2,Hf,72,Na,11,W,74,SiO2,11,0.370,0.185,40,40,20,775,20,14.0,4.8,1.2,0.38,4,7.99,5.00,2.94,2.06,0.10,1.53,62.58,36.80,25.78,1.25,19.15
Hf-Na2WO4/SiO2,Hf,72,Na,11,W,74,SiO2,11,0.370,0.185,40,40,20,775,10,7.0,2.6,0.4,0.75,6,13.42,7.90,3.70,4.20,0.93,2.82,58.87,27.57,31.30,6.93,21.01
Hf-Na2WO4/SiO2,Hf,72,Na,11,W,74,SiO2,11,0.370,0.185,40,40,20,775,15,10.5,3.9,0.6,0.50,6,8.47,6.17,3.41,2.76,0.20,1.95,72.85,40.26,32.59,2.36,23.02
Hf-Na2WO4/SiO2,Hf,72,Na,11,W,74,SiO2,11,0.370,0.185,40,40,20,775,20,14.0,5.1,0.9,0.38,6,4.51,4.10,2.59,1.51,0.22,1.23,90.91,57.43,33.48,4.88,27.27
Hf-Na2WO4/SiO2,Hf,72,Na,11,W,74,SiO2,11,0.370,0.185,40,40,20,750,10,1.5,5.7,2.8,0.75,2,34.92,10.78,3.34,7.44,12.57,9.63,30.87,9.56,21.31,36.00,27.58
Hf-Na2WO4/SiO2,Hf,72,Na,11,W,74,SiO2,11,0.370,0.185,40,40,20,750,15,2.3,8.5,4.3,0.50,2,30.53,11.73,3.79,7.94,11.35,7.83,38.42,12.41,26.01,37.18,25.65
Hf-Na2WO4/SiO2,Hf,72,Na,11,W,74,SiO2,11,0.370,0.185,40,40,20,750,20,3.0,11.3,5.7,0.38,2,26.16,11.26,3.94,7.32,9.06,5.63,43.04,15.06,27.98,34.63,21.52
Hf-Na2WO4/SiO2,Hf,72,Na,11,W,74,SiO2,11,0.370,0.185,40,40,20,750,10,1.5,6.4,2.1,0.75,3,25.61,11.09,3.74,7.35,6.37,5.45,43.30,14.60,28.70,24.87,21.28
Hf-Na2WO4/SiO2,Hf,72,Na,11,W,74,SiO2,11,0.370,0.185,40,40,20,750,15,2.3,9.6,3.2,0.50,3,15.29,9.92,4.04,5.88,4.19,3.25,64.88,26.42,38.46,27.40,21.26
Hf-Na2WO4/SiO2,Hf,72,Na,11,W,74,SiO2,11,0.370,0.185,40,40,20,750,20,3.0,12.8,4.3,0.38,3,9.84,8.02,3.72,4.30,2.77,2.17,81.50,37.80,43.70,28.15,22.05
Hf-Na2WO4/SiO2,Hf,72,Na,11,W,74,SiO2,11,0.370,0.185,40,40,20,750,10,1.5,6.8,1.7,0.75,4,16.67,10.13,3.75,6.38,3.49,3.43,60.77,22.50,38.27,20.94,20.58
Hf-Na2WO4/SiO2,Hf,72,Na,11,W,74,SiO2,11,0.370,0.185,40,40,20,750,15,2.3,10.2,2.6,0.50,4,8.39,8.18,3.76,4.42,2.09,2.15,97.50,44.82,52.68,24.91,25.63
Hf-Na2WO4/SiO2,Hf,72,Na,11,W,74,SiO2,11,0.370,0.185,40,40,20,750,20,3.0,13.6,3.4,0.38,4,9.05,6.36,3.33,3.03,1.31,1.50,70.28,36.80,33.48,14.48,16.57
Hf-Na2WO4/SiO2,Hf,72,Na,11,W,74,SiO2,11,0.370,0.185,40,40,20,750,10,1.5,7.3,1.2,0.75,6,10.74,8.18,3.58,4.60,1.67,2.19,76.16,33.33,42.83,15.55,20.39
Hf-Na2WO4/SiO2,Hf,72,Na,11,W,74,SiO2,11,0.370,0.185,40,40,20,750,15,2.3,10.9,1.8,0.50,6,7.83,6.38,3.24,3.14,0.95,1.46,81.48,41.38,40.10,12.13,18.65
Hf-Na2WO4/SiO2,Hf,72,Na,11,W,74,SiO2,11,0.370,0.185,40,40,20,750,20,3.0,14.6,2.4,0.38,6,7.00,5.02,2.78,2.24,0.64,1.07,71.71,39.71,32.00,9.14,15.29
Hf-Na2WO4/SiO2,Hf,72,Na,11,W,74,SiO2,11,0.370,0.185,40,40,20,750,10,4.0,4.0,2.0,0.75,2,28.07,12.52,4.13,8.39,7.95,7.24,44.60,14.71,29.89,28.32,25.79
Hf-Na2WO4/SiO2,Hf,72,Na,11,W,74,SiO2,11,0.370,0.185,40,40,20,750,15,6.0,6.0,3.0,0.50,2,21.50,11.16,4.08,7.08,6.35,5.61,51.91,18.98,32.93,29.53,26.09
Hf-Na2WO4/SiO2,Hf,72,Na,11,W,74,SiO2,11,0.370,0.185,40,40,20,750,20,8.0,8.0,4.0,0.38,2,11.35,7.97,3.84,4.13,2.97,2.69,70.22,33.83,36.39,26.17,23.70
Hf-Na2WO4/SiO2,Hf,72,Na,11,W,74,SiO2,11,0.370,0.185,40,40,20,750,10,4.0,4.5,1.5,0.75,3,19.38,10.61,4.12,6.49,3.83,4.31,54.75,21.26,33.49,19.76,22.24
Hf-Na2WO4/SiO2,Hf,72,Na,11,W,74,SiO2,11,0.370,0.185,40,40,20,750,15,6.0,6.8,2.3,0.50,3,10.17,7.67,3.79,3.88,1.89,2.37,75.42,37.27,38.15,18.58,23.30
Hf-Na2WO4/SiO2,Hf,72,Na,11,W,74,SiO2,11,0.370,0.185,40,40,20,750,20,8.0,9.0,3.0,0.38,3,7.07,5.78,3.22,2.56,1.06,1.65,81.75,45.54,36.21,14.99,23.34
Hf-Na2WO4/SiO2,Hf,72,Na,11,W,74,SiO2,11,0.370,0.185,40,40,20,750,10,4.0,4.8,1.2,0.75,4,11.43,9.11,3.94,5.17,1.91,2.96,79.70,34.47,45.23,16.71,25.90
Hf-Na2WO4/SiO2,Hf,72,Na,11,W,74,SiO2,11,0.370,0.185,40,40,20,750,15,6.0,7.2,1.8,0.50,4,7.41,6.65,3.50,3.15,0.90,1.82,89.74,47.23,42.51,12.15,24.56
Hf-Na2WO4/SiO2,Hf,72,Na,11,W,74,SiO2,11,0.370,0.185,40,40,20,750,20,8.0,9.6,2.4,0.38,4,6.34,4.93,2.95,1.98,0.48,1.29,77.76,46.53,31.23,7.57,20.35
Hf-Na2WO4/SiO2,Hf,72,Na,11,W,74,SiO2,11,0.370,0.185,40,40,20,750,10,4.0,5.1,0.9,0.75,6,7.32,7.05,3.50,3.55,0.93,1.96,96.31,47.81,48.50,12.70,26.78
Hf-Na2WO4/SiO2,Hf,72,Na,11,W,74,SiO2,11,0.370,0.185,40,40,20,750,15,6.0,7.7,1.3,0.50,6,6.12,5.89,3.20,2.69,0.64,1.55,96.24,52.29,43.95,10.46,25.33
Hf-Na2WO4/SiO2,Hf,72,Na,11,W,74,SiO2,11,0.370,0.185,40,40,20,750,20,8.0,10.3,1.7,0.38,6,4.06,3.60,2.30,1.30,0.04,0.85,88.67,56.65,32.02,0.99,20.94
Hf-Na2WO4/SiO2,Hf,72,Na,11,W,74,SiO2,11,0.370,0.185,40,40,20,750,10,7.0,2.0,1.0,0.75,2,16.56,8.52,4.22,4.30,2.25,4.07,51.45,25.48,25.97,13.59,24.58
Hf-Na2WO4/SiO2,Hf,72,Na,11,W,74,SiO2,11,0.370,0.185,40,40,20,750,15,10.5,3.0,1.5,0.50,2,10.89,5.32,3.19,2.13,0.32,2.34,48.85,29.29,19.56,2.94,21.49
Hf-Na2WO4/SiO2,Hf,72,Na,11,W,74,SiO2,11,0.370,0.185,40,40,20,750,20,14.0,4.0,2.0,0.38,2,6.34,3.96,2.55,1.41,0.19,1.72,62.46,40.22,22.24,3.00,27.13
Hf-Na2WO4/SiO2,Hf,72,Na,11,W,74,SiO2,11,0.370,0.185,40,40,20,750,10,7.0,2.3,0.8,0.75,3,11.41,6.95,3.84,3.11,0.94,2.95,60.91,33.65,27.26,8.24,25.85
Hf-Na2WO4/SiO2,Hf,72,Na,11,W,74,SiO2,11,0.370,0.185,40,40,20,750,15,10.5,3.4,1.1,0.50,3,7.84,4.32,2.87,1.45,0.08,1.69,55.10,36.61,18.49,1.02,21.56
Hf-Na2WO4/SiO2,Hf,72,Na,11,W,74,SiO2,11,0.370,0.185,40,40,20,750,20,14.0,4.5,1.5,0.38,3,5.16,3.10,2.10,1.00,0.52,1.24,60.08,40.70,19.38,10.08,24.03
Hf-Na2WO4/SiO2,Hf,72,Na,11,W,74,SiO2,11,0.370,0.185,40,40,20,750,10,7.0,2.4,0.6,0.75,4,8.86,6.14,3.54,2.60,0.48,2.38,69.30,39.95,29.35,5.42,26.86
Hf-Na2WO4/SiO2,Hf,72,Na,11,W,74,SiO2,11,0.370,0.185,40,40,20,750,15,10.5,3.6,0.9,0.50,4,7.61,4.32,2.71,1.61,0.00,1.68,56.77,35.61,21.16,0.00,22.08
Hf-Na2WO4/SiO2,Hf,72,Na,11,W,74,SiO2,11,0.370,0.185,40,40,20,750,20,14.0,4.8,1.2,0.38,4,4.35,3.13,2.06,1.07,0.11,1.21,71.95,47.36,24.60,2.53,27.82
Hf-Na2WO4/SiO2,Hf,72,Na,11,W,74,SiO2,11,0.370,0.185,40,40,20,750,10,7.0,2.6,0.4,0.75,6,7.05,5.41,3.29,2.12,0.12,1.98,76.74,46.67,30.07,1.70,28.09
Hf-Na2WO4/SiO2,Hf,72,Na,11,W,74,SiO2,11,0.370,0.185,40,40,20,750,15,10.5,3.9,0.6,0.50,6,6.61,2.99,2.04,0.95,0.34,1.08,45.23,30.86,14.37,5.14,16.34
Hf-Na2WO4/SiO2,Hf,72,Na,11,W,74,SiO2,11,0.370,0.185,40,40,20,750,20,14.0,5.1,0.9,0.38,6,3.83,2.23,1.77,0.46,0.50,0.75,58.22,46.21,12.01,13.05,19.58
Hf-Na2WO4/SiO2,Hf,72,Na,11,W,74,SiO2,11,0.370,0.185,40,40,20,700,10,1.5,5.7,2.8,0.75,2,15.07,6.34,2.94,3.40,5.02,3.64,42.07,19.51,22.56,33.31,24.15
Hf-Na2WO4/SiO2,Hf,72,Na,11,W,74,SiO2,11,0.370,0.185,40,40,20,700,15,2.3,8.5,4.3,0.50,2,7.46,4.81,2.61,2.20,3.06,2.51,64.48,34.99,29.49,41.02,33.65
Hf-Na2WO4/SiO2,Hf,72,Na,11,W,74,SiO2,11,0.370,0.185,40,40,20,700,20,3.0,11.3,5.7,0.38,2,4.62,3.53,2.06,1.47,2.05,1.80,76.41,44.59,31.82,44.37,38.96
Hf-Na2WO4/SiO2,Hf,72,Na,11,W,74,SiO2,11,0.370,0.185,40,40,20,700,10,1.5,6.4,2.1,0.75,3,9.42,4.11,2.32,1.79,1.71,2.02,43.63,24.63,19.00,18.15,21.44
Hf-Na2WO4/SiO2,Hf,72,Na,11,W,74,SiO2,11,0.370,0.185,40,40,20,700,15,2.3,9.6,3.2,0.50,3,5.77,2.69,1.70,0.99,0.85,1.30,46.62,29.46,17.16,14.73,22.53
Hf-Na2WO4/SiO2,Hf,72,Na,11,W,74,SiO2,11,0.370,0.185,40,40,20,700,20,3.0,12.8,4.3,0.38,3,3.31,1.84,1.25,0.59,0.49,0.92,55.59,37.76,17.82,14.80,27.79
Hf-Na2WO4/SiO2,Hf,72,Na,11,W,74,SiO2,11,0.370,0.185,40,40,20,700,10,1.5,6.8,1.7,0.75,4,6.04,3.30,2.03,1.27,0.93,1.51,54.64,33.61,21.03,15.40,25.00
Hf-Na2WO4/SiO2,Hf,72,Na,11,W,74,SiO2,11,0.370,0.185,40,40,20,700,15,2.3,10.2,2.6,0.50,4,4.40,2.11,1.42,0.69,0.43,0.96,47.95,32.27,15.68,9.77,21.82
Hf-Na2WO4/SiO2,Hf,72,Na,11,W,74,SiO2,11,0.370,0.185,40,40,20,700,20,3.0,13.6,3.4,0.38,4,3.28,1.53,1.10,0.43,0.16,0.68,46.65,33.54,13.11,4.88,20.73
Hf-Na2WO4/SiO2,Hf,72,Na,11,W,74,SiO2,11,0.370,0.185,40,40,20,700,10,1.5,7.3,1.2,0.75,6,2.89,2.49,1.59,0.90,0.31,1.01,86.16,55.02,31.14,10.73,34.95
Hf-Na2WO4/SiO2,Hf,72,Na,11,W,74,SiO2,11,0.370,0.185,40,40,20,700,15,2.3,10.9,1.8,0.50,6,2.10,1.68,1.18,0.50,0.06,0.66,80.00,56.19,23.81,2.86,31.43
Hf-Na2WO4/SiO2,Hf,72,Na,11,W,74,SiO2,11,0.370,0.185,40,40,20,700,20,3.0,14.6,2.4,0.38,6,1.78,1.25,0.90,0.35,0.02,0.49,70.22,50.56,19.66,1.12,27.53
Hf-Na2WO4/SiO2,Hf,72,Na,11,W,74,SiO2,11,0.370,0.185,40,40,20,700,10,4.0,4.0,2.0,0.75,2,5.58,4.01,2.42,1.59,1.59,2.58,71.86,43.37,28.49,28.49,46.24
Hf-Na2WO4/SiO2,Hf,72,Na,11,W,74,SiO2,11,0.370,0.185,40,40,20,700,15,6.0,6.0,3.0,0.50,2,3.44,3.00,1.88,1.12,1.13,2.00,87.21,54.65,32.56,32.85,58.14
Hf-Na2WO4/SiO2,Hf,72,Na,11,W,74,SiO2,11,0.370,0.185,40,40,20,700,20,8.0,8.0,4.0,0.38,2,3.37,1.46,0.98,0.48,0.30,1.02,43.32,29.08,14.24,8.90,30.27
Hf-Na2WO4/SiO2,Hf,72,Na,11,W,74,SiO2,11,0.370,0.185,40,40,20,700,10,4.0,4.5,1.5,0.75,3,5.37,2.81,1.82,0.99,0.74,1.71,52.33,33.89,18.44,13.78,31.84
Hf-Na2WO4/SiO2,Hf,72,Na,11,W,74,SiO2,11,0.370,0.185,40,40,20,700,15,6.0,6.8,2.3,0.50,3,3.41,1.67,1.19,0.48,0.10,0.99,48.97,34.90,14.08,2.93,29.03
Hf-Na2WO4/SiO2,Hf,72,Na,11,W,74,SiO2,11,0.370,0.185,40,40,20,700,20,8.0,9.0,3.0,0.38,3,2.95,1.20,0.89,0.31,0.17,0.70,40.68,30.17,10.51,5.76,23.73
Hf-Na2WO4/SiO2,Hf,72,Na,11,W,74,SiO2,11,0.370,0.185,40,40,20,700,10,4.0,4.8,1.2,0.75,4,2.58,2.34,1.53,0.81,0.30,1.28,90.70,59.30,31.40,11.63,49.61
Hf-Na2WO4/SiO2,Hf,72,Na,11,W,74,SiO2,11,0.370,0.185,40,40,20,700,15,6.0,7.2,1.8,0.50,4,2.88,1.49,1.04,0.45,0.05,0.80,51.74,36.11,15.63,1.74,27.78
Hf-Na2WO4/SiO2,Hf,72,Na,11,W,74,SiO2,11,0.370,0.185,40,40,20,700,20,8.0,9.6,2.4,0.38,4,1.63,1.06,0.72,0.34,0.14,0.57,65.03,44.17,20.86,8.59,34.97
Hf-Na2WO4/SiO2,Hf,72,Na,11,W,74,SiO2,11,0.370,0.185,40,40,20,700,10,4.0,5.1,0.9,0.75,6,2.38,1.84,1.25,0.59,0.08,0.88,77.31,52.52,24.79,3.36,36.97
Hf-Na2WO4/SiO2,Hf,72,Na,11,W,74,SiO2,11,0.370,0.185,40,40,20,700,15,6.0,7.7,1.3,0.50,6,3.30,1.49,1.06,0.43,0.14,0.71,45.15,32.12,13.03,4.24,21.52
Hf-Na2WO4/SiO2,Hf,72,Na,11,W,74,SiO2,11,0.370,0.185,40,40,20,700,20,8.0,10.3,1.7,0.38,6,1.86,1.05,0.79,0.26,0.24,0.47,56.45,42.47,13.98,12.90,25.27
Hf-Na2WO4/SiO2,Hf,72,Na,11,W,74,SiO2,11,0.370,0.185,40,40,20,700,10,7.0,2.0,1.0,0.75,2,3.58,1.71,1.17,0.54,0.24,1.59,47.77,32.68,15.08,6.70,44.41
Hf-Na2WO4/SiO2,Hf,72,Na,11,W,74,SiO2,11,0.370,0.185,40,40,20,700,15,10.5,3.0,1.5,0.50,2,6.20,1.07,0.93,0.14,0.75,0.98,17.26,15.00,2.26,12.10,15.81
Hf-Na2WO4/SiO2,Hf,72,Na,11,W,74,SiO2,11,0.370,0.185,40,40,20,700,20,14.0,4.0,2.0,0.38,2,2.84,0.81,0.80,0.01,0.93,0.72,28.52,28.17,0.35,32.75,25.35
Hf-Na2WO4/SiO2,Hf,72,Na,11,W,74,SiO2,11,0.370,0.185,40,40,20,700,10,7.0,2.3,0.8,0.75,3,4.69,1.49,1.11,0.38,0.46,1.20,31.77,23.67,8.10,9.81,25.59
Hf-Na2WO4/SiO2,Hf,72,Na,11,W,74,SiO2,11,0.370,0.185,40,40,20,700,15,10.5,3.4,1.1,0.50,3,4.71,0.90,0.83,0.07,0.63,0.74,19.11,17.62,1.49,13.38,15.71
Hf-Na2WO4/SiO2,Hf,72,Na,11,W,74,SiO2,11,0.370,0.185,40,40,20,700,20,14.0,4.5,1.5,0.38,3,2.48,0.91,0.72,0.19,0.62,0.64,36.69,29.03,7.66,25.00,25.81
Hf-Na2WO4/SiO2,Hf,72,Na,11,W,74,SiO2,11,0.370,0.185,40,40,20,700,10,7.0,2.4,0.6,0.75,4,4.46,2.35,1.69,0.66,0.11,1.31,52.69,37.89,14.80,2.47,29.37
Hf-Na2WO4/SiO2,Hf,72,Na,11,W,74,SiO2,11,0.370,0.185,40,40,20,700,15,10.5,3.6,0.9,0.50,4,2.47,0.95,0.77,0.18,0.69,0.68,38.46,31.17,7.29,27.94,27.53
Hf-Na2WO4/SiO2,Hf,72,Na,11,W,74,SiO2,11,0.370,0.185,40,40,20,700,20,14.0,4.8,1.2,0.38,4,3.31,0.66,0.47,0.19,0.67,0.49,19.94,14.20,5.74,20.24,14.80
Hf-Na2WO4/SiO2,Hf,72,Na,11,W,74,SiO2,11,0.370,0.185,40,40,20,700,10,7.0,2.6,0.4,0.75,6,1.39,1.27,1.02,0.25,0.32,0.84,91.37,73.38,17.99,23.02,60.43
Hf-Na2WO4/SiO2,Hf,72,Na,11,W,74,SiO2,11,0.370,0.185,40,40,20,700,15,10.5,3.9,0.6,0.50,6,1.30,0.73,0.49,0.24,0.31,0.45,56.15,37.69,18.46,23.85,34.62
Hf-Na2WO4/SiO2,Hf,72,Na,11,W,74,SiO2,11,0.370,0.185,40,40,20,700,20,14.0,5.1,0.9,0.38,6,2.55,0.55,0.44,0.11,0.80,0.34,21.57,17.25,4.31,31.37,13.33
Blank,n.a.,0,n.a.,0,n.a.,0,n.a.,7,0.000,0.000,0,0,0,900,10,1.5,5.7,2.8,0.75,2,30.04,1.11,0.59,0.52,29.00,5.96,3.70,1.96,1.73,96.54,19.84
Blank,n.a.,0,n.a.,0,n.a.,0,n.a.,7,0.000,0.000,0,0,0,900,15,2.3,8.5,4.3,0.50,2,33.48,3.28,0.66,2.62,29.03,5.82,9.80,1.97,7.83,86.71,17.38
Blank,n.a.,0,n.a.,0,n.a.,0,n.a.,7,0.000,0.000,0,0,0,900,20,3.0,11.3,5.7,0.38,2,33.78,4.96,0.74,4.22,28.60,5.50,14.68,2.19,12.49,84.67,16.28
Blank,n.a.,0,n.a.,0,n.a.,0,n.a.,7,0.000,0.000,0,0,0,900,10,1.5,6.4,2.1,0.75,3,21.80,4.34,0.55,3.79,19.61,3.02,19.91,2.52,17.39,89.95,13.85
Blank,n.a.,0,n.a.,0,n.a.,0,n.a.,7,0.000,0.000,0,0,0,900,15,2.3,9.6,3.2,0.50,3,21.86,5.05,0.58,4.47,19.65,2.85,23.10,2.65,20.45,89.89,13.04
Blank,n.a.,0,n.a.,0,n.a.,0,n.a.,7,0.000,0.000,0,0,0,900,20,3.0,12.8,4.3,0.38,3,18.78,5.44,0.71,4.73,20.12,2.78,28.97,3.78,25.19,107.14,14.80
Blank,n.a.,0,n.a.,0,n.a.,0,n.a.,7,0.000,0.000,0,0,0,900,10,1.5,6.8,1.7,0.75,4,17.48,4.50,0.45,4.05,15.22,1.86,25.74,2.57,23.17,87.07,10.64
Blank,n.a.,0,n.a.,0,n.a.,0,n.a.,7,0.000,0.000,0,0,0,900,15,2.3,10.2,2.6,0.50,4,12.21,5.02,0.57,4.45,15.22,1.73,41.11,4.67,36.45,124.65,14.17
Blank,n.a.,0,n.a.,0,n.a.,0,n.a.,7,0.000,0.000,0,0,0,900,20,3.0,13.6,3.4,0.38,4,14.34,5.02,0.66,4.36,15.31,1.68,35.01,4.60,30.40,106.76,11.72
