Repository: ur-whitelab/BO-LIFT

# 🤖 BO-LIFT: Bayesian Optimization using in-context learning
BO-LIFT does regression with uncertainties using frozen Large Language Models by using token probabilities.
It uses LangChain to select examples to create in-context learning prompts from training data.
By selecting examples, it can consider more training data than it fits in the model's context window.
Being able to predict uncertainty, allow the employment of interesting techniques such as Bayesian Optimization.

## Usage 💻

You need to set up your OpenAI API key in order to use BO-LIFT.
You can do that using the `os` Python library:

```py
import os
os.environ["OPENAI_API_KEY"] = "<your-key-here>"
```

File: paper/dataset/oxidative_methane_coupling.csv (part 33 of 46)
Name,M1,M1_atom_number,M2,M2_atom_number,M3,M3_atom_number,Support ,Support_ID,M2_mol,M3_mol,M1_mol%,M2_mol%,M3_mol%,Temp,Total_flow,Ar_flow,CH4_flow,O2_flow,CT,CH4/O2,CH4_conv,C2y,C2H6y,C2H4y,COy,CO2y,C2s,C2H6s,C2H4s,COs,CO2s
Blank,n.a.,0,n.a.,0,n.a.,0,n.a.,7,0.000,0.000,0,0,0,900,10,1.5,7.3,1.2,0.75,6,10.82,3.86,0.43,3.43,10.89,0.99,35.67,3.97,31.70,100.65,9.15
Blank,n.a.,0,n.a.,0,n.a.,0,n.a.,7,0.000,0.000,0,0,0,900,15,2.3,10.9,1.8,0.50,6,15.89,3.79,0.50,3.29,10.78,0.89,23.85,3.15,20.70,67.84,5.60
Blank,n.a.,0,n.a.,0,n.a.,0,n.a.,7,0.000,0.000,0,0,0,900,20,3.0,14.6,2.4,0.38,6,15.51,3.59,0.62,2.97,10.28,0.81,23.15,4.00,19.15,66.28,5.22
Blank,n.a.,0,n.a.,0,n.a.,0,n.a.,7,0.000,0.000,0,0,0,900,10,4.0,4.0,2.0,0.75,2,36.22,4.15,0.61,3.54,28.98,5.72,11.46,1.68,9.77,80.01,15.79
Blank,n.a.,0,n.a.,0,n.a.,0,n.a.,7,0.000,0.000,0,0,0,900,15,6.0,6.0,3.0,0.50,2,35.75,5.08,0.71,4.37,28.87,5.31,14.21,1.99,12.22,80.76,14.85
Blank,n.a.,0,n.a.,0,n.a.,0,n.a.,7,0.000,0.000,0,0,0,900,20,8.0,8.0,4.0,0.38,2,36.38,5.45,0.70,4.75,28.78,5.14,14.98,1.92,13.06,79.11,14.13
Blank,n.a.,0,n.a.,0,n.a.,0,n.a.,7,0.000,0.000,0,0,0,900,10,4.0,4.5,1.5,0.75,3,24.07,4.58,0.55,4.03,20.32,2.85,19.03,2.29,16.74,84.42,11.84
Blank,n.a.,0,n.a.,0,n.a.,0,n.a.,7,0.000,0.000,0,0,0,900,15,6.0,6.8,2.3,0.50,3,23.82,5.02,0.63,4.39,20.01,2.61,21.07,2.64,18.43,84.01,10.96
Blank,n.a.,0,n.a.,0,n.a.,0,n.a.,7,0.000,0.000,0,0,0,900,20,8.0,9.0,3.0,0.38,3,26.27,4.90,0.70,4.20,19.48,2.48,18.65,2.66,15.99,74.15,9.44
Blank,n.a.,0,n.a.,0,n.a.,0,n.a.,7,0.000,0.000,0,0,0,900,10,4.0,4.8,1.2,0.75,4,19.82,4.17,0.46,3.71,15.36,1.78,21.04,2.32,18.72,77.50,8.98
Blank,n.a.,0,n.a.,0,n.a.,0,n.a.,7,0.000,0.000,0,0,0,900,15,6.0,7.2,1.8,0.50,4,16.85,4.46,0.63,3.83,15.47,1.62,26.47,3.74,22.73,91.81,9.61
Blank,n.a.,0,n.a.,0,n.a.,0,n.a.,7,0.000,0.000,0,0,0,900,20,8.0,9.6,2.4,0.38,4,18.64,4.23,0.61,3.62,15.20,1.50,22.69,3.27,19.42,81.55,8.05
Blank,n.a.,0,n.a.,0,n.a.,0,n.a.,7,0.000,0.000,0,0,0,900,10,4.0,5.1,0.9,0.75,6,11.28,3.18,0.39,2.79,10.97,0.92,28.19,3.46,24.73,97.25,8.16
Blank,n.a.,0,n.a.,0,n.a.,0,n.a.,7,0.000,0.000,0,0,0,900,15,6.0,7.7,1.3,0.50,6,10.25,3.06,0.54,2.52,10.68,0.81,29.85,5.27,24.59,104.20,7.90
Blank,n.a.,0,n.a.,0,n.a.,0,n.a.,7,0.000,0.000,0,0,0,900,20,8.0,10.3,1.7,0.38,6,11.41,2.36,0.68,1.68,10.48,0.75,20.68,5.96,14.72,91.85,6.57
Blank,n.a.,0,n.a.,0,n.a.,0,n.a.,7,0.000,0.000,0,0,0,900,10,7.0,2.0,1.0,0.75,2,39.53,1.94,0.55,1.39,29.35,4.60,4.91,1.39,3.52,74.25,11.64
Blank,n.a.,0,n.a.,0,n.a.,0,n.a.,7,0.000,0.000,0,0,0,900,15,10.5,3.0,1.5,0.50,2,39.93,2.62,0.70,1.92,28.85,4.33,6.56,1.75,4.81,72.25,10.84
Blank,n.a.,0,n.a.,0,n.a.,0,n.a.,7,0.000,0.000,0,0,0,900,20,14.0,4.0,2.0,0.38,2,37.51,2.66,0.84,1.82,28.21,4.00,7.09,2.24,4.85,75.21,10.66
Blank,n.a.,0,n.a.,0,n.a.,0,n.a.,7,0.000,0.000,0,0,0,900,10,7.0,2.3,0.8,0.75,3,26.15,1.60,0.67,0.93,20.66,2.36,6.12,2.56,3.56,79.01,9.02
Blank,n.a.,0,n.a.,0,n.a.,0,n.a.,7,0.000,0.000,0,0,0,900,15,10.5,3.4,1.1,0.50,3,24.35,1.74,0.69,1.05,17.79,1.88,7.15,2.83,4.31,73.06,7.72
Blank,n.a.,0,n.a.,0,n.a.,0,n.a.,7,0.000,0.000,0,0,0,900,20,14.0,4.5,1.5,0.38,3,23.83,1.74,0.88,0.86,17.27,1.87,7.30,3.69,3.61,72.47,7.85
Blank,n.a.,0,n.a.,0,n.a.,0,n.a.,7,0.000,0.000,0,0,0,900,10,7.0,2.4,0.6,0.75,4,20.89,1.12,0.53,0.59,15.62,1.45,5.36,2.54,2.82,74.77,6.94
Blank,n.a.,0,n.a.,0,n.a.,0,n.a.,7,0.000,0.000,0,0,0,900,15,10.5,3.6,0.9,0.50,4,19.06,1.48,0.75,0.73,12.58,1.20,7.76,3.93,3.83,66.00,6.30
Blank,n.a.,0,n.a.,0,n.a.,0,n.a.,7,0.000,0.000,0,0,0,900,20,14.0,4.8,1.2,0.38,4,17.72,1.55,0.85,0.70,11.93,1.41,8.75,4.80,3.95,67.33,7.96
Blank,n.a.,0,n.a.,0,n.a.,0,n.a.,7,0.000,0.000,0,0,0,900,10,7.0,2.6,0.4,0.75,6,13.85,0.91,0.46,0.45,10.68,0.80,6.57,3.32,3.25,77.11,5.78
Blank,n.a.,0,n.a.,0,n.a.,0,n.a.,7,0.000,0.000,0,0,0,900,15,10.5,3.9,0.6,0.50,6,11.55,1.26,0.64,0.62,8.24,0.79,10.91,5.54,5.37,71.34,6.84
Blank,n.a.,0,n.a.,0,n.a.,0,n.a.,7,0.000,0.000,0,0,0,900,20,14.0,5.1,0.9,0.38,6,11.23,1.55,0.97,0.58,6.30,1.75,13.80,8.64,5.16,56.10,15.58
Blank,n.a.,0,n.a.,0,n.a.,0,n.a.,7,0.000,0.000,0,0,0,850,10,1.5,5.7,2.8,0.75,2,30.87,1.03,0.69,0.34,26.49,5.45,3.34,2.24,1.10,85.81,17.65
Blank,n.a.,0,n.a.,0,n.a.,0,n.a.,7,0.000,0.000,0,0,0,850,15,2.3,8.5,4.3,0.50,2,32.02,2.74,0.88,1.86,27.16,5.54,8.56,2.75,5.81,84.82,17.30
Blank,n.a.,0,n.a.,0,n.a.,0,n.a.,7,0.000,0.000,0,0,0,850,20,3.0,11.3,5.7,0.38,2,33.61,4.31,1.05,3.26,26.39,5.37,12.82,3.12,9.70,78.52,15.98
Blank,n.a.,0,n.a.,0,n.a.,0,n.a.,7,0.000,0.000,0,0,0,850,10,1.5,6.4,2.1,0.75,3,21.97,3.56,0.78,2.78,18.45,2.90,16.20,3.55,12.65,83.98,13.20
Blank,n.a.,0,n.a.,0,n.a.,0,n.a.,7,0.000,0.000,0,0,0,850,15,2.3,9.6,3.2,0.50,3,23.35,4.29,0.96,3.33,18.50,2.81,18.37,4.11,14.26,79.23,12.03
Blank,n.a.,0,n.a.,0,n.a.,0,n.a.,7,0.000,0.000,0,0,0,850,20,3.0,12.8,4.3,0.38,3,22.69,4.13,1.14,2.99,18.60,2.64,18.20,5.02,13.18,81.97,11.64
Blank,n.a.,0,n.a.,0,n.a.,0,n.a.,7,0.000,0.000,0,0,0,850,10,1.5,6.8,1.7,0.75,4,17.09,3.49,0.69,2.80,14.38,1.81,20.42,4.04,16.38,84.14,10.59
Blank,n.a.,0,n.a.,0,n.a.,0,n.a.,7,0.000,0.000,0,0,0,850,15,2.3,10.2,2.6,0.50,4,18.20,3.03,0.93,2.10,14.25,1.66,16.65,5.11,11.54,78.30,9.12
Blank,n.a.,0,n.a.,0,n.a.,0,n.a.,7,0.000,0.000,0,0,0,850,20,3.0,13.6,3.4,0.38,4,14.82,3.11,1.23,1.88,14.01,1.62,20.99,8.30,12.69,94.53,10.93
Blank,n.a.,0,n.a.,0,n.a.,0,n.a.,7,0.000,0.000,0,0,0,850,10,1.5,7.3,1.2,0.75,6,11.07,1.74,0.66,1.08,10.27,0.97,15.72,5.96,9.76,92.77,8.76
Blank,n.a.,0,n.a.,0,n.a.,0,n.a.,7,0.000,0.000,0,0,0,850,15,2.3,10.9,1.8,0.50,6,10.60,1.99,0.97,1.02,9.79,0.90,18.77,9.15,9.62,92.36,8.49
Blank,n.a.,0,n.a.,0,n.a.,0,n.a.,7,0.000,0.000,0,0,0,850,20,3.0,14.6,2.4,0.38,6,11.48,1.96,1.15,0.81,9.00,0.93,17.07,10.02,7.06,78.40,8.10
Blank,n.a.,0,n.a.,0,n.a.,0,n.a.,7,0.000,0.000,0,0,0,850,10,4.0,4.0,2.0,0.75,2,34.42,4.03,0.79,3.24,27.51,5.64,11.71,2.30,9.41,79.92,16.39
Blank,n.a.,0,n.a.,0,n.a.,0,n.a.,7,0.000,0.000,0,0,0,850,15,6.0,6.0,3.0,0.50,2,33.36,4.48,0.94,3.54,26.53,5.08,13.43,2.82,10.61,79.53,15.23
Blank,n.a.,0,n.a.,0,n.a.,0,n.a.,7,0.000,0.000,0,0,0,850,20,8.0,8.0,4.0,0.38,2,33.72,4.15,1.13,3.02,26.50,4.84,12.31,3.35,8.96,78.59,14.35
Blank,n.a.,0,n.a.,0,n.a.,0,n.a.,7,0.000,0.000,0,0,0,850,10,4.0,4.5,1.5,0.75,3,23.49,3.64,0.79,2.85,18.91,2.72,15.50,3.36,12.13,80.50,11.58
Blank,n.a.,0,n.a.,0,n.a.,0,n.a.,7,0.000,0.000,0,0,0,850,15,6.0,6.8,2.3,0.50,3,21.18,2.85,1.01,1.84,18.26,2.42,13.46,4.77,8.69,86.21,11.43
Blank,n.a.,0,n.a.,0,n.a.,0,n.a.,7,0.000,0.000,0,0,0,850,20,8.0,9.0,3.0,0.38,3,22.68,2.64,1.24,1.40,18.17,2.30,11.64,5.47,6.17,80.11,10.14
Blank,n.a.,0,n.a.,0,n.a.,0,n.a.,7,0.000,0.000,0,0,0,850,10,4.0,4.8,1.2,0.75,4,16.15,2.32,0.82,1.50,14.91,1.68,14.37,5.08,9.29,92.32,10.40
Blank,n.a.,0,n.a.,0,n.a.,0,n.a.,7,0.000,0.000,0,0,0,850,15,6.0,7.2,1.8,0.50,4,15.85,2.08,1.11,0.97,14.11,1.52,13.12,7.00,6.12,89.02,9.59
Blank,n.a.,0,n.a.,0,n.a.,0,n.a.,7,0.000,0.000,0,0,0,850,20,8.0,9.6,2.4,0.38,4,16.67,2.08,1.34,0.74,12.70,1.68,12.48,8.04,4.44,76.18,10.08
Blank,n.a.,0,n.a.,0,n.a.,0,n.a.,7,0.000,0.000,0,0,0,850,10,4.0,5.1,0.9,0.75,6,10.17,1.41,0.73,0.68,9.77,0.87,13.86,7.18,6.69,96.07,8.55
Blank,n.a.,0,n.a.,0,n.a.,0,n.a.,7,0.000,0.000,0,0,0,850,15,6.0,7.7,1.3,0.50,6,9.57,1.72,1.08,0.64,8.24,1.09,17.97,11.29,6.69,86.10,11.39
Blank,n.a.,0,n.a.,0,n.a.,0,n.a.,7,0.000,0.000,0,0,0,850,20,8.0,10.3,1.7,0.38,6,10.48,1.90,1.24,0.66,5.65,2.72,18.13,11.83,6.30,53.91,25.95
Blank,n.a.,0,n.a.,0,n.a.,0,n.a.,7,0.000,0.000,0,0,0,850,10,7.0,2.0,1.0,0.75,2,34.45,1.43,1.01,0.42,26.07,4.48,4.15,2.93,1.22,75.67,13.00
Blank,n.a.,0,n.a.,0,n.a.,0,n.a.,7,0.000,0.000,0,0,0,850,15,10.5,3.0,1.5,0.50,2,33.65,2.03,1.47,0.56,22.42,4.55,6.03,4.37,1.66,66.63,13.52
Blank,n.a.,0,n.a.,0,n.a.,0,n.a.,7,0.000,0.000,0,0,0,850,20,14.0,4.0,2.0,0.38,2,29.81,3.28,1.87,1.41,16.20,8.99,11.00,6.27,4.73,54.34,30.16
Blank,n.a.,0,n.a.,0,n.a.,0,n.a.,7,0.000,0.000,0,0,0,850,10,7.0,2.3,0.8,0.75,3,23.23,1.57,1.04,0.53,17.48,2.87,6.76,4.48,2.28,75.25,12.35
Blank,n.a.,0,n.a.,0,n.a.,0,n.a.,7,0.000,0.000,0,0,0,850,15,10.5,3.4,1.1,0.50,3,18.48,3.07,1.54,1.53,9.12,5.99,16.61,8.33,8.28,49.35,32.41
Blank,n.a.,0,n.a.,0,n.a.,0,n.a.,7,0.000,0.000,0,0,0,850,20,14.0,4.5,1.5,0.38,3,15.10,6.49,2.01,4.48,6.83,1.84,42.98,13.31,29.67,45.23,12.19
Blank,n.a.,0,n.a.,0,n.a.,0,n.a.,7,0.000,0.000,0,0,0,850,10,7.0,2.4,0.6,0.75,4,15.63,1.67,1.11,0.56,11.76,2.59,10.68,7.10,3.58,75.24,16.57
Blank,n.a.,0,n.a.,0,n.a.,0,n.a.,7,0.000,0.000,0,0,0,850,15,10.5,3.6,0.9,0.50,4,14.35,3.65,1.55,2.10,6.52,3.24,25.44,10.80,14.63,45.44,22.58
Blank,n.a.,0,n.a.,0,n.a.,0,n.a.,7,0.000,0.000,0,0,0,850,20,14.0,4.8,1.2,0.38,4,13.29,4.82,1.60,3.22,5.05,0.62,36.27,12.04,24.23,38.00,4.67
Blank,n.a.,0,n.a.,0,n.a.,0,n.a.,7,0.000,0.000,0,0,0,850,10,7.0,2.6,0.4,0.75,6,10.52,1.44,0.90,0.54,6.52,2.49,13.69,8.56,5.13,61.98,23.67
Blank,n.a.,0,n.a.,0,n.a.,0,n.a.,7,0.000,0.000,0,0,0,850,15,10.5,3.9,0.6,0.50,6,7.52,3.45,1.26,2.19,2.86,0.76,45.88,16.76,29.12,38.03,10.11
Blank,n.a.,0,n.a.,0,n.a.,0,n.a.,7,0.000,0.000,0,0,0,850,20,14.0,5.1,0.9,0.38,6,4.63,2.99,1.29,1.70,1.92,0.34,64.58,27.86,36.72,41.47,7.34
Blank,n.a.,0,n.a.,0,n.a.,0,n.a.,7,0.000,0.000,0,0,0,800,10,1.5,5.7,2.8,0.75,2,31.64,3.81,1.24,2.57,24.25,5.96,12.04,3.92,8.12,76.64,18.84
Blank,n.a.,0,n.a.,0,n.a.,0,n.a.,7,0.000,0.000,0,0,0,800,15,2.3,8.5,4.3,0.50,2,31.18,3.17,1.48,1.69,24.13,5.76,10.17,4.75,5.42,77.39,18.47
Blank,n.a.,0,n.a.,0,n.a.,0,n.a.,7,0.000,0.000,0,0,0,800,20,3.0,11.3,5.7,0.38,2,33.05,3.65,1.73,1.92,23.72,5.60,11.04,5.23,5.81,71.77,16.94
Blank,n.a.,0,n.a.,0,n.a.,0,n.a.,7,0.000,0.000,0,0,0,800,10,1.5,6.4,2.1,0.75,3,22.51,2.73,1.26,1.47,16.69,3.06,12.13,5.60,6.53,74.14,13.59
Blank,n.a.,0,n.a.,0,n.a.,0,n.a.,7,0.000,0.000,0,0,0,800,15,2.3,9.6,3.2,0.50,3,17.95,3.02,1.78,1.24,16.80,3.12,16.82,9.92,6.91,93.59,17.38
Blank,n.a.,0,n.a.,0,n.a.,0,n.a.,7,0.000,0.000,0,0,0,800,20,3.0,12.8,4.3,0.38,3,17.44,2.83,2.12,0.71,15.54,3.47,16.23,12.16,4.07,89.11,19.90
Blank,n.a.,0,n.a.,0,n.a.,0,n.a.,7,0.000,0.000,0,0,0,800,10,1.5,6.8,1.7,0.75,4,17.55,2.42,1.34,1.08,12.91,2.04,13.79,7.64,6.15,73.56,11.62
Blank,n.a.,0,n.a.,0,n.a.,0,n.a.,7,0.000,0.000,0,0,0,800,15,2.3,10.2,2.6,0.50,4,13.23,2.51,1.82,0.69,11.29,2.53,18.97,13.76,5.22,85.34,19.12
Blank,n.a.,0,n.a.,0,n.a.,0,n.a.,7,0.000,0.000,0,0,0,800,20,3.0,13.6,3.4,0.38,4,13.49,4.04,1.90,2.14,7.07,3.86,29.95,14.08,15.86,52.41,28.61
Blank,n.a.,0,n.a.,0,n.a.,0,n.a.,7,0.000,0.000,0,0,0,800,10,1.5,7.3,1.2,0.75,6,11.93,1.99,1.36,0.63,8.36,1.48,16.68,11.40,5.28,70.08,12.41
Blank,n.a.,0,n.a.,0,n.a.,0,n.a.,7,0.000,0.000,0,0,0,800,15,2.3,10.9,1.8,0.50,6,9.58,3.57,1.56,2.01,4.09,1.84,37.27,16.28,20.98,42.69,19.21
Blank,n.a.,0,n.a.,0,n.a.,0,n.a.,7,0.000,0.000,0,0,0,800,20,3.0,14.6,2.4,0.38,6,9.35,4.23,1.70,2.53,2.82,0.52,45.24,18.18,27.06,30.16,5.56
Blank,n.a.,0,n.a.,0,n.a.,0,n.a.,7,0.000,0.000,0,0,0,800,10,4.0,4.0,2.0,0.75,2,32.36,2.95,1.38,1.57,24.88,5.54,9.12,4.26,4.85,76.89,17.12
Blank,n.a.,0,n.a.,0,n.a.,0,n.a.,7,0.000,0.000,0,0,0,800,15,6.0,6.0,3.0,0.50,2,31.56,2.38,1.80,0.58,23.80,5.42,7.54,5.70,1.84,75.41,17.17
Blank,n.a.,0,n.a.,0,n.a.,0,n.a.,7,0.000,0.000,0,0,0,800,20,8.0,8.0,4.0,0.38,2,29.56,2.89,2.11,0.78,18.02,8.59,9.78,7.14,2.64,60.96,29.06
Blank,n.a.,0,n.a.,0,n.a.,0,n.a.,7,0.000,0.000,0,0,0,800,10,4.0,4.5,1.5,0.75,3,22.97,2.12,1.47,0.65,17.15,3.00,9.23,6.40,2.83,74.66,13.06
Blank,n.a.,0,n.a.,0,n.a.,0,n.a.,7,0.000,0.000,0,0,0,800,15,6.0,6.8,2.3,0.50,3,19.89,3.36,1.84,1.52,9.87,6.37,16.89,9.25,7.64,49.62,32.03
Blank,n.a.,0,n.a.,0,n.a.,0,n.a.,7,0.000,0.000,0,0,0,800,20,8.0,9.0,3.0,0.38,3,16.24,7.01,2.33,4.68,7.47,1.81,43.17,14.35,28.82,46.00,11.15
Blank,n.a.,0,n.a.,0,n.a.,0,n.a.,7,0.000,0.000,0,0,0,800,10,4.0,4.8,1.2,0.75,4,15.96,2.15,1.54,0.61,10.73,2.97,13.47,9.65,3.82,67.23,18.61
Blank,n.a.,0,n.a.,0,n.a.,0,n.a.,7,0.000,0.000,0,0,0,800,15,6.0,7.2,1.8,0.50,4,13.46,5.52,1.97,3.55,6.05,1.53,41.01,14.64,26.37,44.95,11.37
Blank,n.a.,0,n.a.,0,n.a.,0,n.a.,7,0.000,0.000,0,0,0,800,20,8.0,9.6,2.4,0.38,4,8.73,5.43,1.98,3.45,3.56,0.53,62.20,22.68,39.52,40.78,6.07
Blank,n.a.,0,n.a.,0,n.a.,0,n.a.,7,0.000,0.000,0,0,0,800,10,4.0,5.1,0.9,0.75,6,10.29,2.70,1.36,1.34,4.35,2.31,26.24,13.22,13.02,42.27,22.45
Blank,n.a.,0,n.a.,0,n.a.,0,n.a.,7,0.000,0.000,0,0,0,800,15,6.0,7.7,1.3,0.50,6,3.91,3.85,1.58,2.27,1.99,0.44,98.47,40.41,58.06,50.90,11.25
Blank,n.a.,0,n.a.,0,n.a.,0,n.a.,7,0.000,0.000,0,0,0,800,20,8.0,10.3,1.7,0.38,6,5.00,3.07,1.44,1.63,1.48,0.21,61.40,28.80,32.60,29.60,4.20
Blank,n.a.,0,n.a.,0,n.a.,0,n.a.,7,0.000,0.000,0,0,0,800,10,7.0,2.0,1.0,0.75,2,25.69,6.09,1.94,4.15,13.18,5.79,23.71,7.55,16.15,51.30,22.54
Blank,n.a.,0,n.a.,0,n.a.,0,n.a.,7,0.000,0.000,0,0,0,800,15,10.5,3.0,1.5,0.50,2,17.53,7.57,2.49,5.08,8.80,1.39,43.18,14.20,28.98,50.20,7.93
Blank,n.a.,0,n.a.,0,n.a.,0,n.a.,7,0.000,0.000,0,0,0,800,20,14.0,4.0,2.0,0.38,2,11.82,5.50,2.36,3.14,5.07,0.52,46.53,19.97,26.57,42.89,4.40
Blank,n.a.,0,n.a.,0,n.a.,0,n.a.,7,0.000,0.000,0,0,0,800,10,7.0,2.3,0.8,0.75,3,13.44,5.91,2.02,3.89,6.53,1.13,43.97,15.03,28.94,48.59,8.41
Blank,n.a.,0,n.a.,0,n.a.,0,n.a.,7,0.000,0.000,0,0,0,800,15,10.5,3.4,1.1,0.50,3,9.08,3.72,1.58,2.14,2.71,0.35,40.97,17.40,23.57,29.85,3.85
Blank,n.a.,0,n.a.,0,n.a.,0,n.a.,7,0.000,0.000,0,0,0,800,20,14.0,4.5,1.5,0.38,3,4.52,3.09,1.58,1.51,1.75,0.23,68.36,34.96,33.41,38.72,5.09
Blank,n.a.,0,n.a.,0,n.a.,0,n.a.,7,0.000,0.000,0,0,0,800,10,7.0,2.4,0.6,0.75,4,7.15,4.20,1.73,2.47,2.87,0.54,58.74,24.20,34.55,40.14,7.55
Blank,n.a.,0,n.a.,0,n.a.,0,n.a.,7,0.000,0.000,0,0,0,800,15,10.5,3.6,0.9,0.50,4,4.21,2.63,1.37,1.26,1.55,0.24,62.47,32.54,29.93,36.82,5.70
Blank,n.a.,0,n.a.,0,n.a.,0,n.a.,7,0.000,0.000,0,0,0,800,20,14.0,4.8,1.2,0.38,4,3.57,2.06,1.18,0.88,1.11,0.17,57.70,33.05,24.65,31.09,4.76
Blank,n.a.,0,n.a.,0,n.a.,0,n.a.,7,0.000,0.000,0,0,0,800,10,7.0,2.6,0.4,0.75,6,4.96,2.35,1.16,1.19,1.99,0.24,47.38,23.39,23.99,40.12,4.84
Blank,n.a.,0,n.a.,0,n.a.,0,n.a.,7,0.000,0.000,0,0,0,800,15,10.5,3.9,0.6,0.50,6,2.82,1.50,0.91,0.59,1.07,0.15,53.19,32.27,20.92,37.94,5.32
Blank,n.a.,0,n.a.,0,n.a.,0,n.a.,7,0.000,0.000,0,0,0,800,20,14.0,5.1,0.9,0.38,6,1.82,1.24,0.72,0.52,0.55,0.10,68.13,39.56,28.57,30.22,5.49
Blank,n.a.,0,n.a.,0,n.a.,0,n.a.,7,0.000,0.000,0,0,0,775,10,1.5,5.7,2.8,0.75,2,31.93,3.50,1.56,1.94,22.74,6.05,10.96,4.89,6.08,71.22,18.95
Blank,n.a.,0,n.a.,0,n.a.,0,n.a.,7,0.000,0.000,0,0,0,775,15,2.3,8.5,4.3,0.50,2,29.50,3.21,2.06,1.15,23.33,6.28,10.88,6.98,3.90,79.08,21.29
Blank,n.a.,0,n.a.,0,n.a.,0,n.a.,7,0.000,0.000,0,0,0,775,20,3.0,11.3,5.7,0.38,2,32.26,2.86,2.26,0.60,20.67,6.43,8.87,7.01,1.86,64.07,19.93
Blank,n.a.,0,n.a.,0,n.a.,0,n.a.,7,0.000,0.000,0,0,0,775,10,1.5,6.4,2.1,0.75,3,21.27,2.81,1.80,1.01,15.72,3.41,13.21,8.46,4.75,73.91,16.03
Blank,n.a.,0,n.a.,0,n.a.,0,n.a.,7,0.000,0.000,0,0,0,775,15,2.3,9.6,3.2,0.50,3,21.35,2.83,2.19,0.64,11.82,5.80,13.26,10.26,3.00,55.36,27.17
Blank,n.a.,0,n.a.,0,n.a.,0,n.a.,7,0.000,0.000,0,0,0,775,20,3.0,12.8,4.3,0.38,3,18.61,6.74,2.43,4.31,8.51,2.89,36.22,13.06,23.16,45.73,15.53
Blank,n.a.,0,n.a.,0,n.a.,0,n.a.,7,0.000,0.000,0,0,0,775,10,1.5,6.8,1.7,0.75,4,17.66,2.43,1.83,0.60,11.07,2.72,13.76,10.36,3.40,62.68,15.40
Blank,n.a.,0,n.a.,0,n.a.,0,n.a.,7,0.000,0.000,0,0,0,775,15,2.3,10.2,2.6,0.50,4,16.26,5.31,2.09,3.22,6.44,2.22,32.66,12.85,19.80,39.61,13.65
Blank,n.a.,0,n.a.,0,n.a.,0,n.a.,7,0.000,0.000,0,0,0,775,20,3.0,13.6,3.4,0.38,4,12.35,5.77,2.25,3.52,4.41,0.63,46.72,18.22,28.50,35.71,5.10
Blank,n.a.,0,n.a.,0,n.a.,0,n.a.,7,0.000,0.000,0,0,0,775,10,1.5,7.3,1.2,0.75,6,12.28,2.97,1.52,1.45,4.60,2.32,24.19,12.38,11.81,37.46,18.89
Blank,n.a.,0,n.a.,0,n.a.,0,n.a.,7,0.000,0.000,0,0,0,775,15,2.3,10.9,1.8,0.50,6,6.83,4.08,1.71,2.37,2.40,0.40,59.74,25.04,34.70,35.14,5.86
Blank,n.a.,0,n.a.,0,n.a.,0,n.a.,7,0.000,0.000,0,0,0,775,20,3.0,14.6,2.4,0.38,6,6.79,3.07,1.52,1.55,1.71,0.19,45.21,22.39,22.83,25.18,2.80
Blank,n.a.,0,n.a.,0,n.a.,0,n.a.,7,0.000,0.000,0,0,0,775,10,4.0,4.0,2.0,0.75,2,30.83,2.40,1.84,0.56,23.24,6.12,7.78,5.97,1.82,75.38,19.85
Blank,n.a.,0,n.a.,0,n.a.,0,n.a.,7,0.000,0.000,0,0,0,775,15,6.0,6.0,3.0,0.50,2,27.77,5.62,2.24,3.38,14.44,8.17,20.24,8.07,12.17,52.00,29.42
Blank,n.a.,0,n.a.,0,n.a.,0,n.a.,7,0.000,0.000,0,0,0,775,20,8.0,8.0,4.0,0.38,2,23.81,8.63,2.65,5.98,12.01,2.71,36.25,11.13,25.12,50.44,11.38
Blank,n.a.,0,n.a.,0,n.a.,0,n.a.,7,0.000,0.000,0,0,0,775,10,4.0,4.5,1.5,0.75,3,20.16,2.91,1.89,1.02,9.41,7.26,14.43,9.38,5.06,46.68,36.01
Blank,n.a.,0,n.a.,0,n.a.,0,n.a.,7,0.000,0.000,0,0,0,775,15,6.0,6.8,2.3,0.50,3,16.24,6.64,2.27,4.37,7.41,2.12,40.89,13.98,26.91,45.63,13.05
Blank,n.a.,0,n.a.,0,n.a.,0,n.a.,7,0.000,0.000,0,0,0,775,20,8.0,9.0,3.0,0.38,3,10.01,5.96,2.35,3.61,5.14,0.55,59.54,23.48,36.06,51.35,5.49
Blank,n.a.,0,n.a.,0,n.a.,0,n.a.,7,0.000,0.000,0,0,0,775,10,4.0,4.8,1.2,0.75,4,12.85,5.01,1.96,3.05,6.13,2.11,38.99,15.25,23.74,47.70,16.42
Blank,n.a.,0,n.a.,0,n.a.,0,n.a.,7,0.000,0.000,0,0,0,775,15,6.0,7.2,1.8,0.50,4,7.80,4.99,2.03,2.96,3.31,0.48,63.97,26.03,37.95,42.44,6.15
Blank,n.a.,0,n.a.,0,n.a.,0,n.a.,7,0.000,0.000,0,0,0,775,20,8.0,9.6,2.4,0.38,4,4.35,3.65,1.77,1.88,2.19,0.21,83.91,40.69,43.22,50.34,4.83
Blank,n.a.,0,n.a.,0,n.a.,0,n.a.,7,0.000,0.000,0,0,0,775,10,4.0,5.1,0.9,0.75,6,5.40,3.55,1.51,2.04,2.20,0.36,65.74,27.96,37.78,40.74,6.67
Blank,n.a.,0,n.a.,0,n.a.,0,n.a.,7,0.000,0.000,0,0,0,775,15,6.0,7.7,1.3,0.50,6,3.83,2.44,1.27,1.17,1.51,0.16,63.71,33.16,30.55,39.43,4.18
Blank,n.a.,0,n.a.,0,n.a.,0,n.a.,7,0.000,0.000,0,0,0,775,20,8.0,10.3,1.7,0.38,6,2.35,1.85,1.07,0.78,0.82,0.11,78.72,45.53,33.19,34.89,4.68
Blank,n.a.,0,n.a.,0,n.a.,0,n.a.,7,0.000,0.000,0,0,0,775,10,7.0,2.0,1.0,0.75,2,15.69,7.05,2.41,4.64,8.84,1.21,44.93,15.36,29.57,56.34,7.71
Blank,n.a.,0,n.a.,0,n.a.,0,n.a.,7,0.000,0.000,0,0,0,775,15,10.5,3.0,1.5,0.50,2,8.02,4.69,2.18,2.51,3.86,0.41,58.48,27.18,31.30,48.13,5.11
Blank,n.a.,0,n.a.,0,n.a.,0,n.a.,7,0.000,0.000,0,0,0,775,20,14.0,4.0,2.0,0.38,2,4.24,3.50,1.97,1.53,2.54,0.26,82.55,46.46,36.08,59.91,6.13
Blank,n.a.,0,n.a.,0,n.a.,0,n.a.,7,0.000,0.000,0,0,0,775,10,7.0,2.3,0.8,0.75,3,6.34,4.07,1.84,2.23,3.28,0.35,64.20,29.02,35.17,51.74,5.52
Blank,n.a.,0,n.a.,0,n.a.,0,n.a.,7,0.000,0.000,0,0,0,775,15,10.5,3.4,1.1,0.50,3,4.36,2.63,1.50,1.13,2.05,0.18,60.32,34.40,25.92,47.02,4.13
Blank,n.a.,0,n.a.,0,n.a.,0,n.a.,7,0.000,0.000,0,0,0,775,20,14.0,4.5,1.5,0.38,3,3.17,1.90,1.13,0.77,1.11,0.13,59.94,35.65,24.29,35.02,4.10
Blank,n.a.,0,n.a.,0,n.a.,0,n.a.,7,0.000,0.000,0,0,0,775,10,7.0,2.4,0.6,0.75,4,5.68,2.63,1.40,1.23,1.90,0.19,46.30,24.65,21.65,33.45,3.35
Blank,n.a.,0,n.a.,0,n.a.,0,n.a.,7,0.000,0.000,0,0,0,775,15,10.5,3.6,0.9,0.50,4,1.99,1.61,0.95,0.66,0.81,0.11,80.90,47.74,33.17,40.70,5.53
Blank,n.a.,0,n.a.,0,n.a.,0,n.a.,7,0.000,0.000,0,0,0,775,20,14.0,4.8,1.2,0.38,4,3.45,1.17,0.69,0.48,0.75,0.10,33.91,20.00,13.91,21.74,2.90
Blank,n.a.,0,n.a.,0,n.a.,0,n.a.,7,0.000,0.000,0,0,0,775,10,7.0,2.6,0.4,0.75,6,1.59,1.44,0.97,0.47,1.51,0.12,90.57,61.01,29.56,94.97,7.55
Blank,n.a.,0,n.a.,0,n.a.,0,n.a.,7,0.000,0.000,0,0,0,775,15,10.5,3.9,0.6,0.50,6,2.18,0.81,0.66,0.15,1.29,0.08,37.16,30.28,6.88,59.17,3.67
Blank,n.a.,0,n.a.,0,n.a.,0,n.a.,7,0.000,0.000,0,0,0,775,20,14.0,5.1,0.9,0.38,6,2.12,0.72,0.46,0.26,0.71,0.08,33.96,21.70,12.26,33.49,3.77
Blank,n.a.,0,n.a.,0,n.a.,0,n.a.,7,0.000,0.000,0,0,0,750,10,1.5,5.7,2.8,0.75,2,30.87,3.27,2.06,1.21,21.56,6.54,10.59,6.67,3.92,69.84,21.19
Blank,n.a.,0,n.a.,0,n.a.,0,n.a.,7,0.000,0.000,0,0,0,750,15,2.3,8.5,4.3,0.50,2,29.73,3.06,2.41,0.65,16.28,10.13,10.29,8.11,2.19,54.76,34.07
Blank,n.a.,0,n.a.,0,n.a.,0,n.a.,7,0.000,0.000,0,0,0,750,20,3.0,11.3,5.7,0.38,2,26.09,8.04,2.62,5.42,13.50,5.35,30.82,10.04,20.77,51.74,20.51
Blank,n.a.,0,n.a.,0,n.a.,0,n.a.,7,0.000,0.000,0,0,0,750,10,1.5,6.4,2.1,0.75,3,20.55,2.88,2.18,0.70,11.45,5.69,14.01,10.61,3.41,55.72,27.69
Blank,n.a.,0,n.a.,0,n.a.,0,n.a.,7,0.000,0.000,0,0,0,750,15,2.3,9.6,3.2,0.50,3,18.17,7.00,2.49,4.51,7.67,2.09,38.53,13.70,24.82,42.21,11.50
Blank,n.a.,0,n.a.,0,n.a.,0,n.a.,7,0.000,0.000,0,0,0,750,20,3.0,12.8,4.3,0.38,3,13.83,6.14,2.53,3.61,5.40,0.69,44.40,18.29,26.10,39.05,4.99
Blank,n.a.,0,n.a.,0,n.a.,0,n.a.,7,0.000,0.000,0,0,0,750,10,1.5,6.8,1.7,0.75,4,18.11,4.71,2.06,2.65,7.16,2.52,26.01,11.37,14.63,39.54,13.91
Blank,n.a.,0,n.a.,0,n.a.,0,n.a.,7,0.000,0.000,0,0,0,750,15,2.3,10.2,2.6,0.50,4,12.58,4.99,2.14,2.85,3.97,0.50,39.67,17.01,22.66,31.56,3.97
Blank,n.a.,0,n.a.,0,n.a.,0,n.a.,7,0.000,0.000,0,0,0,750,20,3.0,13.6,3.4,0.38,4,4.75,3.98,1.95,2.03,2.20,0.23,83.79,41.05,42.74,46.32,4.84
Blank,n.a.,0,n.a.,0,n.a.,0,n.a.,7,0.000,0.000,0,0,0,750,10,1.5,7.3,1.2,0.75,6,8.77,3.94,1.75,2.19,2.67,0.38,44.93,19.95,24.97,30.44,4.33
Blank,n.a.,0,n.a.,0,n.a.,0,n.a.,7,0.000,0.000,0,0,0,750,15,2.3,10.9,1.8,0.50,6,6.93,2.81,1.43,1.38,1.50,0.19,40.55,20.63,19.91,21.65,2.74
Blank,n.a.,0,n.a.,0,n.a.,0,n.a.,7,0.000,0.000,0,0,0,750,20,3.0,14.6,2.4,0.38,6,5.03,1.98,1.15,0.83,1.30,0.11,39.36,22.86,16.50,25.84,2.19
Blank,n.a.,0,n.a.,0,n.a.,0,n.a.,7,0.000,0.000,0,0,0,750,10,4.0,4.0,2.0,0.75,2,27.28,5.05,2.16,2.89,13.82,9.09,18.51,7.92,10.59,50.66,33.32
Blank,n.a.,0,n.a.,0,n.a.,0,n.a.,7,0.000,0.000,0,0,0,750,15,6.0,6.0,3.0,0.50,2,18.37,8.17,2.74,5.43,10.21,1.95,44.47,14.92,29.56,55.58,10.62
Blank,n.a.,0,n.a.,0,n.a.,0,n.a.,7,0.000,0.000,0,0,0,750,20,8.0,8.0,4.0,0.38,2,14.49,7.16,2.77,4.39,7.67,0.95,49.41,19.12,30.30,52.93,6.56
Blank,n.a.,0,n.a.,0,n.a.,0,n.a.,7,0.000,0.000,0,0,0,750,10,4.0,4.5,1.5,0.75,3,18.94,5.61,2.15,3.46,8.84,3.17,29.62,11.35,18.27,46.67,16.74
Blank,n.a.,0,n.a.,0,n.a.,0,n.a.,7,0.000,0.000,0,0,0,750,15,6.0,6.8,2.3,0.50,3,10.74,6.61,2.44,4.17,5.31,0.83,61.55,22.72,38.83,49.44,7.73
Blank,n.a.,0,n.a.,0,n.a.,0,n.a.,7,0.000,0.000,0,0,0,750,20,8.0,9.0,3.0,0.38,3,9.33,5.68,2.34,3.34,4.09,0.47,60.88,25.08,35.80,43.84,5.04
Blank,n.a.,0,n.a.,0,n.a.,0,n.a.,7,0.000,0.000,0,0,0,750,10,4.0,4.8,1.2,0.75,4,14.04,3.64,1.76,1.88,6.80,3.53,25.93,12.54,13.39,48.43,25.14
Blank,n.a.,0,n.a.,0,n.a.,0,n.a.,7,0.000,0.000,0,0,0,750,15,6.0,7.2,1.8,0.50,4,10.34,5.72,2.16,3.56,5.04,0.72,55.32,20.89,34.43,48.74,6.96
Blank,n.a.,0,n.a.,0,n.a.,0,n.a.,7,0.000,0.000,0,0,0,750,20,8.0,9.6,2.4,0.38,4,7.75,5.17,2.10,3.07,3.49,0.42,66.71,27.10,39.61,45.03,5.42
Blank,n.a.,0,n.a.,0,n.a.,0,n.a.,7,0.000,0.000,0,0,0,750,10,4.0,5.1,0.9,0.75,6,7.50,2.10,1.30,0.80,5.29,2.40,28.00,17.33,10.67,70.53,32.00
Blank,n.a.,0,n.a.,0,n.a.,0,n.a.,7,0.000,0.000,0,0,0,750,15,6.0,7.7,1.3,0.50,6,7.12,4.16,1.59,2.57,3.04,0.57,58.43,22.33,36.10,42.70,8.01
Blank,n.a.,0,n.a.,0,n.a.,0,n.a.,7,0.000,0.000,0,0,0,750,20,8.0,10.3,1.7,0.38,6,5.18,3.92,1.60,2.32,2.05,0.31,75.68,30.89,44.79,39.58,5.98
Blank,n.a.,0,n.a.,0,n.a.,0,n.a.,7,0.000,0.000,0,0,0,750,10,7.0,2.0,1.0,0.75,2,31.32,2.00,1.56,0.44,21.51,5.68,6.39,4.98,1.40,68.68,18.14
Blank,n.a.,0,n.a.,0,n.a.,0,n.a.,7,0.000,0.000,0,0,0,750,15,10.5,3.0,1.5,0.50,2,29.53,4.82,1.85,2.97,14.37,6.66,16.32,6.26,10.06,48.66,22.55
Blank,n.a.,0,n.a.,0,n.a.,0,n.a.,7,0.000,0.000,0,0,0,750,20,14.0,4.0,2.0,0.38,2,27.02,7.68,2.35,5.33,13.50,3.46,28.42,8.70,19.73,49.96,12.81
Blank,n.a.,0,n.a.,0,n.a.,0,n.a.,7,0.000,0.000,0,0,0,750,10,7.0,2.3,0.8,0.75,3,21.69,1.76,1.30,0.46,16.49,3.02,8.11,5.99,2.12,76.03,13.92
Blank,n.a.,0,n.a.,0,n.a.,0,n.a.,7,0.000,0.000,0,0,0,750,15,10.5,3.4,1.1,0.50,3,18.18,4.62,1.65,2.97,10.57,3.32,25.41,9.08,16.34,58.14,18.26
Blank,n.a.,0,n.a.,0,n.a.,0,n.a.,7,0.000,0.000,0,0,0,750,20,14.0,4.5,1.5,0.38,3,10.41,6.12,2.11,4.01,4.69,0.62,58.79,20.27,38.52,45.05,5.96
Blank,n.a.,0,n.a.,0,n.a.,0,n.a.,7,0.000,0.000,0,0,0,750,10,7.0,2.4,0.6,0.75,4,11.24,4.99,1.62,3.37,5.30,1.56,44.40,14.41,29.98,47.15,13.88
Blank,n.a.,0,n.a.,0,n.a.,0,n.a.,7,0.000,0.000,0,0,0,750,15,10.5,3.6,0.9,0.50,4,8.00,3.66,1.60,2.06,2.54,0.34,45.75,20.00,25.75,31.75,4.25
Blank,n.a.,0,n.a.,0,n.a.,0,n.a.,7,0.000,0.000,0,0,0,750,20,14.0,4.8,1.2,0.38,4,4.99,2.11,1.20,0.91,2.54,0.16,42.28,24.05,18.24,50.90,3.21
Blank,n.a.,0,n.a.,0,n.a.,0,n.a.,7,0.000,0.000,0,0,0,750,10,7.0,2.6,0.4,0.75,6,2.42,1.79,1.07,0.72,0.96,0.16,73.97,44.21,29.75,39.67,6.61
Blank,n.a.,0,n.a.,0,n.a.,0,n.a.,7,0.000,0.000,0,0,0,750,15,10.5,3.9,0.6,0.50,6,1.68,0.98,0.67,0.31,0.71,0.10,58.33,39.88,18.45,42.26,5.95
Blank,n.a.,0,n.a.,0,n.a.,0,n.a.,7,0.000,0.000,0,0,0,750,20,14.0,5.1,0.9,0.38,6,0.66,0.50,0.42,0.08,0.23,0.08,75.76,63.64,12.12,34.85,12.12
Blank,n.a.,0,n.a.,0,n.a.,0,n.a.,7,0.000,0.000,0,0,0,700,10,1.5,5.7,2.8,0.75,2,26.51,6.80,2.49,4.31,11.80,6.26,25.65,9.39,16.26,44.51,23.61
Blank,n.a.,0,n.a.,0,n.a.,0,n.a.,7,0.000,0.000,0,0,0,700,15,2.3,8.5,4.3,0.50,2,19.85,6.61,2.67,3.94,9.15,1.49,33.30,13.45,19.85,46.10,7.51
Blank,n.a.,0,n.a.,0,n.a.,0,n.a.,7,0.000,0.000,0,0,0,700,20,3.0,11.3,5.7,0.38,2,12.29,4.99,2.42,2.57,5.63,0.53,40.60,19.69,20.91,45.81,4.31
Blank,n.a.,0,n.a.,0,n.a.,0,n.a.,7,0.000,0.000,0,0,0,700,10,1.5,6.4,2.1,0.75,3,13.65,5.19,2.31,2.88,5.08,0.68,38.02,16.92,21.10,37.22,4.98
Blank,n.a.,0,n.a.,0,n.a.,0,n.a.,7,0.000,0.000,0,0,0,700,15,2.3,9.6,3.2,0.50,3,6.02,3.42,1.90,1.52,2.79,0.26,56.81,31.56,25.25,46.35,4.32
Blank,n.a.,0,n.a.,0,n.a.,0,n.a.,7,0.000,0.000,0,0,0,700,20,3.0,12.8,4.3,0.38,3,5.50,2.21,1.37,0.84,1.45,0.14,40.18,24.91,15.27,26.36,2.55
Blank,n.a.,0,n.a.,0,n.a.,0,n.a.,7,0.000,0.000,0,0,0,700,10,1.5,6.8,1.7,0.75,4,4.18,3.25,1.76,1.49,1.90,0.29,77.75,42.11,35.65,45.45,6.94
Blank,n.a.,0,n.a.,0,n.a.,0,n.a.,7,0.000,0.000,0,0,0,700,15,2.3,10.2,2.6,0.50,4,4.38,1.90,1.15,0.75,0.95,0.13,43.38,26.26,17.12,21.69,2.97
Blank,n.a.,0,n.a.,0,n.a.,0,n.a.,7,0.000,0.000,0,0,0,700,20,3.0,13.6,3.4,0.38,4,1.63,1.33,0.90,0.43,0.63,0.09,81.60,55.21,26.38,38.65,5.52
Blank,n.a.,0,n.a.,0,n.a.,0,n.a.,7,0.000,0.000,0,0,0,700,10,1.5,7.3,1.2,0.75,6,5.82,1.51,0.93,0.58,0.87,0.12,25.95,15.98,9.97,14.95,2.06
Blank,n.a.,0,n.a.,0,n.a.,0,n.a.,7,0.000,0.000,0,0,0,700,15,2.3,10.9,1.8,0.50,6,3.36,0.88,0.57,0.31,0.54,0.06,26.19,16.96,9.23,16.07,1.79
Blank,n.a.,0,n.a.,0,n.a.,0,n.a.,7,0.000,0.000,0,0,0,700,20,3.0,14.6,2.4,0.38,6,2.48,0.69,0.45,0.24,0.62,0.05,27.82,18.15,9.68,25.00,2.02
Blank,n.a.,0,n.a.,0,n.a.,0,n.a.,7,0.000,0.000,0,0,0,700,10,4.0,4.0,2.0,0.75,2,10.32,5.57,2.52,3.05,6.37,0.82,53.97,24.42,29.55,61.72,7.95
Blank,n.a.,0,n.a.,0,n.a.,0,n.a.,7,0.000,0.000,0,0,0,700,15,6.0,6.0,3.0,0.50,2,4.36,3.15,1.84,1.31,2.90,0.28,72.25,42.20,30.05,66.51,6.42
Blank,n.a.,0,n.a.,0,n.a.,0,n.a.,7,0.000,0.000,0,0,0,700,20,8.0,8.0,4.0,0.38,2,4.19,2.14,1.42,0.72,1.72,0.16,51.07,33.89,17.18,41.05,3.82
Blank,n.a.,0,n.a.,0,n.a.,0,n.a.,7,0.000,0.000,0,0,0,700,10,4.0,4.5,1.5,0.75,3,4.21,2.66,1.50,1.16,1.83,0.21,63.18,35.63,27.55,43.47,4.99
Blank,n.a.,0,n.a.,0,n.a.,0,n.a.,7,0.000,0.000,0,0,0,700,15,6.0,6.8,2.3,0.50,3,2.30,1.38,0.91,0.47,1.00,0.12,60.00,39.57,20.43,43.48,5.22
Blank,n.a.,0,n.a.,0,n.a.,0,n.a.,7,0.000,0.000,0,0,0,700,20,8.0,9.0,3.0,0.38,3,1.32,1.00,0.68,0.32,0.82,0.10,75.76,51.52,24.24,62.12,7.58
Blank,n.a.,0,n.a.,0,n.a.,0,n.a.,7,0.000,0.000,0,0,0,700,10,4.0,4.8,1.2,0.75,4,2.76,1.55,0.95,0.60,1.20,0.12,56.16,34.42,21.74,43.48,4.35
Blank,n.a.,0,n.a.,0,n.a.,0,n.a.,7,0.000,0.000,0,0,0,700,15,6.0,7.2,1.8,0.50,4,1.49,0.88,0.66,0.22,0.47,0.08,59.06,44.30,14.77,31.54,5.37
Blank,n.a.,0,n.a.,0,n.a.,0,n.a.,7,0.000,0.000,0,0,0,700,20,8.0,9.6,2.4,0.38,4,1.26,0.63,0.44,0.19,0.20,0.07,50.00,34.92,15.08,15.87,5.56
Blank,n.a.,0,n.a.,0,n.a.,0,n.a.,7,0.000,0.000,0,0,0,700,10,4.0,5.1,0.9,0.75,6,1.53,0.76,0.50,0.26,0.58,0.09,49.67,32.68,16.99,37.91,5.88
Blank,n.a.,0,n.a.,0,n.a.,0,n.a.,7,0.000,0.000,0,0,0,700,15,6.0,7.7,1.3,0.50,6,1.06,0.46,0.30,0.16,0.38,0.05,43.40,28.30,15.09,35.85,4.72
Blank,n.a.,0,n.a.,0,n.a.,0,n.a.,7,0.000,0.000,0,0,0,700,20,8.0,10.3,1.7,0.38,6,0.83,0.38,0.24,0.14,0.23,0.06,45.78,28.92,16.87,27.71,7.23
Blank,n.a.,0,n.a.,0,n.a.,0,n.a.,7,0.000,0.000,0,0,0,700,10,7.0,2.0,1.0,0.75,2,2.68,1.14,0.90,0.24,0.95,0.20,42.54,33.58,8.96,35.45,7.46
Blank,n.a.,0,n.a.,0,n.a.,0,n.a.,7,0.000,0.000,0,0,0,700,15,10.5,3.0,1.5,0.50,2,1.54,0.55,0.49,0.06,0.97,0.14,35.71,31.82,3.90,62.99,9.09
Blank,n.a.,0,n.a.,0,n.a.,0,n.a.,7,0.000,0.000,0,0,0,700,20,14.0,4.0,2.0,0.38,2,1.73,0.47,0.40,0.07,0.05,0.12,27.17,23.12,4.05,2.89,6.94
Blank,n.a.,0,n.a.,0,n.a.,0,n.a.,7,0.000,0.000,0,0,0,700,10,7.0,2.3,0.8,0.75,3,2.06,0.70,0.52,0.18,1.02,0.14,33.98,25.24,8.74,49.51,6.80
Blank,n.a.,0,n.a.,0,n.a.,0,n.a.,7,0.000,0.000,0,0,0,700,15,10.5,3.4,1.1,0.50,3,0.83,0.31,0.31,0.00,0.07,0.09,37.35,37.35,0.00,8.43,10.84
Blank,n.a.,0,n.a.,0,n.a.,0,n.a.,7,0.000,0.000,0,0,0,700,20,14.0,4.5,1.5,0.38,3,0.53,0.37,0.36,0.01,0.03,0.09,69.81,67.92,1.89,5.66,16.98
Blank,n.a.,0,n.a.,0,n.a.,0,n.a.,7,0.000,0.000,0,0,0,700,10,7.0,2.4,0.6,0.75,4,1.86,0.31,0.29,0.02,0.77,0.10,16.67,15.59,1.08,41.40,5.38
Blank,n.a.,0,n.a.,0,n.a.,0,n.a.,7,0.000,0.000,0,0,0,700,15,10.5,3.6,0.9,0.50,4,1.40,0.28,0.19,0.09,0.22,0.07,20.00,13.57,6.43,15.71,5.00
Blank,n.a.,0,n.a.,0,n.a.,0,n.a.,7,0.000,0.000,0,0,0,700,20,14.0,4.8,1.2,0.38,4,1.37,0.31,0.28,0.03,0.53,0.08,22.63,20.44,2.19,38.69,5.84
Blank,n.a.,0,n.a.,0,n.a.,0,n.a.,7,0.000,0.000,0,0,0,700,10,7.0,2.6,0.4,0.75,6,1.14,0.25,0.25,0.00,0.32,0.09,21.93,21.93,0.00,28.07,7.89
Blank,n.a.,0,n.a.,0,n.a.,0,n.a.,7,0.000,0.000,0,0,0,700,15,10.5,3.9,0.6,0.50,6,0.60,0.17,0.13,0.04,0.54,0.08,28.33,21.67,6.67,90.00,13.33
Blank,n.a.,0,n.a.,0,n.a.,0,n.a.,7,0.000,0.000,0,0,0,700,20,14.0,5.1,0.9,0.38,6,0.61,0.21,0.12,0.09,0.14,0.05,34.43,19.67,14.75,22.95,8.20
BN,n.a.,0,n.a.,0,n.a.,0,BN,4,0.000,0.000,0,0,0,900,10,1.5,5.7,2.8,0.75,2,33.59,2.13,0.59,1.54,26.88,5.97,6.34,1.76,4.58,80.02,17.77
BN,n.a.,0,n.a.,0,n.a.,0,BN,4,0.000,0.000,0,0,0,900,15,2.3,8.5,4.3,0.50,2,33.71,2.79,0.67,2.12,27.38,5.59,8.28,1.99,6.29,81.22,16.58
BN,n.a.,0,n.a.,0,n.a.,0,BN,4,0.000,0.000,0,0,0,900,20,3.0,11.3,5.7,0.38,2,23.81,1.45,0.43,1.02,17.46,3.92,6.09,1.81,4.28,73.33,16.46
BN,n.a.,0,n.a.,0,n.a.,0,BN,4,0.000,0.000,0,0,0,900,10,1.5,6.4,2.1,0.75,3,22.20,2.09,0.54,1.55,18.32,3.55,9.41,2.43,6.98,82.52,15.99
BN,n.a.,0,n.a.,0,n.a.,0,BN,4,0.000,0.000,0,0,0,900,15,2.3,9.6,3.2,0.50,3,23.18,2.92,0.64,2.28,18.70,3.16,12.60,2.76,9.84,80.67,13.63
BN,n.a.,0,n.a.,0,n.a.,0,BN,4,0.000,0.000,0,0,0,900,20,3.0,12.8,4.3,0.38,3,17.35,1.55,0.39,1.16,14.03,2.68,8.93,2.25,6.69,80.86,15.45
BN,n.a.,0,n.a.,0,n.a.,0,BN,4,0.000,0.000,0,0,0,900,10,1.5,6.8,1.7,0.75,4,18.79,2.06,0.48,1.58,14.00,2.50,10.96,2.55,8.41,74.51,13.30
BN,n.a.,0,n.a.,0,n.a.,0,BN,4,0.000,0.000,0,0,0,900,15,2.3,10.2,2.6,0.50,4,18.58,2.86,0.66,2.20,14.06,2.23,15.39,3.55,11.84,75.67,12.00
BN,n.a.,0,n.a.,0,n.a.,0,BN,4,0.000,0.000,0,0,0,900,20,3.0,13.6,3.4,0.38,4,12.40,1.48,0.35,1.13,9.82,1.57,11.94,2.82,9.11,79.19,12.66
BN,n.a.,0,n.a.,0,n.a.,0,BN,4,0.000,0.000,0,0,0,900,10,1.5,7.3,1.2,0.75,6,13.10,2.07,0.49,1.58,9.57,1.46,15.80,3.74,12.06,73.05,11.15
BN,n.a.,0,n.a.,0,n.a.,0,BN,4,0.000,0.000,0,0,0,900,15,2.3,10.9,1.8,0.50,6,13.38,2.76,0.66,2.10,9.40,1.22,20.63,4.93,15.70,70.25,9.12
BN,n.a.,0,n.a.,0,n.a.,0,BN,4,0.000,0.000,0,0,0,900,20,3.0,14.6,2.4,0.38,6,30.53,1.31,0.53,0.78,27.62,6.81,4.29,1.74,2.55,90.47,22.31
BN,n.a.,0,n.a.,0,n.a.,0,BN,4,0.000,0.000,0,0,0,900,10,4.0,4.0,2.0,0.75,2,30.96,1.81,0.63,1.18,27.35,6.00,5.85,2.03,3.81,88.34,19.38
BN,n.a.,0,n.a.,0,n.a.,0,BN,4,0.000,0.000,0,0,0,900,15,6.0,6.0,3.0,0.50,2,33.16,2.27,0.71,1.56,27.67,5.54,6.85,2.14,4.70,83.44,16.71
BN,n.a.,0,n.a.,0,n.a.,0,BN,4,0.000,0.000,0,0,0,900,20,8.0,8.0,4.0,0.38,2,21.77,1.17,0.47,0.70,18.27,3.94,5.37,2.16,3.22,83.92,18.10
BN,n.a.,0,n.a.,0,n.a.,0,BN,4,0.000,0.000,0,0,0,900,10,4.0,4.5,1.5,0.75,3,20.81,1.57,0.54,1.03,18.30,3.59,7.54,2.59,4.95,87.94,17.25
BN,n.a.,0,n.a.,0,n.a.,0,BN,4,0.000,0.000,0,0,0,900,15,6.0,6.8,2.3,0.50,3,21.49,2.07,0.68,1.39,18.60,3.19,9.63,3.16,6.47,86.55,14.84
BN,n.a.,0,n.a.,0,n.a.,0,BN,4,0.000,0.000,0,0,0,900,20,8.0,9.0,3.0,0.38,3,15.25,1.21,0.43,0.78,14.36,2.67,7.93,2.82,5.11,94.16,17.51
BN,n.a.,0,n.a.,0,n.a.,0,BN,4,0.000,0.000,0,0,0,900,10,4.0,4.8,1.2,0.75,4,15.22,1.53,0.57,0.96,14.17,2.45,10.05,3.75,6.31,93.10,16.10
BN,n.a.,0,n.a.,0,n.a.,0,BN,4,0.000,0.000,0,0,0,900,15,6.0,7.2,1.8,0.50,4,16.22,1.90,0.71,1.19,14.51,2.13,11.71,4.38,7.34,89.46,13.13
BN,n.a.,0,n.a.,0,n.a.,0,BN,4,0.000,0.000,0,0,0,900,20,8.0,9.6,2.4,0.38,4,12.38,1.10,0.37,0.73,9.75,1.53,8.89,2.99,5.90,78.76,12.36
BN,n.a.,0,n.a.,0,n.a.,0,BN,4,0.000,0.000,0,0,0,900,10,4.0,5.1,0.9,0.75,6,12.51,1.39,0.55,0.84,9.74,1.39,11.11,4.40,6.71,77.86,11.11
BN,n.a.,0,n.a.,0,n.a.,0,BN,4,0.000,0.000,0,0,0,900,15,6.0,7.7,1.3,0.50,6,10.01,1.67,0.71,0.96,9.96,1.20,16.68,7.09,9.59,99.50,11.99
BN,n.a.,0,n.a.,0,n.a.,0,BN,4,0.000,0.000,0,0,0,900,20,8.0,10.3,1.7,0.38,6,31.95,1.02,0.70,0.32,24.65,6.49,3.19,2.19,1.00,77.15,20.31
BN,n.a.,0,n.a.,0,n.a.,0,BN,4,0.000,0.000,0,0,0,900,10,7.0,2.0,1.0,0.75,2,33.34,1.42,0.91,0.51,25.52,5.91,4.26,2.73,1.53,76.54,17.73
BN,n.a.,0,n.a.,0,n.a.,0,BN,4,0.000,0.000,0,0,0,900,15,10.5,3.0,1.5,0.50,2,31.67,1.79,1.01,0.78,26.32,5.47,5.65,3.19,2.46,83.11,17.27
BN,n.a.,0,n.a.,0,n.a.,0,BN,4,0.000,0.000,0,0,0,900,20,14.0,4.0,2.0,0.38,2,21.98,0.94,0.60,0.34,17.97,4.08,4.28,2.73,1.55,81.76,18.56
BN,n.a.,0,n.a.,0,n.a.,0,BN,4,0.000,0.000,0,0,0,900,10,7.0,2.3,0.8,0.75,3,21.96,1.38,0.84,0.54,17.70,3.57,6.28,3.83,2.46,80.60,16.26
BN,n.a.,0,n.a.,0,n.a.,0,BN,4,0.000,0.000,0,0,0,900,15,10.5,3.4,1.1,0.50,3,21.31,1.90,1.05,0.85,16.41,3.93,8.92,4.93,3.99,77.01,18.44
BN,n.a.,0,n.a.,0,n.a.,0,BN,4,0.000,0.000,0,0,0,900,20,14.0,4.5,1.5,0.38,3,17.10,0.90,0.49,0.41,14.09,2.68,5.26,2.87,2.40,82.40,15.67
BN,n.a.,0,n.a.,0,n.a.,0,BN,4,0.000,0.000,0,0,0,900,10,7.0,2.4,0.6,0.75,4,17.15,1.38,0.78,0.60,13.34,2.44,8.05,4.55,3.50,77.78,14.23
BN,n.a.,0,n.a.,0,n.a.,0,BN,4,0.000,0.000,0,0,0,900,15,10.5,3.6,0.9,0.50,4,16.11,2.20,0.96,1.24,9.17,3.07,13.66,5.96,7.70,56.92,19.06
BN,n.a.,0,n.a.,0,n.a.,0,BN,4,0.000,0.000,0,0,0,900,20,14.0,4.8,1.2,0.38,4,11.43,0.89,0.51,0.38,10.13,1.49,7.79,4.46,3.32,88.63,13.04
BN,n.a.,0,n.a.,0,n.a.,0,BN,4,0.000,0.000,0,0,0,900,10,7.0,2.6,0.4,0.75,6,11.06,1.19,0.67,0.52,7.69,1.32,10.76,6.06,4.70,69.53,11.93
BN,n.a.,0,n.a.,0,n.a.,0,BN,4,0.000,0.000,0,0,0,900,15,10.5,3.9,0.6,0.50,6,10.27,2.84,1.06,1.78,5.53,1.22,27.65,10.32,17.33,53.85,11.88
BN,n.a.,0,n.a.,0,n.a.,0,BN,4,0.000,0.000,0,0,0,900,20,14.0,5.1,0.9,0.38,6,36.06,5.14,0.64,4.50,29.60,6.21,14.25,1.77,12.48,82.09,17.22
BN,n.a.,0,n.a.,0,n.a.,0,BN,4,0.000,0.000,0,0,0,850,10,1.5,5.7,2.8,0.75,2,31.45,2.24,0.92,1.32,25.68,6.49,7.12,2.93,4.20,81.65,20.64
BN,n.a.,0,n.a.,0,n.a.,0,BN,4,0.000,0.000,0,0,0,850,15,2.3,8.5,4.3,0.50,2,32.54,3.47,1.09,2.38,25.76,5.98,10.66,3.35,7.31,79.16,18.38
BN,n.a.,0,n.a.,0,n.a.,0,BN,4,0.000,0.000,0,0,0,850,20,3.0,11.3,5.7,0.38,2,21.36,1.69,0.70,0.99,16.55,4.26,7.91,3.28,4.63,77.48,19.94
BN,n.a.,0,n.a.,0,n.a.,0,BN,4,0.000,0.000,0,0,0,850,10,1.5,6.4,2.1,0.75,3,22.86,2.61,0.94,1.67,16.89,3.75,11.42,4.11,7.31,73.88,16.40
BN,n.a.,0,n.a.,0,n.a.,0,BN,4,0.000,0.000,0,0,0,850,15,2.3,9.6,3.2,0.50,3,21.54,3.15,1.20,1.95,18.16,3.32,14.62,5.57,9.05,84.31,15.41
BN,n.a.,0,n.a.,0,n.a.,0,BN,4,0.000,0.000,0,0,0,850,20,3.0,12.8,4.3,0.38,3,15.35,1.60,0.67,0.93,13.02,2.96,10.42,4.36,6.06,84.82,19.28
BN,n.a.,0,n.a.,0,n.a.,0,BN,4,0.000,0.000,0,0,0,850,10,1.5,6.8,1.7,0.75,4,15.56,1.99,0.98,1.01,13.16,2.65,12.79,6.30,6.49,84.58,17.03
BN,n.a.,0,n.a.,0,n.a.,0,BN,4,0.000,0.000,0,0,0,850,15,2.3,10.2,2.6,0.50,4,16.17,2.20,1.15,1.05,13.78,2.25,13.61,7.11,6.49,85.22,13.91
BN,n.a.,0,n.a.,0,n.a.,0,BN,4,0.000,0.000,0,0,0,850,20,3.0,13.6,3.4,0.38,4,9.32,1.32,0.69,0.63,9.06,1.98,14.16,7.40,6.76,97.21,21.24
BN,n.a.,0,n.a.,0,n.a.,0,BN,4,0.000,0.000,0,0,0,850,10,1.5,7.3,1.2,0.75,6,12.00,1.64,0.96,0.68,9.24,1.63,13.67,8.00,5.67,77.00,13.58
BN,n.a.,0,n.a.,0,n.a.,0,BN,4,0.000,0.000,0,0,0,850,15,2.3,10.9,1.8,0.50,6,11.97,2.14,1.25,0.89,8.04,1.80,17.88,10.44,7.44,67.17,15.04
BN,n.a.,0,n.a.,0,n.a.,0,BN,4,0.000,0.000,0,0,0,850,20,3.0,14.6,2.4,0.38,6,28.85,1.32,0.85,0.47,24.93,7.40,4.58,2.95,1.63,86.41,25.65
BN,n.a.,0,n.a.,0,n.a.,0,BN,4,0.000,0.000,0,0,0,850,10,4.0,4.0,2.0,0.75,2,29.13,1.78,1.06,0.72,24.90,6.76,6.11,3.64,2.47,85.48,23.21
BN,n.a.,0,n.a.,0,n.a.,0,BN,4,0.000,0.000,0,0,0,850,15,6.0,6.0,3.0,0.50,2,30.58,2.29,1.34,0.95,26.21,6.18,7.49,4.38,3.11,85.71,20.21
BN,n.a.,0,n.a.,0,n.a.,0,BN,4,0.000,0.000,0,0,0,850,20,8.0,8.0,4.0,0.38,2,20.49,1.27,0.83,0.44,16.64,4.61,6.20,4.05,2.15,81.21,22.50
BN,n.a.,0,n.a.,0,n.a.,0,BN,4,0.000,0.000,0,0,0,850,10,4.0,4.5,1.5,0.75,3,20.39,1.79,1.07,0.72,17.09,3.84,8.78,5.25,3.53,83.82,18.83
BN,n.a.,0,n.a.,0,n.a.,0,BN,4,0.000,0.000,0,0,0,850,15,6.0,6.8,2.3,0.50,3,21.07,2.32,1.43,0.89,16.05,3.87,11.01,6.79,4.22,76.17,18.37
BN,n.a.,0,n.a.,0,n.a.,0,BN,4,0.000,0.000,0,0,0,850,20,8.0,9.0,3.0,0.38,3,14.15,1.30,0.81,0.49,12.95,3.32,9.19,5.72,3.46,91.52,23.46
BN,n.a.,0,n.a.,0,n.a.,0,BN,4,0.000,0.000,0,0,0,850,10,4.0,4.8,1.2,0.75,4,14.11,1.87,1.19,0.68,12.72,2.92,13.25,8.43,4.82,90.15,20.69
BN,n.a.,0,n.a.,0,n.a.,0,BN,4,0.000,0.000,0,0,0,850,15,6.0,7.2,1.8,0.50,4,13.46,2.60,1.44,1.16,10.34,3.54,19.32,10.70,8.62,76.82,26.30
BN,n.a.,0,n.a.,0,n.a.,0,BN,4,0.000,0.000,0,0,0,850,20,8.0,9.6,2.4,0.38,4,9.56,1.26,0.75,0.51,8.92,1.73,13.18,7.85,5.33,93.31,18.10
BN,n.a.,0,n.a.,0,n.a.,0,BN,4,0.000,0.000,0,0,0,850,10,4.0,5.1,0.9,0.75,6,8.25,1.86,1.13,0.73,7.59,2.21,22.55,13.70,8.85,92.00,26.79
BN,n.a.,0,n.a.,0,n.a.,0,BN,4,0.000,0.000,0,0,0,850,15,6.0,7.7,1.3,0.50,6,8.66,4.28,1.46,2.82,4.84,1.08,49.42,16.86,32.56,55.89,12.47
BN,n.a.,0,n.a.,0,n.a.,0,BN,4,0.000,0.000,0,0,0,850,20,8.0,10.3,1.7,0.38,6,30.01,1.65,1.18,0.47,22.17,8.06,5.50,3.93,1.57,73.88,26.86
BN,n.a.,0,n.a.,0,n.a.,0,BN,4,0.000,0.000,0,0,0,850,10,7.0,2.0,1.0,0.75,2,29.76,3.68,1.67,2.01,17.36,8.06,12.37,5.61,6.75,58.33,27.08
BN,n.a.,0,n.a.,0,n.a.,0,BN,4,0.000,0.000,0,0,0,850,15,10.5,3.0,1.5,0.50,2,25.78,8.09,2.16,5.93,16.61,3.93,31.38,8.38,23.00,64.43,15.24
BN,n.a.,0,n.a.,0,n.a.,0,BN,4,0.000,0.000,0,0,0,850,20,14.0,4.0,2.0,0.38,2,21.55,1.67,1.13,0.54,14.79,5.54,7.75,5.24,2.51,68.63,25.71
BN,n.a.,0,n.a.,0,n.a.,0,BN,4,0.000,0.000,0,0,0,850,10,7.0,2.3,0.8,0.75,3,18.77,6.26,1.99,4.27,10.74,2.40,33.35,10.60,22.75,57.22,12.79
BN,n.a.,0,n.a.,0,n.a.,0,BN,4,0.000,0.000,0,0,0,850,15,10.5,3.4,1.1,0.50,3,12.67,6.98,2.29,4.69,8.18,0.90,55.09,18.07,37.02,64.56,7.10
BN,n.a.,0,n.a.,0,n.a.,0,BN,4,0.000,0.000,0,0,0,850,20,14.0,4.5,1.5,0.38,3,14.13,1.67,1.13,0.54,12.08,3.52,11.82,8.00,3.82,85.49,24.91
BN,n.a.,0,n.a.,0,n.a.,0,BN,4,0.000,0.000,0,0,0,850,10,7.0,2.4,0.6,0.75,4,12.15,5.42,1.64,3.78,6.72,1.13,44.61,13.50,31.11,55.31,9.30
BN,n.a.,0,n.a.,0,n.a.,0,BN,4,0.000,0.000,0,0,0,850,15,10.5,3.6,0.9,0.50,4,8.59,4.25,1.64,2.61,4.18,0.40,49.48,19.09,30.38,48.66,4.66
BN,n.a.,0,n.a.,0,n.a.,0,BN,4,0.000,0.000,0,0,0,850,20,14.0,4.8,1.2,0.38,4,9.52,2.89,1.06,1.83,5.94,1.46,30.36,11.13,19.22,62.39,15.34
BN,n.a.,0,n.a.,0,n.a.,0,BN,4,0.000,0.000,0,0,0,850,10,7.0,2.6,0.4,0.75,6,5.93,2.68,1.18,1.50,2.93,0.29,45.19,19.90,25.30,49.41,4.89
BN,n.a.,0,n.a.,0,n.a.,0,BN,4,0.000,0.000,0,0,0,850,15,10.5,3.9,0.6,0.50,6,4.21,2.50,1.18,1.32,2.24,0.19,59.38,28.03,31.35,53.21,4.51
BN,n.a.,0,n.a.,0,n.a.,0,BN,4,0.000,0.000,0,0,0,850,20,14.0,5.1,0.9,0.38,6,31.04,6.51,0.76,5.75,28.51,6.37,20.97,2.45,18.52,91.85,20.52
BN,n.a.,0,n.a.,0,n.a.,0,BN,4,0.000,0.000,0,0,0,800,10,1.5,5.7,2.8,0.75,2,28.10,2.76,1.62,1.14,24.05,7.36,9.82,5.77,4.06,85.59,26.19
BN,n.a.,0,n.a.,0,n.a.,0,BN,4,0.000,0.000,0,0,0,800,15,2.3,8.5,4.3,0.50,2,28.28,2.97,1.92,1.05,24.75,6.82,10.50,6.79,3.71,87.52,24.12
BN,n.a.,0,n.a.,0,n.a.,0,BN,4,0.000,0.000,0,0,0,800,20,3.0,11.3,5.7,0.38,2,20.43,1.93,1.33,0.60,15.36,4.90,9.45,6.51,2.94,75.18,23.98
BN,n.a.,0,n.a.,0,n.a.,0,BN,4,0.000,0.000,0,0,0,800,10,1.5,6.4,2.1,0.75,3,17.78,2.62,1.82,0.80,15.75,4.62,14.74,10.24,4.50,88.58,25.98
BN,n.a.,0,n.a.,0,n.a.,0,BN,4,0.000,0.000,0,0,0,800,15,2.3,9.6,3.2,0.50,3,18.72,4.39,2.05,2.34,12.58,4.66,23.45,10.95,12.50,67.20,24.89
BN,n.a.,0,n.a.,0,n.a.,0,BN,4,0.000,0.000,0,0,0,800,20,3.0,12.8,4.3,0.38,3,14.14,2.01,1.37,0.64,11.97,3.31,14.21,9.69,4.53,84.65,23.41
BN,n.a.,0,n.a.,0,n.a.,0,BN,4,0.000,0.000,0,0,0,800,10,1.5,6.8,1.7,0.75,4,13.30,2.95,1.78,1.17,9.85,3.99,22.18,13.38,8.80,74.06,30.00
BN,n.a.,0,n.a.,0,n.a.,0,BN,4,0.000,0.000,0,0,0,800,15,2.3,10.2,2.6,0.50,4,11.80,7.01,2.24,4.77,7.36,1.41,59.41,18.98,40.42,62.37,11.95
BN,n.a.,0,n.a.,0,n.a.,0,BN,4,0.000,0.000,0,0,0,800,20,3.0,13.6,3.4,0.38,4,10.29,1.95,1.30,0.65,8.05,2.20,18.95,12.63,6.32,78.23,21.38
BN,n.a.,0,n.a.,0,n.a.,0,BN,4,0.000,0.000,0,0,0,800,10,1.5,7.3,1.2,0.75,6,5.67,5.16,1.82,3.34,4.40,0.80,91.01,32.10,58.91,77.60,14.11
BN,n.a.,0,n.a.,0,n.a.,0,BN,4,0.000,0.000,0,0,0,800,15,2.3,10.9,1.8,0.50,6,4.85,4.42,1.79,2.63,2.99,0.32,91.13,36.91,54.23,61.65,6.60
BN,n.a.,0,n.a.,0,n.a.,0,BN,4,0.000,0.000,0,0,0,800,20,3.0,14.6,2.4,0.38,6,28.53,2.00,1.50,0.50,22.66,8.31,7.01,5.26,1.75,79.43,29.13
BN,n.a.,0,n.a.,0,n.a.,0,BN,4,0.000,0.000,0,0,0,800,10,4.0,4.0,2.0,0.75,2,28.03,3.05,1.91,1.14,20.48,8.44,10.88,6.81,4.07,73.06,30.11
