Repository: ur-whitelab/BO-LIFT

# 🤖 BO-LIFT: Bayesian Optimization using in-context learning
BO-LIFT does regression with uncertainties using frozen Large Language Models by using token probabilities.
It uses LangChain to select examples to create in-context learning prompts from training data.
By selecting examples, it can consider more training data than it fits in the model's context window.
Being able to predict uncertainty, allow the employment of interesting techniques such as Bayesian Optimization.

## Usage 💻

You need to set up your OpenAI API key in order to use BO-LIFT.
You can do that using the `os` Python library:

```py
import os
os.environ["OPENAI_API_KEY"] = "<your-key-here>"
```

File: paper/dataset/oxidative_methane_coupling.csv (part 34 of 46)
Name,M1,M1_atom_number,M2,M2_atom_number,M3,M3_atom_number,Support ,Support_ID,M2_mol,M3_mol,M1_mol%,M2_mol%,M3_mol%,Temp,Total_flow,Ar_flow,CH4_flow,O2_flow,CT,CH4/O2,CH4_conv,C2y,C2H6y,C2H4y,COy,CO2y,C2s,C2H6s,C2H4s,COs,CO2s
BN,n.a.,0,n.a.,0,n.a.,0,BN,4,0.000,0.000,0,0,0,800,15,6.0,6.0,3.0,0.50,2,25.96,7.98,2.28,5.70,16.82,5.58,30.74,8.78,21.96,64.79,21.49
BN,n.a.,0,n.a.,0,n.a.,0,BN,4,0.000,0.000,0,0,0,800,20,8.0,8.0,4.0,0.38,2,18.95,2.17,1.60,0.57,15.04,5.33,11.45,8.44,3.01,79.37,28.13
BN,n.a.,0,n.a.,0,n.a.,0,BN,4,0.000,0.000,0,0,0,800,10,4.0,4.5,1.5,0.75,3,17.35,6.87,2.11,4.76,10.62,3.05,39.60,12.16,27.44,61.21,17.58
BN,n.a.,0,n.a.,0,n.a.,0,BN,4,0.000,0.000,0,0,0,800,15,6.0,6.8,2.3,0.50,3,14.40,7.55,2.42,5.13,8.54,0.99,52.43,16.81,35.63,59.31,6.88
BN,n.a.,0,n.a.,0,n.a.,0,BN,4,0.000,0.000,0,0,0,800,20,8.0,9.0,3.0,0.38,3,13.31,2.28,1.52,0.76,10.05,4.67,17.13,11.42,5.71,75.51,35.09
BN,n.a.,0,n.a.,0,n.a.,0,BN,4,0.000,0.000,0,0,0,800,10,4.0,4.8,1.2,0.75,4,9.96,6.36,2.04,4.32,6.60,0.88,63.86,20.48,43.37,66.27,8.84
BN,n.a.,0,n.a.,0,n.a.,0,BN,4,0.000,0.000,0,0,0,800,15,6.0,7.2,1.8,0.50,4,6.07,5.41,2.17,3.24,4.23,0.40,89.13,35.75,53.38,69.69,6.59
BN,n.a.,0,n.a.,0,n.a.,0,BN,4,0.000,0.000,0,0,0,800,20,8.0,9.6,2.4,0.38,4,6.78,4.35,1.50,2.85,4.72,0.87,64.16,22.12,42.04,69.62,12.83
BN,n.a.,0,n.a.,0,n.a.,0,BN,4,0.000,0.000,0,0,0,800,10,4.0,5.1,0.9,0.75,6,7.20,3.90,1.60,2.30,2.96,0.35,54.17,22.22,31.94,41.11,4.86
BN,n.a.,0,n.a.,0,n.a.,0,BN,4,0.000,0.000,0,0,0,800,15,6.0,7.7,1.3,0.50,6,5.15,3.00,1.44,1.56,1.97,0.19,58.25,27.96,30.29,38.25,3.69
BN,n.a.,0,n.a.,0,n.a.,0,BN,4,0.000,0.000,0,0,0,800,20,8.0,10.3,1.7,0.38,6,25.72,7.62,2.11,5.51,16.76,3.99,29.63,8.20,21.42,65.16,15.51
BN,n.a.,0,n.a.,0,n.a.,0,BN,4,0.000,0.000,0,0,0,800,10,7.0,2.0,1.0,0.75,2,17.74,6.74,2.23,4.51,9.48,0.95,37.99,12.57,25.42,53.44,5.36
BN,n.a.,0,n.a.,0,n.a.,0,BN,4,0.000,0.000,0,0,0,800,15,10.5,3.0,1.5,0.50,2,10.82,5.51,2.42,3.09,6.62,0.52,50.92,22.37,28.56,61.18,4.81
BN,n.a.,0,n.a.,0,n.a.,0,BN,4,0.000,0.000,0,0,0,800,20,14.0,4.0,2.0,0.38,2,13.36,6.15,2.01,4.14,8.28,0.95,46.03,15.04,30.99,61.98,7.11
BN,n.a.,0,n.a.,0,n.a.,0,BN,4,0.000,0.000,0,0,0,800,10,7.0,2.3,0.8,0.75,3,6.51,3.97,1.79,2.18,4.29,0.33,60.98,27.50,33.49,65.90,5.07
BN,n.a.,0,n.a.,0,n.a.,0,BN,4,0.000,0.000,0,0,0,800,15,10.5,3.4,1.1,0.50,3,6.51,3.04,1.64,1.40,3.25,0.22,46.70,25.19,21.51,49.92,3.38
BN,n.a.,0,n.a.,0,n.a.,0,BN,4,0.000,0.000,0,0,0,800,20,14.0,4.5,1.5,0.38,3,7.22,4.19,1.70,2.49,4.86,0.42,58.03,23.55,34.49,67.31,5.82
BN,n.a.,0,n.a.,0,n.a.,0,BN,4,0.000,0.000,0,0,0,800,10,7.0,2.4,0.6,0.75,4,4.40,2.56,1.35,1.21,2.80,0.19,58.18,30.68,27.50,63.64,4.32
BN,n.a.,0,n.a.,0,n.a.,0,BN,4,0.000,0.000,0,0,0,800,15,10.5,3.6,0.9,0.50,4,4.21,2.02,1.22,0.80,2.03,0.16,47.98,28.98,19.00,48.22,3.80
BN,n.a.,0,n.a.,0,n.a.,0,BN,4,0.000,0.000,0,0,0,800,20,14.0,4.8,1.2,0.38,4,5.35,2.37,1.18,1.19,2.78,0.19,44.30,22.06,22.24,51.96,3.55
BN,n.a.,0,n.a.,0,n.a.,0,BN,4,0.000,0.000,0,0,0,800,10,7.0,2.6,0.4,0.75,6,3.43,1.53,0.90,0.63,1.78,0.12,44.61,26.24,18.37,51.90,3.50
BN,n.a.,0,n.a.,0,n.a.,0,BN,4,0.000,0.000,0,0,0,800,15,10.5,3.9,0.6,0.50,6,2.82,1.10,0.75,0.35,1.62,0.10,39.01,26.60,12.41,57.45,3.55
BN,n.a.,0,n.a.,0,n.a.,0,BN,4,0.000,0.000,0,0,0,800,20,14.0,5.1,0.9,0.38,6,32.25,6.88,0.99,5.89,26.00,6.41,21.33,3.07,18.26,80.62,19.88
BN,n.a.,0,n.a.,0,n.a.,0,BN,4,0.000,0.000,0,0,0,775,10,1.5,5.7,2.8,0.75,2,30.15,2.89,2.07,0.82,21.09,8.08,9.59,6.87,2.72,69.95,26.80
BN,n.a.,0,n.a.,0,n.a.,0,BN,4,0.000,0.000,0,0,0,775,15,2.3,8.5,4.3,0.50,2,28.61,5.84,2.29,3.55,18.02,6.73,20.41,8.00,12.41,62.98,23.52
BN,n.a.,0,n.a.,0,n.a.,0,BN,4,0.000,0.000,0,0,0,775,20,3.0,11.3,5.7,0.38,2,18.92,2.43,1.80,0.63,14.35,5.38,12.84,9.51,3.33,75.85,28.44
BN,n.a.,0,n.a.,0,n.a.,0,BN,4,0.000,0.000,0,0,0,775,10,1.5,6.4,2.1,0.75,3,18.85,4.59,2.09,2.50,10.70,5.54,24.35,11.09,13.26,56.76,29.39
BN,n.a.,0,n.a.,0,n.a.,0,BN,4,0.000,0.000,0,0,0,775,15,2.3,9.6,3.2,0.50,3,15.81,8.02,2.61,5.41,9.99,1.59,50.73,16.51,34.22,63.19,10.06
BN,n.a.,0,n.a.,0,n.a.,0,BN,4,0.000,0.000,0,0,0,775,20,3.0,12.8,4.3,0.38,3,15.70,2.44,1.75,0.69,10.35,4.15,15.54,11.15,4.39,65.92,26.43
BN,n.a.,0,n.a.,0,n.a.,0,BN,4,0.000,0.000,0,0,0,775,10,1.5,6.8,1.7,0.75,4,7.53,6.99,2.38,4.61,7.12,1.23,92.83,31.61,61.22,94.56,16.33
BN,n.a.,0,n.a.,0,n.a.,0,BN,4,0.000,0.000,0,0,0,775,15,2.3,10.2,2.6,0.50,4,11.11,5.93,2.37,3.56,4.71,0.47,53.38,21.33,32.04,42.39,4.23
BN,n.a.,0,n.a.,0,n.a.,0,BN,4,0.000,0.000,0,0,0,775,20,3.0,13.6,3.4,0.38,4,8.35,5.01,1.74,3.27,4.89,0.97,60.00,20.84,39.16,58.56,11.62
BN,n.a.,0,n.a.,0,n.a.,0,BN,4,0.000,0.000,0,0,0,775,10,1.5,7.3,1.2,0.75,6,7.05,4.12,1.78,2.34,2.63,0.31,58.44,25.25,33.19,37.30,4.40
BN,n.a.,0,n.a.,0,n.a.,0,BN,4,0.000,0.000,0,0,0,775,15,2.3,10.9,1.8,0.50,6,4.94,3.10,1.56,1.54,1.69,0.16,62.75,31.58,31.17,34.21,3.24
BN,n.a.,0,n.a.,0,n.a.,0,BN,4,0.000,0.000,0,0,0,775,20,3.0,14.6,2.4,0.38,6,26.55,2.70,1.94,0.76,18.66,10.80,10.17,7.31,2.86,70.28,40.68
BN,n.a.,0,n.a.,0,n.a.,0,BN,4,0.000,0.000,0,0,0,775,10,4.0,4.0,2.0,0.75,2,25.84,8.59,2.41,6.18,16.90,4.94,33.24,9.33,23.92,65.40,19.12
BN,n.a.,0,n.a.,0,n.a.,0,BN,4,0.000,0.000,0,0,0,775,15,6.0,6.0,3.0,0.50,2,20.32,8.89,2.80,6.09,14.49,1.83,43.75,13.78,29.97,71.31,9.01
BN,n.a.,0,n.a.,0,n.a.,0,BN,4,0.000,0.000,0,0,0,775,20,8.0,8.0,4.0,0.38,2,17.50,5.82,1.93,3.89,10.54,4.17,33.26,11.03,22.23,60.23,23.83
BN,n.a.,0,n.a.,0,n.a.,0,BN,4,0.000,0.000,0,0,0,775,10,4.0,4.5,1.5,0.75,3,11.47,7.11,2.44,4.67,8.18,0.88,61.99,21.27,40.71,71.32,7.67
BN,n.a.,0,n.a.,0,n.a.,0,BN,4,0.000,0.000,0,0,0,775,15,6.0,6.8,2.3,0.50,3,8.34,5.31,2.24,3.07,4.99,0.39,63.67,26.86,36.81,59.83,4.68
BN,n.a.,0,n.a.,0,n.a.,0,BN,4,0.000,0.000,0,0,0,775,20,8.0,9.0,3.0,0.38,3,8.92,6.46,2.13,4.33,7.55,1.05,72.42,23.88,48.54,84.64,11.77
BN,n.a.,0,n.a.,0,n.a.,0,BN,4,0.000,0.000,0,0,0,775,10,4.0,4.8,1.2,0.75,4,5.19,4.78,2.00,2.78,3.90,0.36,92.10,38.54,53.56,75.14,6.94
BN,n.a.,0,n.a.,0,n.a.,0,BN,4,0.000,0.000,0,0,0,775,15,6.0,7.2,1.8,0.50,4,6.20,3.50,1.78,1.72,2.50,0.20,56.45,28.71,27.74,40.32,3.23
BN,n.a.,0,n.a.,0,n.a.,0,BN,4,0.000,0.000,0,0,0,775,20,8.0,9.6,2.4,0.38,4,6.89,3.73,1.65,2.08,2.90,0.26,54.14,23.95,30.19,42.09,3.77
BN,n.a.,0,n.a.,0,n.a.,0,BN,4,0.000,0.000,0,0,0,775,10,4.0,5.1,0.9,0.75,6,4.38,2.44,1.31,1.13,1.79,0.14,55.71,29.91,25.80,40.87,3.20
BN,n.a.,0,n.a.,0,n.a.,0,BN,4,0.000,0.000,0,0,0,775,15,6.0,7.7,1.3,0.50,6,3.08,1.85,1.07,0.78,1.13,0.09,60.06,34.74,25.32,36.69,2.92
BN,n.a.,0,n.a.,0,n.a.,0,BN,4,0.000,0.000,0,0,0,775,20,8.0,10.3,1.7,0.38,6,18.22,7.44,2.47,4.97,11.86,1.33,40.83,13.56,27.28,65.09,7.30
BN,n.a.,0,n.a.,0,n.a.,0,BN,4,0.000,0.000,0,0,0,775,10,7.0,2.0,1.0,0.75,2,10.44,5.15,2.33,2.82,6.73,0.52,49.33,22.32,27.01,64.46,4.98
BN,n.a.,0,n.a.,0,n.a.,0,BN,4,0.000,0.000,0,0,0,775,15,10.5,3.0,1.5,0.50,2,4.62,3.62,1.96,1.66,4.13,0.26,78.35,42.42,35.93,89.39,5.63
BN,n.a.,0,n.a.,0,n.a.,0,BN,4,0.000,0.000,0,0,0,775,20,14.0,4.0,2.0,0.38,2,7.12,4.30,1.92,2.38,4.98,0.37,60.39,26.97,33.43,69.94,5.20
BN,n.a.,0,n.a.,0,n.a.,0,BN,4,0.000,0.000,0,0,0,775,10,7.0,2.3,0.8,0.75,3,4.33,2.52,1.46,1.06,3.03,0.22,58.20,33.72,24.48,69.98,5.08
BN,n.a.,0,n.a.,0,n.a.,0,BN,4,0.000,0.000,0,0,0,775,15,10.5,3.4,1.1,0.50,3,2.99,1.54,1.03,0.51,2.09,0.15,51.51,34.45,17.06,69.90,5.02
BN,n.a.,0,n.a.,0,n.a.,0,BN,4,0.000,0.000,0,0,0,775,20,14.0,4.5,1.5,0.38,3,3.46,2.72,1.47,1.25,3.03,0.22,78.61,42.49,36.13,87.57,6.36
BN,n.a.,0,n.a.,0,n.a.,0,BN,4,0.000,0.000,0,0,0,775,10,7.0,2.4,0.6,0.75,4,3.12,1.34,0.83,0.51,2.01,0.14,42.95,26.60,16.35,64.42,4.49
BN,n.a.,0,n.a.,0,n.a.,0,BN,4,0.000,0.000,0,0,0,775,15,10.5,3.6,0.9,0.50,4,2.06,1.11,0.75,0.36,1.51,0.13,53.88,36.41,17.48,73.30,6.31
BN,n.a.,0,n.a.,0,n.a.,0,BN,4,0.000,0.000,0,0,0,775,20,14.0,4.8,1.2,0.38,4,3.75,1.48,0.94,0.54,2.15,0.12,39.47,25.07,14.40,57.33,3.20
BN,n.a.,0,n.a.,0,n.a.,0,BN,4,0.000,0.000,0,0,0,775,10,7.0,2.6,0.4,0.75,6,2.34,0.72,0.50,0.22,1.54,0.08,30.77,21.37,9.40,65.81,3.42
BN,n.a.,0,n.a.,0,n.a.,0,BN,4,0.000,0.000,0,0,0,775,15,10.5,3.9,0.6,0.50,6,1.94,0.69,0.49,0.20,1.17,0.08,35.57,25.26,10.31,60.31,4.12
BN,n.a.,0,n.a.,0,n.a.,0,BN,4,0.000,0.000,0,0,0,775,20,14.0,5.1,0.9,0.38,6,32.67,6.95,1.16,5.79,24.69,6.55,21.27,3.55,17.72,75.57,20.05
BN,n.a.,0,n.a.,0,n.a.,0,BN,4,0.000,0.000,0,0,0,700,10,1.5,5.7,2.8,0.75,2,16.92,7.46,2.82,4.64,13.57,1.69,44.09,16.67,27.42,80.20,9.99
BN,n.a.,0,n.a.,0,n.a.,0,BN,4,0.000,0.000,0,0,0,700,15,2.3,8.5,4.3,0.50,2,8.52,5.33,2.63,2.70,7.27,0.56,62.56,30.87,31.69,85.33,6.57
BN,n.a.,0,n.a.,0,n.a.,0,BN,4,0.000,0.000,0,0,0,700,20,3.0,11.3,5.7,0.38,2,11.27,6.12,2.50,3.62,8.50,0.88,54.30,22.18,32.12,75.42,7.81
BN,n.a.,0,n.a.,0,n.a.,0,BN,4,0.000,0.000,0,0,0,700,10,1.5,6.4,2.1,0.75,3,3.91,3.76,2.05,1.71,3.62,0.26,96.16,52.43,43.73,92.58,6.65
BN,n.a.,0,n.a.,0,n.a.,0,BN,4,0.000,0.000,0,0,0,700,15,2.3,9.6,3.2,0.50,3,2.65,2.36,1.47,0.89,1.98,0.13,89.06,55.47,33.58,74.72,4.91
BN,n.a.,0,n.a.,0,n.a.,0,BN,4,0.000,0.000,0,0,0,700,20,3.0,12.8,4.3,0.38,3,5.17,3.72,1.92,1.80,3.43,0.26,71.95,37.14,34.82,66.34,5.03
BN,n.a.,0,n.a.,0,n.a.,0,BN,4,0.000,0.000,0,0,0,700,10,1.5,6.8,1.7,0.75,4,3.92,2.18,1.31,0.87,1.61,0.13,55.61,33.42,22.19,41.07,3.32
BN,n.a.,0,n.a.,0,n.a.,0,BN,4,0.000,0.000,0,0,0,700,15,2.3,10.2,2.6,0.50,4,2.49,1.40,0.90,0.50,0.99,0.09,56.22,36.14,20.08,39.76,3.61
BN,n.a.,0,n.a.,0,n.a.,0,BN,4,0.000,0.000,0,0,0,700,20,3.0,13.6,3.4,0.38,4,3.09,1.75,1.06,0.69,1.22,0.10,56.63,34.30,22.33,39.48,3.24
BN,n.a.,0,n.a.,0,n.a.,0,BN,4,0.000,0.000,0,0,0,700,10,1.5,7.3,1.2,0.75,6,1.82,1.01,0.63,0.38,0.75,0.07,55.49,34.62,20.88,41.21,3.85
BN,n.a.,0,n.a.,0,n.a.,0,BN,4,0.000,0.000,0,0,0,700,15,2.3,10.9,1.8,0.50,6,1.25,0.69,0.44,0.25,0.51,0.05,55.20,35.20,20.00,40.80,4.00
BN,n.a.,0,n.a.,0,n.a.,0,BN,4,0.000,0.000,0,0,0,700,20,3.0,14.6,2.4,0.38,6,13.01,6.50,2.66,3.84,11.11,1.14,49.96,20.45,29.52,85.40,8.76
BN,n.a.,0,n.a.,0,n.a.,0,BN,4,0.000,0.000,0,0,0,700,10,4.0,4.0,2.0,0.75,2,8.16,3.56,1.99,1.57,4.28,0.31,43.63,24.39,19.24,52.45,3.80
BN,n.a.,0,n.a.,0,n.a.,0,BN,4,0.000,0.000,0,0,0,700,15,6.0,6.0,3.0,0.50,2,4.73,2.11,1.40,0.71,2.44,0.18,44.61,29.60,15.01,51.59,3.81
BN,n.a.,0,n.a.,0,n.a.,0,BN,4,0.000,0.000,0,0,0,700,20,8.0,8.0,4.0,0.38,2,6.74,3.20,1.79,1.41,3.30,0.24,47.48,26.56,20.92,48.96,3.56
BN,n.a.,0,n.a.,0,n.a.,0,BN,4,0.000,0.000,0,0,0,700,10,4.0,4.5,1.5,0.75,3,3.26,1.61,1.08,0.53,1.51,0.13,49.39,33.13,16.26,46.32,3.99
BN,n.a.,0,n.a.,0,n.a.,0,BN,4,0.000,0.000,0,0,0,700,15,6.0,6.8,2.3,0.50,3,2.01,1.00,0.67,0.33,0.91,0.10,49.75,33.33,16.42,45.27,4.98
BN,n.a.,0,n.a.,0,n.a.,0,BN,4,0.000,0.000,0,0,0,700,20,8.0,9.0,3.0,0.38,3,3.72,1.76,1.13,0.63,1.81,0.14,47.31,30.38,16.94,48.66,3.76
BN,n.a.,0,n.a.,0,n.a.,0,BN,4,0.000,0.000,0,0,0,700,10,4.0,4.8,1.2,0.75,4,1.95,0.98,0.67,0.31,0.89,0.08,50.26,34.36,15.90,45.64,4.10
BN,n.a.,0,n.a.,0,n.a.,0,BN,4,0.000,0.000,0,0,0,700,15,6.0,7.2,1.8,0.50,4,1.41,0.64,0.46,0.18,0.69,0.08,45.39,32.62,12.77,48.94,5.67
BN,n.a.,0,n.a.,0,n.a.,0,BN,4,0.000,0.000,0,0,0,700,20,8.0,9.6,2.4,0.38,4,1.78,0.80,0.51,0.29,0.90,0.07,44.94,28.65,16.29,50.56,3.93
BN,n.a.,0,n.a.,0,n.a.,0,BN,4,0.000,0.000,0,0,0,700,10,4.0,5.1,0.9,0.75,6,1.26,0.49,0.35,0.14,0.72,0.05,38.89,27.78,11.11,57.14,3.97
BN,n.a.,0,n.a.,0,n.a.,0,BN,4,0.000,0.000,0,0,0,700,15,6.0,7.7,1.3,0.50,6,0.93,0.48,0.32,0.16,0.40,0.05,51.61,34.41,17.20,43.01,5.38
BN,n.a.,0,n.a.,0,n.a.,0,BN,4,0.000,0.000,0,0,0,700,20,8.0,10.3,1.7,0.38,6,4.18,1.49,1.18,0.31,2.47,0.22,35.65,28.23,7.42,59.09,5.26
BN,n.a.,0,n.a.,0,n.a.,0,BN,4,0.000,0.000,0,0,0,700,10,7.0,2.0,1.0,0.75,2,2.75,0.89,0.57,0.32,1.68,0.19,32.36,20.73,11.64,61.09,6.91
BN,n.a.,0,n.a.,0,n.a.,0,BN,4,0.000,0.000,0,0,0,700,15,10.5,3.0,1.5,0.50,2,2.45,0.53,0.50,0.03,1.75,0.16,21.63,20.41,1.22,71.43,6.53
BN,n.a.,0,n.a.,0,n.a.,0,BN,4,0.000,0.000,0,0,0,700,20,14.0,4.0,2.0,0.38,2,2.61,0.74,0.54,0.20,1.74,0.13,28.35,20.69,7.66,66.67,4.98
BN,n.a.,0,n.a.,0,n.a.,0,BN,4,0.000,0.000,0,0,0,700,10,7.0,2.3,0.8,0.75,3,1.88,0.49,0.42,0.07,1.27,0.11,26.06,22.34,3.72,67.55,5.85
BN,n.a.,0,n.a.,0,n.a.,0,BN,4,0.000,0.000,0,0,0,700,15,10.5,3.4,1.1,0.50,3,1.56,0.39,0.30,0.09,1.25,0.09,25.00,19.23,5.77,80.13,5.77
BN,n.a.,0,n.a.,0,n.a.,0,BN,4,0.000,0.000,0,0,0,700,20,14.0,4.5,1.5,0.38,3,2.06,0.49,0.41,0.08,1.45,0.13,23.79,19.90,3.88,70.39,6.31
BN,n.a.,0,n.a.,0,n.a.,0,BN,4,0.000,0.000,0,0,0,700,10,7.0,2.4,0.6,0.75,4,1.74,0.32,0.29,0.03,1.34,0.08,18.39,16.67,1.72,77.01,4.60
BN,n.a.,0,n.a.,0,n.a.,0,BN,4,0.000,0.000,0,0,0,700,15,10.5,3.6,0.9,0.50,4,1.39,0.22,0.22,0.00,1.10,0.08,15.83,15.83,0.00,79.14,5.76
BN,n.a.,0,n.a.,0,n.a.,0,BN,4,0.000,0.000,0,0,0,700,20,14.0,4.8,1.2,0.38,4,1.87,0.31,0.29,0.02,1.47,0.09,16.58,15.51,1.07,78.61,4.81
BN,n.a.,0,n.a.,0,n.a.,0,BN,4,0.000,0.000,0,0,0,700,10,7.0,2.6,0.4,0.75,6,1.46,0.22,0.22,0.00,1.19,0.06,15.07,15.07,0.00,81.51,4.11
BN,n.a.,0,n.a.,0,n.a.,0,BN,4,0.000,0.000,0,0,0,700,15,10.5,3.9,0.6,0.50,6,1.22,0.19,0.17,0.02,0.99,0.04,15.57,13.93,1.64,81.15,3.28
BN,n.a.,0,n.a.,0,n.a.,0,BN,4,0.000,0.000,0,0,0,700,20,14.0,5.1,0.9,0.38,6,32.27,6.88,1.94,4.94,22.96,6.34,21.32,6.01,15.31,71.15,19.65
BN,n.a.,0,n.a.,0,n.a.,0,BN,4,0.000,0.000,0,0,0,750,10,1.5,5.7,2.8,0.75,2,27.44,6.58,2.33,4.25,16.17,7.42,23.98,8.49,15.49,58.93,27.04
BN,n.a.,0,n.a.,0,n.a.,0,BN,4,0.000,0.000,0,0,0,750,15,2.3,8.5,4.3,0.50,2,24.67,8.92,2.81,6.11,16.81,2.84,36.16,11.39,24.77,68.14,11.51
BN,n.a.,0,n.a.,0,n.a.,0,BN,4,0.000,0.000,0,0,0,750,20,3.0,11.3,5.7,0.38,2,19.65,3.97,2.03,1.94,10.38,5.97,20.20,10.33,9.87,52.82,30.38
BN,n.a.,0,n.a.,0,n.a.,0,BN,4,0.000,0.000,0,0,0,750,10,1.5,6.4,2.1,0.75,3,13.20,7.77,2.68,5.09,10.02,1.39,58.86,20.30,38.56,75.91,10.53
BN,n.a.,0,n.a.,0,n.a.,0,BN,4,0.000,0.000,0,0,0,750,15,2.3,9.6,3.2,0.50,3,8.80,6.15,2.60,3.55,6.15,0.55,69.89,29.55,40.34,69.89,6.25
BN,n.a.,0,n.a.,0,n.a.,0,BN,4,0.000,0.000,0,0,0,750,20,3.0,12.8,4.3,0.38,3,12.33,6.64,2.25,4.39,7.96,1.50,53.85,18.25,35.60,64.56,12.17
BN,n.a.,0,n.a.,0,n.a.,0,BN,4,0.000,0.000,0,0,0,750,10,1.5,6.8,1.7,0.75,4,10.34,5.45,2.36,3.09,4.45,0.45,52.71,22.82,29.88,43.04,4.35
BN,n.a.,0,n.a.,0,n.a.,0,BN,4,0.000,0.000,0,0,0,750,15,2.3,10.2,2.6,0.50,4,6.90,3.87,1.96,1.91,2.80,0.23,56.09,28.41,27.68,40.58,3.33
BN,n.a.,0,n.a.,0,n.a.,0,BN,4,0.000,0.000,0,0,0,750,20,3.0,13.6,3.4,0.38,4,4.93,4.22,1.81,2.41,3.23,0.31,85.60,36.71,48.88,65.52,6.29
BN,n.a.,0,n.a.,0,n.a.,0,BN,4,0.000,0.000,0,0,0,750,10,1.5,7.3,1.2,0.75,6,4.54,2.78,1.47,1.31,1.60,0.15,61.23,32.38,28.85,35.24,3.30
BN,n.a.,0,n.a.,0,n.a.,0,BN,4,0.000,0.000,0,0,0,750,15,2.3,10.9,1.8,0.50,6,3.08,1.91,1.11,0.80,1.07,0.09,62.01,36.04,25.97,34.74,2.92
BN,n.a.,0,n.a.,0,n.a.,0,BN,4,0.000,0.000,0,0,0,750,20,3.0,14.6,2.4,0.38,6,25.17,7.49,2.31,5.18,15.90,7.13,29.76,9.18,20.58,63.17,28.33
BN,n.a.,0,n.a.,0,n.a.,0,BN,4,0.000,0.000,0,0,0,750,10,4.0,4.0,2.0,0.75,2,19.17,8.35,2.79,5.56,14.15,1.76,43.56,14.55,29.00,73.81,9.18
BN,n.a.,0,n.a.,0,n.a.,0,BN,4,0.000,0.000,0,0,0,750,15,6.0,6.0,3.0,0.50,2,12.25,7.07,2.80,4.27,9.23,0.83,57.71,22.86,34.86,75.35,6.78
BN,n.a.,0,n.a.,0,n.a.,0,BN,4,0.000,0.000,0,0,0,750,20,8.0,8.0,4.0,0.38,2,16.09,7.44,2.29,5.15,11.21,2.11,46.24,14.23,32.01,69.67,13.11
BN,n.a.,0,n.a.,0,n.a.,0,BN,4,0.000,0.000,0,0,0,750,10,4.0,4.5,1.5,0.75,3,10.69,6.65,2.46,4.19,7.25,0.73,62.21,23.01,39.20,67.82,6.83
BN,n.a.,0,n.a.,0,n.a.,0,BN,4,0.000,0.000,0,0,0,750,15,6.0,6.8,2.3,0.50,3,7.14,5.49,2.38,3.11,4.98,0.42,76.89,33.33,43.56,69.75,5.88
BN,n.a.,0,n.a.,0,n.a.,0,BN,4,0.000,0.000,0,0,0,750,20,8.0,9.0,3.0,0.38,3,11.32,6.03,1.95,4.08,8.00,1.75,53.27,17.23,36.04,70.67,15.46
BN,n.a.,0,n.a.,0,n.a.,0,BN,4,0.000,0.000,0,0,0,750,10,4.0,4.8,1.2,0.75,4,6.91,5.90,2.19,3.71,5.38,0.59,85.38,31.69,53.69,77.86,8.54
BN,n.a.,0,n.a.,0,n.a.,0,BN,4,0.000,0.000,0,0,0,750,15,6.0,7.2,1.8,0.50,4,9.24,4.98,2.12,2.86,3.92,0.35,53.90,22.94,30.95,42.42,3.79
BN,n.a.,0,n.a.,0,n.a.,0,BN,4,0.000,0.000,0,0,0,750,20,8.0,9.6,2.4,0.38,4,5.72,4.12,1.47,2.65,4.69,1.01,72.03,25.70,46.33,81.99,17.66
BN,n.a.,0,n.a.,0,n.a.,0,BN,4,0.000,0.000,0,0,0,750,10,4.0,5.1,0.9,0.75,6,8.07,4.24,1.64,2.60,3.45,0.38,52.54,20.32,32.22,42.75,4.71
BN,n.a.,0,n.a.,0,n.a.,0,BN,4,0.000,0.000,0,0,0,750,15,6.0,7.7,1.3,0.50,6,6.70,3.77,1.65,2.12,2.68,0.26,56.27,24.63,31.64,40.00,3.88
BN,n.a.,0,n.a.,0,n.a.,0,BN,4,0.000,0.000,0,0,0,750,20,8.0,10.3,1.7,0.38,6,27.12,2.66,1.66,1.00,16.34,11.09,9.81,6.12,3.69,60.25,40.89
BN,n.a.,0,n.a.,0,n.a.,0,BN,4,0.000,0.000,0,0,0,750,10,7.0,2.0,1.0,0.75,2,27.57,7.71,2.17,5.54,16.65,3.86,27.97,7.87,20.09,60.39,14.00
BN,n.a.,0,n.a.,0,n.a.,0,BN,4,0.000,0.000,0,0,0,750,15,10.5,3.0,1.5,0.50,2,24.15,8.84,2.54,6.30,15.76,1.97,36.60,10.52,26.09,65.26,8.16
BN,n.a.,0,n.a.,0,n.a.,0,BN,4,0.000,0.000,0,0,0,750,20,14.0,4.0,2.0,0.38,2,18.56,1.89,1.28,0.61,14.78,5.44,10.18,6.90,3.29,79.63,29.31
BN,n.a.,0,n.a.,0,n.a.,0,BN,4,0.000,0.000,0,0,0,750,10,7.0,2.3,0.8,0.75,3,16.46,6.13,1.89,4.24,9.17,1.54,37.24,11.48,25.76,55.71,9.36
BN,n.a.,0,n.a.,0,n.a.,0,BN,4,0.000,0.000,0,0,0,750,15,10.5,3.4,1.1,0.50,3,8.76,5.45,2.16,3.29,5.30,0.46,62.21,24.66,37.56,60.50,5.25
BN,n.a.,0,n.a.,0,n.a.,0,BN,4,0.000,0.000,0,0,0,750,20,14.0,4.5,1.5,0.38,3,8.47,5.10,1.85,3.25,6.19,0.84,60.21,21.84,38.37,73.08,9.92
BN,n.a.,0,n.a.,0,n.a.,0,BN,4,0.000,0.000,0,0,0,750,10,7.0,2.4,0.6,0.75,4,6.22,2.70,1.45,1.25,2.82,0.20,43.41,23.31,20.10,45.34,3.22
BN,n.a.,0,n.a.,0,n.a.,0,BN,4,0.000,0.000,0,0,0,750,15,10.5,3.6,0.9,0.50,4,3.69,1.67,1.11,0.56,1.90,0.12,45.26,30.08,15.18,51.49,3.25
BN,n.a.,0,n.a.,0,n.a.,0,BN,4,0.000,0.000,0,0,0,750,20,14.0,4.8,1.2,0.38,4,3.68,1.58,1.04,0.54,1.97,0.14,42.93,28.26,14.67,53.53,3.80
BN,n.a.,0,n.a.,0,n.a.,0,BN,4,0.000,0.000,0,0,0,750,10,7.0,2.6,0.4,0.75,6,2.04,0.73,0.60,0.13,1.20,0.10,35.78,29.41,6.37,58.82,4.90
BN,n.a.,0,n.a.,0,n.a.,0,BN,4,0.000,0.000,0,0,0,750,15,10.5,3.9,0.6,0.50,6,1.61,0.36,0.29,0.07,1.19,0.07,22.36,18.01,4.35,73.91,4.35
BN,n.a.,0,n.a.,0,n.a.,0,BN,4,0.000,0.000,0,0,0,750,20,14.0,5.1,0.9,0.38,6,32.80,6.80,1.36,5.44,23.64,6.58,20.73,4.15,16.59,72.07,20.06
MgO,n.a.,0,n.a.,0,n.a.,0,MgO,6,0.000,0.000,0,0,0,900,10,1.5,5.7,2.8,0.75,2,31.15,3.91,0.56,3.35,23.14,9.18,12.55,1.80,10.75,74.29,29.47
MgO,n.a.,0,n.a.,0,n.a.,0,MgO,6,0.000,0.000,0,0,0,900,15,2.3,8.5,4.3,0.50,2,30.68,4.54,0.59,3.95,23.70,8.81,14.80,1.92,12.87,77.25,28.72
MgO,n.a.,0,n.a.,0,n.a.,0,MgO,6,0.000,0.000,0,0,0,900,20,3.0,11.3,5.7,0.38,2,32.95,4.98,0.60,4.38,23.76,8.14,15.11,1.82,13.29,72.11,24.70
MgO,n.a.,0,n.a.,0,n.a.,0,MgO,6,0.000,0.000,0,0,0,900,10,1.5,6.4,2.1,0.75,3,22.10,4.09,0.46,3.63,16.97,4.90,18.51,2.08,16.43,76.79,22.17
MgO,n.a.,0,n.a.,0,n.a.,0,MgO,6,0.000,0.000,0,0,0,900,15,2.3,9.6,3.2,0.50,3,20.23,4.85,0.49,4.36,17.37,4.57,23.97,2.42,21.55,85.86,22.59
MgO,n.a.,0,n.a.,0,n.a.,0,MgO,6,0.000,0.000,0,0,0,900,20,3.0,12.8,4.3,0.38,3,21.63,5.28,0.55,4.73,17.38,4.24,24.41,2.54,21.87,80.35,19.60
MgO,n.a.,0,n.a.,0,n.a.,0,MgO,6,0.000,0.000,0,0,0,900,10,1.5,6.8,1.7,0.75,4,15.58,4.11,0.45,3.66,13.62,3.05,26.38,2.89,23.49,87.42,19.58
MgO,n.a.,0,n.a.,0,n.a.,0,MgO,6,0.000,0.000,0,0,0,900,15,2.3,10.2,2.6,0.50,4,15.79,4.67,0.44,4.23,13.56,2.69,29.58,2.79,26.79,85.88,17.04
MgO,n.a.,0,n.a.,0,n.a.,0,MgO,6,0.000,0.000,0,0,0,900,20,3.0,13.6,3.4,0.38,4,11.27,5.45,0.54,4.91,13.96,2.51,48.36,4.79,43.57,123.87,22.27
MgO,n.a.,0,n.a.,0,n.a.,0,MgO,6,0.000,0.000,0,0,0,900,10,1.5,7.3,1.2,0.75,6,10.33,3.74,0.40,3.34,9.69,1.59,36.21,3.87,32.33,93.80,15.39
MgO,n.a.,0,n.a.,0,n.a.,0,MgO,6,0.000,0.000,0,0,0,900,15,2.3,10.9,1.8,0.50,6,15.53,4.53,0.45,4.08,9.53,1.35,29.17,2.90,26.27,61.37,8.69
MgO,n.a.,0,n.a.,0,n.a.,0,MgO,6,0.000,0.000,0,0,0,900,20,3.0,14.6,2.4,0.38,6,15.87,4.79,0.41,4.38,9.36,1.21,30.18,2.58,27.60,58.98,7.62
MgO,n.a.,0,n.a.,0,n.a.,0,MgO,6,0.000,0.000,0,0,0,900,10,4.0,4.0,2.0,0.75,2,33.41,3.56,0.49,3.07,25.70,7.43,10.66,1.47,9.19,76.92,22.24
MgO,n.a.,0,n.a.,0,n.a.,0,MgO,6,0.000,0.000,0,0,0,900,15,6.0,6.0,3.0,0.50,2,34.30,4.21,0.57,3.64,25.23,6.87,12.27,1.66,10.61,73.56,20.03
MgO,n.a.,0,n.a.,0,n.a.,0,MgO,6,0.000,0.000,0,0,0,900,20,8.0,8.0,4.0,0.38,2,34.42,4.72,0.59,4.13,25.24,6.67,13.71,1.71,12.00,73.33,19.38
MgO,n.a.,0,n.a.,0,n.a.,0,MgO,6,0.000,0.000,0,0,0,900,10,4.0,4.5,1.5,0.75,3,24.59,3.58,0.40,3.18,18.21,3.90,14.56,1.63,12.93,74.05,15.86
MgO,n.a.,0,n.a.,0,n.a.,0,MgO,6,0.000,0.000,0,0,0,900,15,6.0,6.8,2.3,0.50,3,23.85,4.17,0.37,3.80,17.82,3.46,17.48,1.55,15.93,74.72,14.51
MgO,n.a.,0,n.a.,0,n.a.,0,MgO,6,0.000,0.000,0,0,0,900,20,8.0,9.0,3.0,0.38,3,24.61,4.72,0.41,4.31,17.95,3.38,19.18,1.67,17.51,72.94,13.73
MgO,n.a.,0,n.a.,0,n.a.,0,MgO,6,0.000,0.000,0,0,0,900,10,4.0,4.8,1.2,0.75,4,17.90,3.61,0.40,3.21,14.31,2.49,20.17,2.23,17.93,79.94,13.91
MgO,n.a.,0,n.a.,0,n.a.,0,MgO,6,0.000,0.000,0,0,0,900,15,6.0,7.2,1.8,0.50,4,17.97,4.15,0.40,3.75,13.93,2.20,23.09,2.23,20.87,77.52,12.24
MgO,n.a.,0,n.a.,0,n.a.,0,MgO,6,0.000,0.000,0,0,0,900,20,8.0,9.6,2.4,0.38,4,17.82,4.65,0.40,4.25,13.84,2.15,26.09,2.24,23.85,77.67,12.07
MgO,n.a.,0,n.a.,0,n.a.,0,MgO,6,0.000,0.000,0,0,0,900,10,4.0,5.1,0.9,0.75,6,14.59,3.26,0.31,2.95,10.15,1.47,22.34,2.12,20.22,69.57,10.08
MgO,n.a.,0,n.a.,0,n.a.,0,MgO,6,0.000,0.000,0,0,0,900,15,6.0,7.7,1.3,0.50,6,12.33,3.83,0.37,3.46,9.47,1.21,31.06,3.00,28.06,76.80,9.81
MgO,n.a.,0,n.a.,0,n.a.,0,MgO,6,0.000,0.000,0,0,0,900,20,8.0,10.3,1.7,0.38,6,12.31,4.25,0.37,3.88,9.60,1.18,34.52,3.01,31.52,77.99,9.59
MgO,n.a.,0,n.a.,0,n.a.,0,MgO,6,0.000,0.000,0,0,0,900,10,7.0,2.0,1.0,0.75,2,39.39,2.55,0.47,2.08,26.01,6.16,6.47,1.19,5.28,66.03,15.64
MgO,n.a.,0,n.a.,0,n.a.,0,MgO,6,0.000,0.000,0,0,0,900,15,10.5,3.0,1.5,0.50,2,38.94,3.22,0.54,2.68,26.03,6.09,8.27,1.39,6.88,66.85,15.64
MgO,n.a.,0,n.a.,0,n.a.,0,MgO,6,0.000,0.000,0,0,0,900,20,14.0,4.0,2.0,0.38,2,39.73,3.87,0.66,3.21,25.72,5.92,9.74,1.66,8.08,64.74,14.90
MgO,n.a.,0,n.a.,0,n.a.,0,MgO,6,0.000,0.000,0,0,0,900,10,7.0,2.3,0.8,0.75,3,27.59,2.66,0.41,2.25,19.33,3.60,9.64,1.49,8.16,70.06,13.05
MgO,n.a.,0,n.a.,0,n.a.,0,MgO,6,0.000,0.000,0,0,0,900,15,10.5,3.4,1.1,0.50,3,26.32,3.41,0.59,2.82,18.53,3.28,12.96,2.24,10.71,70.40,12.46
MgO,n.a.,0,n.a.,0,n.a.,0,MgO,6,0.000,0.000,0,0,0,900,20,14.0,4.5,1.5,0.38,3,28.36,3.79,0.50,3.29,18.08,3.12,13.36,1.76,11.60,63.75,11.00
MgO,n.a.,0,n.a.,0,n.a.,0,MgO,6,0.000,0.000,0,0,0,900,10,7.0,2.4,0.6,0.75,4,21.97,2.24,0.32,1.92,15.26,2.29,10.20,1.46,8.74,69.46,10.42
MgO,n.a.,0,n.a.,0,n.a.,0,MgO,6,0.000,0.000,0,0,0,900,15,10.5,3.6,0.9,0.50,4,22.53,2.80,0.48,2.32,13.85,1.95,12.43,2.13,10.30,61.47,8.66
MgO,n.a.,0,n.a.,0,n.a.,0,MgO,6,0.000,0.000,0,0,0,900,20,14.0,4.8,1.2,0.38,4,21.64,3.16,0.40,2.76,13.09,1.83,14.60,1.85,12.75,60.49,8.46
MgO,n.a.,0,n.a.,0,n.a.,0,MgO,6,0.000,0.000,0,0,0,900,10,7.0,2.6,0.4,0.75,6,13.18,1.59,0.21,1.38,10.59,1.32,12.06,1.59,10.47,80.35,10.02
MgO,n.a.,0,n.a.,0,n.a.,0,MgO,6,0.000,0.000,0,0,0,900,15,10.5,3.9,0.6,0.50,6,12.01,1.78,0.34,1.44,8.07,1.10,14.82,2.83,11.99,67.19,9.16
MgO,n.a.,0,n.a.,0,n.a.,0,MgO,6,0.000,0.000,0,0,0,900,20,14.0,5.1,0.9,0.38,6,15.41,2.36,0.37,1.99,8.96,1.13,15.31,2.40,12.91,58.14,7.33
MgO,n.a.,0,n.a.,0,n.a.,0,MgO,6,0.000,0.000,0,0,0,850,10,1.5,5.7,2.8,0.75,2,33.17,5.91,0.69,5.22,22.96,7.63,17.82,2.08,15.74,69.22,23.00
MgO,n.a.,0,n.a.,0,n.a.,0,MgO,6,0.000,0.000,0,0,0,850,15,2.3,8.5,4.3,0.50,2,33.17,5.91,0.69,5.22,22.96,7.63,17.82,2.08,15.74,69.22,23.00
MgO,n.a.,0,n.a.,0,n.a.,0,MgO,6,0.000,0.000,0,0,0,850,20,3.0,11.3,5.7,0.38,2,33.24,6.49,0.73,5.76,23.03,7.43,19.52,2.20,17.33,69.28,22.35
MgO,n.a.,0,n.a.,0,n.a.,0,MgO,6,0.000,0.000,0,0,0,850,10,1.5,6.4,2.1,0.75,3,27.57,5.15,0.53,4.62,15.46,4.28,18.68,1.92,16.76,56.08,15.52
MgO,n.a.,0,n.a.,0,n.a.,0,MgO,6,0.000,0.000,0,0,0,850,15,2.3,9.6,3.2,0.50,3,22.85,6.22,0.67,5.55,16.22,4.02,27.22,2.93,24.29,70.98,17.59
MgO,n.a.,0,n.a.,0,n.a.,0,MgO,6,0.000,0.000,0,0,0,850,20,3.0,12.8,4.3,0.38,3,20.02,6.95,0.73,6.22,16.50,4.13,34.72,3.65,31.07,82.42,20.63
MgO,n.a.,0,n.a.,0,n.a.,0,MgO,6,0.000,0.000,0,0,0,850,10,1.5,6.8,1.7,0.75,4,20.13,5.14,0.53,4.61,12.32,2.81,25.53,2.63,22.90,61.20,13.96
MgO,n.a.,0,n.a.,0,n.a.,0,MgO,6,0.000,0.000,0,0,0,850,15,2.3,10.2,2.6,0.50,4,18.18,5.83,0.59,5.24,12.47,2.60,32.07,3.25,28.82,68.59,14.30
MgO,n.a.,0,n.a.,0,n.a.,0,MgO,6,0.000,0.000,0,0,0,850,20,3.0,13.6,3.4,0.38,4,14.74,6.62,0.68,5.94,12.74,2.55,44.91,4.61,40.30,86.43,17.30
MgO,n.a.,0,n.a.,0,n.a.,0,MgO,6,0.000,0.000,0,0,0,850,10,1.5,7.3,1.2,0.75,6,12.08,4.73,0.47,4.26,8.80,1.69,39.16,3.89,35.26,72.85,13.99
MgO,n.a.,0,n.a.,0,n.a.,0,MgO,6,0.000,0.000,0,0,0,850,15,2.3,10.9,1.8,0.50,6,10.69,5.01,0.52,4.49,8.79,1.53,46.87,4.86,42.00,82.23,14.31
MgO,n.a.,0,n.a.,0,n.a.,0,MgO,6,0.000,0.000,0,0,0,850,20,3.0,14.6,2.4,0.38,6,11.36,5.43,0.59,4.84,8.52,1.42,47.80,5.19,42.61,75.00,12.50
MgO,n.a.,0,n.a.,0,n.a.,0,MgO,6,0.000,0.000,0,0,0,850,10,4.0,4.0,2.0,0.75,2,33.29,5.07,0.66,4.41,24.10,8.03,15.23,1.98,13.25,72.39,24.12
MgO,n.a.,0,n.a.,0,n.a.,0,MgO,6,0.000,0.000,0,0,0,850,15,6.0,6.0,3.0,0.50,2,33.67,5.65,0.66,4.99,23.85,7.47,16.78,1.96,14.82,70.83,22.19
MgO,n.a.,0,n.a.,0,n.a.,0,MgO,6,0.000,0.000,0,0,0,850,20,8.0,8.0,4.0,0.38,2,34.16,6.12,0.73,5.39,23.38,6.83,17.92,2.14,15.78,68.44,19.99
MgO,n.a.,0,n.a.,0,n.a.,0,MgO,6,0.000,0.000,0,0,0,850,10,4.0,4.5,1.5,0.75,3,23.06,5.24,0.50,4.74,17.02,4.25,22.72,2.17,20.56,73.81,18.43
MgO,n.a.,0,n.a.,0,n.a.,0,MgO,6,0.000,0.000,0,0,0,850,15,6.0,6.8,2.3,0.50,3,22.33,5.77,0.61,5.16,16.52,3.69,25.84,2.73,23.11,73.98,16.52
MgO,n.a.,0,n.a.,0,n.a.,0,MgO,6,0.000,0.000,0,0,0,850,20,8.0,9.0,3.0,0.38,3,23.77,6.23,0.67,5.56,16.46,3.63,26.21,2.82,23.39,69.25,15.27
MgO,n.a.,0,n.a.,0,n.a.,0,MgO,6,0.000,0.000,0,0,0,850,10,4.0,4.8,1.2,0.75,4,17.84,4.78,0.51,4.27,13.28,2.75,26.79,2.86,23.93,74.44,15.41
MgO,n.a.,0,n.a.,0,n.a.,0,MgO,6,0.000,0.000,0,0,0,850,15,6.0,7.2,1.8,0.50,4,15.96,5.36,0.56,4.80,12.79,2.47,33.58,3.51,30.08,80.14,15.48
MgO,n.a.,0,n.a.,0,n.a.,0,MgO,6,0.000,0.000,0,0,0,850,20,8.0,9.6,2.4,0.38,4,17.51,5.90,0.69,5.21,12.83,2.41,33.70,3.94,29.75,73.27,13.76
MgO,n.a.,0,n.a.,0,n.a.,0,MgO,6,0.000,0.000,0,0,0,850,10,4.0,5.1,0.9,0.75,6,10.27,3.18,0.42,2.76,8.93,1.56,30.96,4.09,26.87,86.95,15.19
MgO,n.a.,0,n.a.,0,n.a.,0,MgO,6,0.000,0.000,0,0,0,850,15,6.0,7.7,1.3,0.50,6,9.53,3.93,0.58,3.35,8.67,1.49,41.24,6.09,35.15,90.98,15.63
MgO,n.a.,0,n.a.,0,n.a.,0,MgO,6,0.000,0.000,0,0,0,850,20,8.0,10.3,1.7,0.38,6,11.40,4.65,0.67,3.98,8.57,1.46,40.79,5.88,34.91,75.18,12.81
MgO,n.a.,0,n.a.,0,n.a.,0,MgO,6,0.000,0.000,0,0,0,850,10,7.0,2.0,1.0,0.75,2,36.89,3.28,0.61,2.67,24.16,6.65,8.89,1.65,7.24,65.49,18.03
MgO,n.a.,0,n.a.,0,n.a.,0,MgO,6,0.000,0.000,0,0,0,850,15,10.5,3.0,1.5,0.50,2,38.85,4.03,0.77,3.26,23.26,6.26,10.37,1.98,8.39,59.87,16.11
MgO,n.a.,0,n.a.,0,n.a.,0,MgO,6,0.000,0.000,0,0,0,850,20,14.0,4.0,2.0,0.38,2,37.85,4.62,0.73,3.89,23.83,6.23,12.21,1.93,10.28,62.96,16.46
MgO,n.a.,0,n.a.,0,n.a.,0,MgO,6,0.000,0.000,0,0,0,850,10,7.0,2.3,0.8,0.75,3,25.63,3.18,0.62,2.56,17.92,4.37,12.41,2.42,9.99,69.92,17.05
MgO,n.a.,0,n.a.,0,n.a.,0,MgO,6,0.000,0.000,0,0,0,850,15,10.5,3.4,1.1,0.50,3,25.36,3.55,0.68,2.87,15.92,3.84,14.00,2.68,11.32,62.78,15.14
MgO,n.a.,0,n.a.,0,n.a.,0,MgO,6,0.000,0.000,0,0,0,850,20,14.0,4.5,1.5,0.38,3,26.21,4.67,0.64,4.03,15.82,3.76,17.82,2.44,15.38,60.36,14.35
MgO,n.a.,0,n.a.,0,n.a.,0,MgO,6,0.000,0.000,0,0,0,850,10,7.0,2.4,0.6,0.75,4,18.32,3.09,0.62,2.47,12.57,3.19,16.87,3.38,13.48,68.61,17.41
MgO,n.a.,0,n.a.,0,n.a.,0,MgO,6,0.000,0.000,0,0,0,850,15,10.5,3.6,0.9,0.50,4,17.67,3.48,0.65,2.83,11.32,3.04,19.69,3.68,16.02,64.06,17.20
MgO,n.a.,0,n.a.,0,n.a.,0,MgO,6,0.000,0.000,0,0,0,850,20,14.0,4.8,1.2,0.38,4,18.94,4.21,0.82,3.39,11.12,2.85,22.23,4.33,17.90,58.71,15.05
MgO,n.a.,0,n.a.,0,n.a.,0,MgO,6,0.000,0.000,0,0,0,850,10,7.0,2.6,0.4,0.75,6,12.59,2.61,0.64,1.97,7.37,2.37,20.73,5.08,15.65,58.54,18.82
MgO,n.a.,0,n.a.,0,n.a.,0,MgO,6,0.000,0.000,0,0,0,850,15,10.5,3.9,0.6,0.50,6,11.94,2.83,0.72,2.11,6.76,2.29,23.70,6.03,17.67,56.62,19.18
MgO,n.a.,0,n.a.,0,n.a.,0,MgO,6,0.000,0.000,0,0,0,850,20,14.0,5.1,0.9,0.38,6,11.27,3.41,0.94,2.47,6.52,2.28,30.26,8.34,21.92,57.85,20.23
MgO,n.a.,0,n.a.,0,n.a.,0,MgO,6,0.000,0.000,0,0,0,800,10,1.5,5.7,2.8,0.75,2,31.42,6.37,0.96,5.41,21.12,7.67,20.27,3.06,17.22,67.22,24.41
MgO,n.a.,0,n.a.,0,n.a.,0,MgO,6,0.000,0.000,0,0,0,800,15,2.3,8.5,4.3,0.50,2,33.50,6.76,1.07,5.69,21.44,7.33,20.18,3.19,16.99,64.00,21.88
MgO,n.a.,0,n.a.,0,n.a.,0,MgO,6,0.000,0.000,0,0,0,800,20,3.0,11.3,5.7,0.38,2,33.67,7.29,1.16,6.13,21.64,7.11,21.65,3.45,18.21,64.27,21.12
MgO,n.a.,0,n.a.,0,n.a.,0,MgO,6,0.000,0.000,0,0,0,800,10,1.5,6.4,2.1,0.75,3,23.77,6.12,0.90,5.22,14.84,4.14,25.75,3.79,21.96,62.43,17.42
MgO,n.a.,0,n.a.,0,n.a.,0,MgO,6,0.000,0.000,0,0,0,800,15,2.3,9.6,3.2,0.50,3,21.22,6.86,1.09,5.77,15.20,4.03,32.33,5.14,27.19,71.63,18.99
MgO,n.a.,0,n.a.,0,n.a.,0,MgO,6,0.000,0.000,0,0,0,800,20,3.0,12.8,4.3,0.38,3,20.47,7.38,1.17,6.21,15.21,3.84,36.05,5.72,30.34,74.30,18.76
MgO,n.a.,0,n.a.,0,n.a.,0,MgO,6,0.000,0.000,0,0,0,800,10,1.5,6.8,1.7,0.75,4,15.91,5.51,0.90,4.61,11.44,2.84,34.63,5.66,28.98,71.90,17.85
MgO,n.a.,0,n.a.,0,n.a.,0,MgO,6,0.000,0.000,0,0,0,800,15,2.3,10.2,2.6,0.50,4,11.79,6.16,1.13,5.03,11.66,2.73,52.25,9.58,42.66,98.90,23.16
MgO,n.a.,0,n.a.,0,n.a.,0,MgO,6,0.000,0.000,0,0,0,800,20,3.0,13.6,3.4,0.38,4,14.13,6.69,1.21,5.48,11.44,2.57,47.35,8.56,38.78,80.96,18.19
MgO,n.a.,0,n.a.,0,n.a.,0,MgO,6,0.000,0.000,0,0,0,800,10,1.5,7.3,1.2,0.75,6,10.49,3.78,0.87,2.91,7.88,1.82,36.03,8.29,27.74,75.12,17.35
MgO,n.a.,0,n.a.,0,n.a.,0,MgO,6,0.000,0.000,0,0,0,800,15,2.3,10.9,1.8,0.50,6,14.08,5.05,1.13,3.92,7.38,1.67,35.87,8.03,27.84,52.41,11.86
MgO,n.a.,0,n.a.,0,n.a.,0,MgO,6,0.000,0.000,0,0,0,800,20,3.0,14.6,2.4,0.38,6,10.71,5.42,1.23,4.19,7.04,1.49,50.61,11.48,39.12,65.73,13.91
MgO,n.a.,0,n.a.,0,n.a.,0,MgO,6,0.000,0.000,0,0,0,800,10,4.0,4.0,2.0,0.75,2,32.95,5.15,0.92,4.23,22.56,7.66,15.63,2.79,12.84,68.47,23.25
MgO,n.a.,0,n.a.,0,n.a.,0,MgO,6,0.000,0.000,0,0,0,800,15,6.0,6.0,3.0,0.50,2,32.85,5.74,1.03,4.71,22.75,7.20,17.47,3.14,14.34,69.25,21.92
MgO,n.a.,0,n.a.,0,n.a.,0,MgO,6,0.000,0.000,0,0,0,800,20,8.0,8.0,4.0,0.38,2,33.23,6.26,1.12,5.14,22.61,7.14,18.84,3.37,15.47,68.04,21.49
MgO,n.a.,0,n.a.,0,n.a.,0,MgO,6,0.000,0.000,0,0,0,800,10,4.0,4.5,1.5,0.75,3,22.05,4.78,0.97,3.81,15.76,4.27,21.68,4.40,17.28,71.47,19.37
MgO,n.a.,0,n.a.,0,n.a.,0,MgO,6,0.000,0.000,0,0,0,800,15,6.0,6.8,2.3,0.50,3,21.37,5.70,1.06,4.64,15.59,3.95,26.67,4.96,21.71,72.95,18.48
MgO,n.a.,0,n.a.,0,n.a.,0,MgO,6,0.000,0.000,0,0,0,800,20,8.0,9.0,3.0,0.38,3,23.92,6.34,1.24,5.10,15.27,3.74,26.51,5.18,21.32,63.84,15.64
MgO,n.a.,0,n.a.,0,n.a.,0,MgO,6,0.000,0.000,0,0,0,800,10,4.0,4.8,1.2,0.75,4,18.45,4.53,0.98,3.55,12.20,3.11,24.55,5.31,19.24,66.12,16.86
MgO,n.a.,0,n.a.,0,n.a.,0,MgO,6,0.000,0.000,0,0,0,800,15,6.0,7.2,1.8,0.50,4,16.80,5.23,1.18,4.05,11.37,2.73,31.13,7.02,24.11,67.68,16.25
MgO,n.a.,0,n.a.,0,n.a.,0,MgO,6,0.000,0.000,0,0,0,800,20,8.0,9.6,2.4,0.38,4,16.77,6.04,1.25,4.79,10.96,2.57,36.02,7.45,28.56,65.35,15.32
MgO,n.a.,0,n.a.,0,n.a.,0,MgO,6,0.000,0.000,0,0,0,800,10,4.0,5.1,0.9,0.75,6,12.36,3.74,1.06,2.68,6.96,2.00,30.26,8.58,21.68,56.31,16.18
MgO,n.a.,0,n.a.,0,n.a.,0,MgO,6,0.000,0.000,0,0,0,800,15,6.0,7.7,1.3,0.50,6,10.03,3.78,1.28,2.50,6.30,1.88,37.69,12.76,24.93,62.81,18.74
MgO,n.a.,0,n.a.,0,n.a.,0,MgO,6,0.000,0.000,0,0,0,800,20,8.0,10.3,1.7,0.38,6,11.11,4.13,1.38,2.75,6.19,1.71,37.17,12.42,24.75,55.72,15.39
MgO,n.a.,0,n.a.,0,n.a.,0,MgO,6,0.000,0.000,0,0,0,800,10,7.0,2.0,1.0,0.75,2,32.24,4.02,1.32,2.70,19.01,7.49,12.47,4.09,8.37,58.96,23.23
MgO,n.a.,0,n.a.,0,n.a.,0,MgO,6,0.000,0.000,0,0,0,800,15,10.5,3.0,1.5,0.50,2,32.89,4.58,1.43,3.15,18.82,7.07,13.93,4.35,9.58,57.22,21.50
MgO,n.a.,0,n.a.,0,n.a.,0,MgO,6,0.000,0.000,0,0,0,800,20,14.0,4.0,2.0,0.38,2,33.37,5.15,1.56,3.59,18.81,6.56,15.43,4.67,10.76,56.37,19.66
MgO,n.a.,0,n.a.,0,n.a.,0,MgO,6,0.000,0.000,0,0,0,800,10,7.0,2.3,0.8,0.75,3,21.40,3.58,1.44,2.14,10.74,5.80,16.73,6.73,10.00,50.19,27.10
MgO,n.a.,0,n.a.,0,n.a.,0,MgO,6,0.000,0.000,0,0,0,800,15,10.5,3.4,1.1,0.50,3,18.86,4.76,1.73,3.03,8.44,5.07,25.24,9.17,16.07,44.75,26.88
MgO,n.a.,0,n.a.,0,n.a.,0,MgO,6,0.000,0.000,0,0,0,800,20,14.0,4.5,1.5,0.38,3,17.75,5.50,1.77,3.73,7.43,3.32,30.99,9.97,21.01,41.86,18.70
MgO,n.a.,0,n.a.,0,n.a.,0,MgO,6,0.000,0.000,0,0,0,800,10,7.0,2.4,0.6,0.75,4,14.25,3.87,1.52,2.35,6.00,4.07,27.16,10.67,16.49,42.11,28.56
MgO,n.a.,0,n.a.,0,n.a.,0,MgO,6,0.000,0.000,0,0,0,800,15,10.5,3.6,0.9,0.50,4,11.39,4.39,1.57,2.82,3.57,2.09,38.54,13.78,24.76,31.34,18.35
MgO,n.a.,0,n.a.,0,n.a.,0,MgO,6,0.000,0.000,0,0,0,800,20,14.0,4.8,1.2,0.38,4,11.06,4.90,1.62,3.28,3.70,1.85,44.30,14.65,29.66,33.45,16.73
MgO,n.a.,0,n.a.,0,n.a.,0,MgO,6,0.000,0.000,0,0,0,800,10,7.0,2.6,0.4,0.75,6,7.39,3.48,1.34,2.14,2.93,1.95,47.09,18.13,28.96,39.65,26.39
MgO,n.a.,0,n.a.,0,n.a.,0,MgO,6,0.000,0.000,0,0,0,800,15,10.5,3.9,0.6,0.50,6,7.39,3.02,1.29,1.73,1.62,1.17,40.87,17.46,23.41,21.92,15.83
MgO,n.a.,0,n.a.,0,n.a.,0,MgO,6,0.000,0.000,0,0,0,800,20,14.0,5.1,0.9,0.38,6,5.05,3.11,1.31,1.80,1.66,1.01,61.58,25.94,35.64,32.87,20.00
MgO,n.a.,0,n.a.,0,n.a.,0,MgO,6,0.000,0.000,0,0,0,775,10,1.5,5.7,2.8,0.75,2,32.28,6.27,1.20,5.07,20.34,7.39,19.42,3.72,15.71,63.01,22.89
MgO,n.a.,0,n.a.,0,n.a.,0,MgO,6,0.000,0.000,0,0,0,775,15,2.3,8.5,4.3,0.50,2,30.80,7.01,1.37,5.64,21.68,7.35,22.76,4.45,18.31,70.39,23.86
MgO,n.a.,0,n.a.,0,n.a.,0,MgO,6,0.000,0.000,0,0,0,775,20,3.0,11.3,5.7,0.38,2,32.11,7.40,1.48,5.92,21.55,7.11,23.05,4.61,18.44,67.11,22.14
MgO,n.a.,0,n.a.,0,n.a.,0,MgO,6,0.000,0.000,0,0,0,775,10,1.5,6.4,2.1,0.75,3,22.70,5.74,1.18,4.56,14.37,4.11,25.29,5.20,20.09,63.30,18.11
MgO,n.a.,0,n.a.,0,n.a.,0,MgO,6,0.000,0.000,0,0,0,775,15,2.3,9.6,3.2,0.50,3,19.74,6.77,1.42,5.35,14.89,4.00,34.30,7.19,27.10,75.43,20.26
MgO,n.a.,0,n.a.,0,n.a.,0,MgO,6,0.000,0.000,0,0,0,775,20,3.0,12.8,4.3,0.38,3,22.08,7.12,1.51,5.61,14.67,3.79,32.25,6.84,25.41,66.44,17.16
MgO,n.a.,0,n.a.,0,n.a.,0,MgO,6,0.000,0.000,0,0,0,775,10,1.5,6.8,1.7,0.75,4,15.71,5.39,1.29,4.10,11.06,2.78,34.31,8.21,26.10,70.40,17.70
MgO,n.a.,0,n.a.,0,n.a.,0,MgO,6,0.000,0.000,0,0,0,775,15,2.3,10.2,2.6,0.50,4,17.47,6.22,1.41,4.81,10.71,2.56,35.60,8.07,27.53,61.31,14.65
MgO,n.a.,0,n.a.,0,n.a.,0,MgO,6,0.000,0.000,0,0,0,775,20,3.0,13.6,3.4,0.38,4,16.64,6.84,1.56,5.28,10.69,2.45,41.11,9.38,31.73,64.24,14.72
MgO,n.a.,0,n.a.,0,n.a.,0,MgO,6,0.000,0.000,0,0,0,775,10,1.5,7.3,1.2,0.75,6,9.95,4.06,1.31,2.75,7.02,1.87,40.80,13.17,27.64,70.55,18.79
MgO,n.a.,0,n.a.,0,n.a.,0,MgO,6,0.000,0.000,0,0,0,775,15,2.3,10.9,1.8,0.50,6,10.36,4.20,1.52,2.68,6.29,1.74,40.54,14.67,25.87,60.71,16.80
MgO,n.a.,0,n.a.,0,n.a.,0,MgO,6,0.000,0.000,0,0,0,775,20,3.0,14.6,2.4,0.38,6,9.77,4.54,1.62,2.92,5.69,1.57,46.47,16.58,29.89,58.24,16.07
MgO,n.a.,0,n.a.,0,n.a.,0,MgO,6,0.000,0.000,0,0,0,775,10,4.0,4.0,2.0,0.75,2,32.65,5.46,1.17,4.29,20.95,7.40,16.72,3.58,13.14,64.17,22.66
MgO,n.a.,0,n.a.,0,n.a.,0,MgO,6,0.000,0.000,0,0,0,775,15,6.0,6.0,3.0,0.50,2,31.31,6.12,1.32,4.80,21.41,7.42,19.55,4.22,15.33,68.38,23.70
MgO,n.a.,0,n.a.,0,n.a.,0,MgO,6,0.000,0.000,0,0,0,775,20,8.0,8.0,4.0,0.38,2,32.83,6.64,1.45,5.19,20.96,6.83,20.23,4.42,15.81,63.84,20.80
MgO,n.a.,0,n.a.,0,n.a.,0,MgO,6,0.000,0.000,0,0,0,775,10,4.0,4.5,1.5,0.75,3,22.89,5.61,1.30,4.31,14.03,4.22,24.51,5.68,18.83,61.29,18.44
MgO,n.a.,0,n.a.,0,n.a.,0,MgO,6,0.000,0.000,0,0,0,775,15,6.0,6.8,2.3,0.50,3,22.18,5.98,1.51,4.47,13.84,3.93,26.96,6.81,20.15,62.40,17.72
MgO,n.a.,0,n.a.,0,n.a.,0,MgO,6,0.000,0.000,0,0,0,775,20,8.0,9.0,3.0,0.38,3,22.92,6.38,1.60,4.78,13.32,3.58,27.84,6.98,20.86,58.12,15.62
MgO,n.a.,0,n.a.,0,n.a.,0,MgO,6,0.000,0.000,0,0,0,775,10,4.0,4.8,1.2,0.75,4,16.17,4.49,1.41,3.08,10.11,3.02,27.77,8.72,19.05,62.52,18.68
MgO,n.a.,0,n.a.,0,n.a.,0,MgO,6,0.000,0.000,0,0,0,775,15,6.0,7.2,1.8,0.50,4,15.15,4.89,1.59,3.30,9.16,2.79,32.28,10.50,21.78,60.46,18.42
MgO,n.a.,0,n.a.,0,n.a.,0,MgO,6,0.000,0.000,0,0,0,775,20,8.0,9.6,2.4,0.38,4,14.43,5.50,1.76,3.74,8.64,2.47,38.12,12.20,25.92,59.88,17.12
MgO,n.a.,0,n.a.,0,n.a.,0,MgO,6,0.000,0.000,0,0,0,775,10,4.0,5.1,0.9,0.75,6,6.31,3.84,1.40,2.44,3.98,2.03,60.86,22.19,38.67,63.07,32.17
MgO,n.a.,0,n.a.,0,n.a.,0,MgO,6,0.000,0.000,0,0,0,775,15,6.0,7.7,1.3,0.50,6,5.58,4.34,1.46,2.88,2.87,1.20,77.78,26.16,51.61,51.43,21.51
MgO,n.a.,0,n.a.,0,n.a.,0,MgO,6,0.000,0.000,0,0,0,775,20,8.0,10.3,1.7,0.38,6,8.48,4.26,1.53,2.73,2.33,0.91,50.24,18.04,32.19,27.48,10.73
MgO,n.a.,0,n.a.,0,n.a.,0,MgO,6,0.000,0.000,0,0,0,775,10,7.0,2.0,1.0,0.75,2,24.80,6.35,1.60,4.75,12.21,5.35,25.60,6.45,19.15,49.23,21.57
MgO,n.a.,0,n.a.,0,n.a.,0,MgO,6,0.000,0.000,0,0,0,775,15,10.5,3.0,1.5,0.50,2,23.08,6.77,1.96,4.81,9.63,3.72,29.33,8.49,20.84,41.72,16.12
MgO,n.a.,0,n.a.,0,n.a.,0,MgO,6,0.000,0.000,0,0,0,775,20,14.0,4.0,2.0,0.38,2,22.19,7.28,2.03,5.25,10.26,3.60,32.81,9.15,23.66,46.24,16.22
MgO,n.a.,0,n.a.,0,n.a.,0,MgO,6,0.000,0.000,0,0,0,775,10,7.0,2.3,0.8,0.75,3,12.22,4.89,1.58,3.31,5.24,2.51,40.02,12.93,27.09,42.88,20.54
MgO,n.a.,0,n.a.,0,n.a.,0,MgO,6,0.000,0.000,0,0,0,775,15,10.5,3.4,1.1,0.50,3,10.27,4.59,1.69,2.90,3.80,1.64,44.69,16.46,28.24,37.00,15.97
MgO,n.a.,0,n.a.,0,n.a.,0,MgO,6,0.000,0.000,0,0,0,775,20,14.0,4.5,1.5,0.38,3,9.34,4.65,1.74,2.91,3.49,1.49,49.79,18.63,31.16,37.37,15.95
MgO,n.a.,0,n.a.,0,n.a.,0,MgO,6,0.000,0.000,0,0,0,775,10,7.0,2.4,0.6,0.75,4,8.76,3.38,1.28,2.10,2.97,1.63,38.58,14.61,23.97,33.90,18.61
MgO,n.a.,0,n.a.,0,n.a.,0,MgO,6,0.000,0.000,0,0,0,775,15,10.5,3.6,0.9,0.50,4,6.42,3.14,1.42,1.72,1.96,1.17,48.91,22.12,26.79,30.53,18.22
MgO,n.a.,0,n.a.,0,n.a.,0,MgO,6,0.000,0.000,0,0,0,775,20,14.0,4.8,1.2,0.38,4,7.55,3.00,1.43,1.57,1.89,0.99,39.74,18.94,20.79,25.03,13.11
MgO,n.a.,0,n.a.,0,n.a.,0,MgO,6,0.000,0.000,0,0,0,775,10,7.0,2.6,0.4,0.75,6,3.49,3.02,1.24,1.78,2.35,1.42,86.53,35.53,51.00,67.34,40.69
MgO,n.a.,0,n.a.,0,n.a.,0,MgO,6,0.000,0.000,0,0,0,775,15,10.5,3.9,0.6,0.50,6,3.67,1.93,0.94,0.99,0.77,0.80,52.59,25.61,26.98,20.98,21.80
MgO,n.a.,0,n.a.,0,n.a.,0,MgO,6,0.000,0.000,0,0,0,775,20,14.0,5.1,0.9,0.38,6,2.32,1.74,0.91,0.83,0.72,0.72,75.00,39.22,35.78,31.03,31.03
MgO,n.a.,0,n.a.,0,n.a.,0,MgO,6,0.000,0.000,0,0,0,750,10,1.5,5.7,2.8,0.75,2,32.42,6.32,1.48,4.84,19.68,7.23,19.49,4.57,14.93,60.70,22.30
MgO,n.a.,0,n.a.,0,n.a.,0,MgO,6,0.000,0.000,0,0,0,750,15,2.3,8.5,4.3,0.50,2,33.84,6.99,1.61,5.38,20.26,6.98,20.66,4.76,15.90,59.87,20.63
MgO,n.a.,0,n.a.,0,n.a.,0,MgO,6,0.000,0.000,0,0,0,750,20,3.0,11.3,5.7,0.38,2,33.52,7.39,1.73,5.66,20.35,6.71,22.05,5.16,16.89,60.71,20.02
MgO,n.a.,0,n.a.,0,n.a.,0,MgO,6,0.000,0.000,0,0,0,750,10,1.5,6.4,2.1,0.75,3,26.18,6.05,1.45,4.60,12.77,3.89,23.11,5.54,17.57,48.78,14.86
MgO,n.a.,0,n.a.,0,n.a.,0,MgO,6,0.000,0.000,0,0,0,750,15,2.3,9.6,3.2,0.50,3,22.38,6.86,1.66,5.20,13.23,3.65,30.65,7.42,23.24,59.12,16.31
MgO,n.a.,0,n.a.,0,n.a.,0,MgO,6,0.000,0.000,0,0,0,750,20,3.0,12.8,4.3,0.38,3,23.05,7.41,1.83,5.58,13.41,3.49,32.15,7.94,24.21,58.18,15.14
MgO,n.a.,0,n.a.,0,n.a.,0,MgO,6,0.000,0.000,0,0,0,750,10,1.5,6.8,1.7,0.75,4,18.40,5.38,1.52,3.86,9.43,2.66,29.24,8.26,20.98,51.25,14.46
MgO,n.a.,0,n.a.,0,n.a.,0,MgO,6,0.000,0.000,0,0,0,750,15,2.3,10.2,2.6,0.50,4,14.97,5.87,1.70,4.17,9.07,2.50,39.21,11.36,27.86,60.59,16.70
MgO,n.a.,0,n.a.,0,n.a.,0,MgO,6,0.000,0.000,0,0,0,750,20,3.0,13.6,3.4,0.38,4,13.96,6.43,1.91,4.52,8.80,2.27,46.06,13.68,32.38,63.04,16.26
MgO,n.a.,0,n.a.,0,n.a.,0,MgO,6,0.000,0.000,0,0,0,750,10,1.5,7.3,1.2,0.75,6,9.76,4.54,1.46,3.08,3.85,1.39,46.52,14.96,31.56,39.45,14.24
MgO,n.a.,0,n.a.,0,n.a.,0,MgO,6,0.000,0.000,0,0,0,750,15,2.3,10.9,1.8,0.50,6,7.08,4.66,1.56,3.10,2.99,0.95,65.82,22.03,43.79,42.23,13.42
MgO,n.a.,0,n.a.,0,n.a.,0,MgO,6,0.000,0.000,0,0,0,750,20,3.0,14.6,2.4,0.38,6,5.24,4.56,1.66,2.90,2.56,0.76,87.02,31.68,55.34,48.85,14.50
MgO,n.a.,0,n.a.,0,n.a.,0,MgO,6,0.000,0.000,0,0,0,750,10,4.0,4.0,2.0,0.75,2,30.45,6.15,1.52,4.63,19.54,7.03,20.20,4.99,15.21,64.17,23.09
MgO,n.a.,0,n.a.,0,n.a.,0,MgO,6,0.000,0.000,0,0,0,750,15,6.0,6.0,3.0,0.50,2,30.61,6.76,1.71,5.05,19.08,6.38,22.08,5.59,16.50,62.33,20.84
MgO,n.a.,0,n.a.,0,n.a.,0,MgO,6,0.000,0.000,0,0,0,750,20,8.0,8.0,4.0,0.38,2,30.65,7.47,1.84,5.63,19.39,6.13,24.37,6.00,18.37,63.26,20.00
MgO,n.a.,0,n.a.,0,n.a.,0,MgO,6,0.000,0.000,0,0,0,750,10,4.0,4.5,1.5,0.75,3,20.62,5.90,1.51,4.39,13.15,3.91,28.61,7.32,21.29,63.77,18.96
MgO,n.a.,0,n.a.,0,n.a.,0,MgO,6,0.000,0.000,0,0,0,750,15,6.0,6.8,2.3,0.50,3,20.42,6.57,1.58,4.99,12.50,3.42,32.17,7.74,24.44,61.21,16.75
MgO,n.a.,0,n.a.,0,n.a.,0,MgO,6,0.000,0.000,0,0,0,750,20,8.0,9.0,3.0,0.38,3,22.26,7.26,1.68,5.58,12.99,3.40,32.61,7.55,25.07,58.36,15.27
MgO,n.a.,0,n.a.,0,n.a.,0,MgO,6,0.000,0.000,0,0,0,750,10,4.0,4.8,1.2,0.75,4,16.83,5.57,1.20,4.37,10.33,2.90,33.10,7.13,25.97,61.38,17.23
MgO,n.a.,0,n.a.,0,n.a.,0,MgO,6,0.000,0.000,0,0,0,750,15,6.0,7.2,1.8,0.50,4,15.80,6.18,1.34,4.84,9.76,2.56,39.11,8.48,30.63,61.77,16.20
MgO,n.a.,0,n.a.,0,n.a.,0,MgO,6,0.000,0.000,0,0,0,750,20,8.0,9.6,2.4,0.38,4,17.84,6.67,1.39,5.28,10.19,2.44,37.39,7.79,29.60,57.12,13.68
MgO,n.a.,0,n.a.,0,n.a.,0,MgO,6,0.000,0.000,0,0,0,750,10,4.0,5.1,0.9,0.75,6,10.43,4.69,1.05,3.64,6.67,1.91,44.97,10.07,34.90,63.95,18.31
