Repository: ur-whitelab/BO-LIFT

# 🤖 BO-LIFT: Bayesian Optimization using in-context learning
BO-LIFT does regression with uncertainties using frozen Large Language Models by using token probabilities.
It uses LangChain to select examples to create in-context learning prompts from training data.
By selecting examples, it can consider more training data than it fits in the model's context window.
Being able to predict uncertainty, allow the employment of interesting techniques such as Bayesian Optimization.

## Usage 💻

You need to set up your OpenAI API key in order to use BO-LIFT.
You can do that using the `os` Python library:

```py
import os
os.environ["OPENAI_API_KEY"] = "<your-key-here>"
```

File: paper/dataset/oxidative_methane_coupling.csv (part 35 of 46)
Name,M1,M1_atom_number,M2,M2_atom_number,M3,M3_atom_number,Support ,Support_ID,M2_mol,M3_mol,M1_mol%,M2_mol%,M3_mol%,Temp,Total_flow,Ar_flow,CH4_flow,O2_flow,CT,CH4/O2,CH4_conv,C2y,C2H6y,C2H4y,COy,CO2y,C2s,C2H6s,C2H4s,COs,CO2s
MgO,n.a.,0,n.a.,0,n.a.,0,MgO,6,0.000,0.000,0,0,0,750,15,6.0,7.7,1.3,0.50,6,8.53,5.29,1.19,4.10,6.56,1.77,62.02,13.95,48.07,76.91,20.75
MgO,n.a.,0,n.a.,0,n.a.,0,MgO,6,0.000,0.000,0,0,0,750,20,8.0,10.3,1.7,0.38,6,10.67,5.67,1.23,4.44,6.64,1.65,53.14,11.53,41.61,62.23,15.46
MgO,n.a.,0,n.a.,0,n.a.,0,MgO,6,0.000,0.000,0,0,0,750,10,7.0,2.0,1.0,0.75,2,35.55,4.44,0.93,3.51,21.96,7.86,12.49,2.62,9.87,61.77,22.11
MgO,n.a.,0,n.a.,0,n.a.,0,MgO,6,0.000,0.000,0,0,0,750,15,10.5,3.0,1.5,0.50,2,37.87,4.59,0.75,3.84,22.55,7.24,12.12,1.98,10.14,59.55,19.12
MgO,n.a.,0,n.a.,0,n.a.,0,MgO,6,0.000,0.000,0,0,0,750,20,14.0,4.0,2.0,0.38,2,37.45,4.97,0.94,4.03,22.87,7.08,13.27,2.51,10.76,61.07,18.91
MgO,n.a.,0,n.a.,0,n.a.,0,MgO,6,0.000,0.000,0,0,0,750,10,7.0,2.3,0.8,0.75,3,26.06,4.26,0.60,3.66,17.23,5.14,16.35,2.30,14.04,66.12,19.72
MgO,n.a.,0,n.a.,0,n.a.,0,MgO,6,0.000,0.000,0,0,0,750,15,10.5,3.4,1.1,0.50,3,26.63,4.41,0.68,3.73,16.00,4.57,16.56,2.55,14.01,60.08,17.16
MgO,n.a.,0,n.a.,0,n.a.,0,MgO,6,0.000,0.000,0,0,0,750,20,14.0,4.5,1.5,0.38,3,24.63,4.82,1.06,3.76,15.12,4.40,19.57,4.30,15.27,61.39,17.86
MgO,n.a.,0,n.a.,0,n.a.,0,MgO,6,0.000,0.000,0,0,0,750,10,7.0,2.4,0.6,0.75,4,17.66,3.89,1.21,2.68,10.07,3.99,22.03,6.85,15.18,57.02,22.59
MgO,n.a.,0,n.a.,0,n.a.,0,MgO,6,0.000,0.000,0,0,0,750,15,10.5,3.6,0.9,0.50,4,14.33,4.30,1.67,2.63,6.47,3.22,30.01,11.65,18.35,45.15,22.47
MgO,n.a.,0,n.a.,0,n.a.,0,MgO,6,0.000,0.000,0,0,0,750,20,14.0,4.8,1.2,0.38,4,10.07,4.83,1.63,3.20,3.34,1.87,47.96,16.19,31.78,33.17,18.57
MgO,n.a.,0,n.a.,0,n.a.,0,MgO,6,0.000,0.000,0,0,0,750,10,7.0,2.6,0.4,0.75,6,3.67,2.72,1.17,1.55,1.47,1.37,74.11,31.88,42.23,40.05,37.33
MgO,n.a.,0,n.a.,0,n.a.,0,MgO,6,0.000,0.000,0,0,0,750,15,10.5,3.9,0.6,0.50,6,2.73,1.67,0.89,0.78,0.60,0.85,61.17,32.60,28.57,21.98,31.14
MgO,n.a.,0,n.a.,0,n.a.,0,MgO,6,0.000,0.000,0,0,0,750,20,14.0,5.1,0.9,0.38,6,1.33,1.12,0.77,0.35,0.01,0.59,84.21,57.89,26.32,0.75,44.36
MgO,n.a.,0,n.a.,0,n.a.,0,MgO,6,0.000,0.000,0,0,0,700,10,1.5,5.7,2.8,0.75,2,28.40,6.42,1.87,4.55,16.02,5.82,22.61,6.58,16.02,56.41,20.49
MgO,n.a.,0,n.a.,0,n.a.,0,MgO,6,0.000,0.000,0,0,0,700,15,2.3,8.5,4.3,0.50,2,28.28,6.96,2.07,4.89,16.94,5.60,24.61,7.32,17.29,59.90,19.80
MgO,n.a.,0,n.a.,0,n.a.,0,MgO,6,0.000,0.000,0,0,0,700,20,3.0,11.3,5.7,0.38,2,28.45,7.34,2.21,5.13,17.21,5.28,25.80,7.77,18.03,60.49,18.56
MgO,n.a.,0,n.a.,0,n.a.,0,MgO,6,0.000,0.000,0,0,0,700,10,1.5,6.4,2.1,0.75,3,13.52,5.61,1.87,3.74,7.22,2.08,41.49,13.83,27.66,53.40,15.38
MgO,n.a.,0,n.a.,0,n.a.,0,MgO,6,0.000,0.000,0,0,0,700,15,2.3,9.6,3.2,0.50,3,11.51,5.53,1.98,3.55,6.76,1.68,48.05,17.20,30.84,58.73,14.60
MgO,n.a.,0,n.a.,0,n.a.,0,MgO,6,0.000,0.000,0,0,0,700,20,3.0,12.8,4.3,0.38,3,11.33,5.73,2.14,3.59,7.09,1.62,50.57,18.89,31.69,62.58,14.30
MgO,n.a.,0,n.a.,0,n.a.,0,MgO,6,0.000,0.000,0,0,0,700,10,1.5,6.8,1.7,0.75,4,8.45,3.52,1.44,2.08,3.04,0.86,41.66,17.04,24.62,35.98,10.18
MgO,n.a.,0,n.a.,0,n.a.,0,MgO,6,0.000,0.000,0,0,0,700,15,2.3,10.2,2.6,0.50,4,4.81,3.31,1.51,1.80,2.40,0.67,68.81,31.39,37.42,49.90,13.93
MgO,n.a.,0,n.a.,0,n.a.,0,MgO,6,0.000,0.000,0,0,0,700,20,3.0,13.6,3.4,0.38,4,6.35,3.29,1.57,1.72,2.32,0.62,51.81,24.72,27.09,36.54,9.76
MgO,n.a.,0,n.a.,0,n.a.,0,MgO,6,0.000,0.000,0,0,0,700,10,1.5,7.3,1.2,0.75,6,3.32,1.75,0.91,0.84,0.86,0.42,52.71,27.41,25.30,25.90,12.65
MgO,n.a.,0,n.a.,0,n.a.,0,MgO,6,0.000,0.000,0,0,0,700,15,2.3,10.9,1.8,0.50,6,2.73,1.55,0.86,0.69,0.65,0.35,56.78,31.50,25.27,23.81,12.82
MgO,n.a.,0,n.a.,0,n.a.,0,MgO,6,0.000,0.000,0,0,0,700,20,3.0,14.6,2.4,0.38,6,2.65,1.46,0.81,0.65,0.46,0.31,55.09,30.57,24.53,17.36,11.70
MgO,n.a.,0,n.a.,0,n.a.,0,MgO,6,0.000,0.000,0,0,0,700,10,4.0,4.0,2.0,0.75,2,14.76,5.68,1.92,3.76,9.47,2.63,38.48,13.01,25.47,64.16,17.82
MgO,n.a.,0,n.a.,0,n.a.,0,MgO,6,0.000,0.000,0,0,0,700,15,6.0,6.0,3.0,0.50,2,12.71,5.63,2.11,3.52,8.25,2.09,44.30,16.60,27.69,64.91,16.44
MgO,n.a.,0,n.a.,0,n.a.,0,MgO,6,0.000,0.000,0,0,0,700,20,8.0,8.0,4.0,0.38,2,11.83,5.66,2.19,3.47,7.86,1.90,47.84,18.51,29.33,66.44,16.06
MgO,n.a.,0,n.a.,0,n.a.,0,MgO,6,0.000,0.000,0,0,0,700,10,4.0,4.5,1.5,0.75,3,4.36,2.91,1.39,1.52,2.59,0.89,66.74,31.88,34.86,59.40,20.41
MgO,n.a.,0,n.a.,0,n.a.,0,MgO,6,0.000,0.000,0,0,0,700,15,6.0,6.8,2.3,0.50,3,5.36,2.54,1.37,1.17,1.74,0.65,47.39,25.56,21.83,32.46,12.13
MgO,n.a.,0,n.a.,0,n.a.,0,MgO,6,0.000,0.000,0,0,0,700,20,8.0,9.0,3.0,0.38,3,2.82,2.57,1.38,1.19,1.76,0.64,91.13,48.94,42.20,62.41,22.70
MgO,n.a.,0,n.a.,0,n.a.,0,MgO,6,0.000,0.000,0,0,0,700,10,4.0,4.8,1.2,0.75,4,3.97,1.65,0.86,0.79,1.18,0.57,41.56,21.66,19.90,29.72,14.36
MgO,n.a.,0,n.a.,0,n.a.,0,MgO,6,0.000,0.000,0,0,0,700,15,6.0,7.2,1.8,0.50,4,2.83,1.47,0.85,0.62,0.73,0.45,51.94,30.04,21.91,25.80,15.90
MgO,n.a.,0,n.a.,0,n.a.,0,MgO,6,0.000,0.000,0,0,0,700,20,8.0,9.6,2.4,0.38,4,1.98,1.42,0.85,0.57,0.63,0.40,71.72,42.93,28.79,31.82,20.20
MgO,n.a.,0,n.a.,0,n.a.,0,MgO,6,0.000,0.000,0,0,0,700,10,4.0,5.1,0.9,0.75,6,1.53,0.90,0.54,0.36,0.38,0.37,58.82,35.29,23.53,24.84,24.18
MgO,n.a.,0,n.a.,0,n.a.,0,MgO,6,0.000,0.000,0,0,0,700,15,6.0,7.7,1.3,0.50,6,1.16,0.79,0.50,0.29,0.14,0.30,68.10,43.10,25.00,12.07,25.86
MgO,n.a.,0,n.a.,0,n.a.,0,MgO,6,0.000,0.000,0,0,0,700,20,8.0,10.3,1.7,0.38,6,0.99,0.74,0.49,0.25,0.08,0.28,74.75,49.49,25.25,8.08,28.28
MgO,n.a.,0,n.a.,0,n.a.,0,MgO,6,0.000,0.000,0,0,0,700,10,7.0,2.0,1.0,0.75,2,1.23,1.03,0.65,0.38,0.63,0.75,83.74,52.85,30.89,51.22,60.98
MgO,n.a.,0,n.a.,0,n.a.,0,MgO,6,0.000,0.000,0,0,0,700,15,10.5,3.0,1.5,0.50,2,3.40,0.95,0.73,0.22,0.44,0.64,27.94,21.47,6.47,12.94,18.82
MgO,n.a.,0,n.a.,0,n.a.,0,MgO,6,0.000,0.000,0,0,0,700,20,14.0,4.0,2.0,0.38,2,1.83,1.06,0.73,0.33,0.11,0.56,57.92,39.89,18.03,6.01,30.60
MgO,n.a.,0,n.a.,0,n.a.,0,MgO,6,0.000,0.000,0,0,0,700,10,7.0,2.3,0.8,0.75,3,2.39,0.69,0.55,0.14,0.28,0.61,28.87,23.01,5.86,11.72,25.52
MgO,n.a.,0,n.a.,0,n.a.,0,MgO,6,0.000,0.000,0,0,0,700,15,10.5,3.4,1.1,0.50,3,0.72,0.61,0.40,0.21,0.05,0.51,84.72,55.56,29.17,6.94,70.83
MgO,n.a.,0,n.a.,0,n.a.,0,MgO,6,0.000,0.000,0,0,0,700,20,14.0,4.5,1.5,0.38,3,2.62,0.47,0.29,0.18,0.17,0.45,17.94,11.07,6.87,6.49,17.18
MgO,n.a.,0,n.a.,0,n.a.,0,MgO,6,0.000,0.000,0,0,0,700,10,7.0,2.4,0.6,0.75,4,1.20,0.56,0.41,0.15,0.25,0.52,46.67,34.17,12.50,20.83,43.33
MgO,n.a.,0,n.a.,0,n.a.,0,MgO,6,0.000,0.000,0,0,0,700,15,10.5,3.6,0.9,0.50,4,1.36,0.32,0.19,0.13,0.07,0.41,23.53,13.97,9.56,5.15,30.15
MgO,n.a.,0,n.a.,0,n.a.,0,MgO,6,0.000,0.000,0,0,0,700,20,14.0,4.8,1.2,0.38,4,0.52,0.30,0.20,0.10,0.36,0.36,57.69,38.46,19.23,69.23,69.23
MgO,n.a.,0,n.a.,0,n.a.,0,MgO,6,0.000,0.000,0,0,0,700,10,7.0,2.6,0.4,0.75,6,0.54,0.40,0.26,0.14,0.04,0.39,74.07,48.15,25.93,7.41,72.22
MgO,n.a.,0,n.a.,0,n.a.,0,MgO,6,0.000,0.000,0,0,0,700,15,10.5,3.9,0.6,0.50,6,1.05,0.18,0.13,0.05,0.15,0.29,17.14,12.38,4.76,14.29,27.62
MgO,n.a.,0,n.a.,0,n.a.,0,MgO,6,0.000,0.000,0,0,0,700,20,14.0,5.1,0.9,0.38,6,1.95,0.33,0.29,0.04,0.47,0.24,16.92,14.87,2.05,24.10,12.31
Al2O3,n.a.,0,n.a.,0,n.a.,0,Al2O3,2,0.000,0.000,0,0,0,900,10,1.5,5.7,2.8,0.75,2,31.58,2.90,0.51,2.39,22.38,10.93,9.18,1.61,7.57,70.87,34.61
Al2O3,n.a.,0,n.a.,0,n.a.,0,Al2O3,2,0.000,0.000,0,0,0,900,15,2.3,8.5,4.3,0.50,2,30.92,3.59,0.51,3.08,23.32,9.94,11.61,1.65,9.96,75.42,32.15
Al2O3,n.a.,0,n.a.,0,n.a.,0,Al2O3,2,0.000,0.000,0,0,0,900,20,3.0,11.3,5.7,0.38,2,32.98,4.19,0.53,3.66,23.94,9.05,12.70,1.61,11.10,72.59,27.44
Al2O3,n.a.,0,n.a.,0,n.a.,0,Al2O3,2,0.000,0.000,0,0,0,900,10,1.5,6.4,2.1,0.75,3,20.31,3.43,0.48,2.95,17.18,5.81,16.89,2.36,14.52,84.59,28.61
Al2O3,n.a.,0,n.a.,0,n.a.,0,Al2O3,2,0.000,0.000,0,0,0,900,15,2.3,9.6,3.2,0.50,3,20.00,4.08,0.50,3.58,17.46,5.26,20.40,2.50,17.90,87.30,26.30
Al2O3,n.a.,0,n.a.,0,n.a.,0,Al2O3,2,0.000,0.000,0,0,0,900,20,3.0,12.8,4.3,0.38,3,18.63,4.82,0.54,4.28,17.88,4.61,25.87,2.90,22.97,95.97,24.75
Al2O3,n.a.,0,n.a.,0,n.a.,0,Al2O3,2,0.000,0.000,0,0,0,900,10,1.5,6.8,1.7,0.75,4,16.54,3.35,0.44,2.91,13.91,3.46,20.25,2.66,17.59,84.10,20.92
Al2O3,n.a.,0,n.a.,0,n.a.,0,Al2O3,2,0.000,0.000,0,0,0,900,15,2.3,10.2,2.6,0.50,4,11.49,4.16,0.46,3.70,14.21,3.03,36.21,4.00,32.20,123.67,26.37
Al2O3,n.a.,0,n.a.,0,n.a.,0,Al2O3,2,0.000,0.000,0,0,0,900,20,3.0,13.6,3.4,0.38,4,14.78,4.60,0.49,4.11,13.84,2.71,31.12,3.32,27.81,93.64,18.34
Al2O3,n.a.,0,n.a.,0,n.a.,0,Al2O3,2,0.000,0.000,0,0,0,900,10,1.5,7.3,1.2,0.75,6,15.97,3.13,0.34,2.79,10.21,1.83,19.60,2.13,17.47,63.93,11.46
Al2O3,n.a.,0,n.a.,0,n.a.,0,Al2O3,2,0.000,0.000,0,0,0,900,15,2.3,10.9,1.8,0.50,6,16.21,3.77,0.39,3.38,9.97,1.55,23.26,2.41,20.85,61.51,9.56
Al2O3,n.a.,0,n.a.,0,n.a.,0,Al2O3,2,0.000,0.000,0,0,0,900,20,3.0,14.6,2.4,0.38,6,10.73,3.97,0.35,3.62,9.52,1.35,37.00,3.26,33.74,88.72,12.58
Al2O3,n.a.,0,n.a.,0,n.a.,0,Al2O3,2,0.000,0.000,0,0,0,900,10,4.0,4.0,2.0,0.75,2,34.71,2.65,0.46,2.19,25.29,8.15,7.63,1.33,6.31,72.86,23.48
Al2O3,n.a.,0,n.a.,0,n.a.,0,Al2O3,2,0.000,0.000,0,0,0,900,15,6.0,6.0,3.0,0.50,2,35.09,3.30,0.47,2.83,25.16,7.28,9.40,1.34,8.06,71.70,20.75
Al2O3,n.a.,0,n.a.,0,n.a.,0,Al2O3,2,0.000,0.000,0,0,0,900,20,8.0,8.0,4.0,0.38,2,34.67,3.85,0.55,3.30,25.03,7.06,11.10,1.59,9.52,72.19,20.36
Al2O3,n.a.,0,n.a.,0,n.a.,0,Al2O3,2,0.000,0.000,0,0,0,900,10,4.0,4.5,1.5,0.75,3,26.71,2.77,0.41,2.36,18.83,4.57,10.37,1.54,8.84,70.50,17.11
Al2O3,n.a.,0,n.a.,0,n.a.,0,Al2O3,2,0.000,0.000,0,0,0,900,15,6.0,6.8,2.3,0.50,3,24.57,3.58,0.43,3.15,18.15,3.79,14.57,1.75,12.82,73.87,15.43
Al2O3,n.a.,0,n.a.,0,n.a.,0,Al2O3,2,0.000,0.000,0,0,0,900,20,8.0,9.0,3.0,0.38,3,24.22,4.05,0.47,3.58,17.92,3.57,16.72,1.94,14.78,73.99,14.74
Al2O3,n.a.,0,n.a.,0,n.a.,0,Al2O3,2,0.000,0.000,0,0,0,900,10,4.0,4.8,1.2,0.75,4,21.68,2.68,0.34,2.34,14.75,2.79,12.36,1.57,10.79,68.04,12.87
Al2O3,n.a.,0,n.a.,0,n.a.,0,Al2O3,2,0.000,0.000,0,0,0,900,15,6.0,7.2,1.8,0.50,4,18.04,3.38,0.39,2.99,14.11,2.37,18.74,2.16,16.57,78.22,13.14
Al2O3,n.a.,0,n.a.,0,n.a.,0,Al2O3,2,0.000,0.000,0,0,0,900,20,8.0,9.6,2.4,0.38,4,19.75,3.75,0.39,3.36,13.82,2.21,18.99,1.97,17.01,69.97,11.19
Al2O3,n.a.,0,n.a.,0,n.a.,0,Al2O3,2,0.000,0.000,0,0,0,900,10,4.0,5.1,0.9,0.75,6,12.80,2.53,0.30,2.23,10.09,1.48,19.77,2.34,17.42,78.83,11.56
Al2O3,n.a.,0,n.a.,0,n.a.,0,Al2O3,2,0.000,0.000,0,0,0,900,15,6.0,7.7,1.3,0.50,6,12.28,2.93,0.36,2.57,9.61,1.30,23.86,2.93,20.93,78.26,10.59
Al2O3,n.a.,0,n.a.,0,n.a.,0,Al2O3,2,0.000,0.000,0,0,0,900,20,8.0,10.3,1.7,0.38,6,13.09,3.39,0.35,3.04,9.57,1.22,25.90,2.67,23.22,73.11,9.32
Al2O3,n.a.,0,n.a.,0,n.a.,0,Al2O3,2,0.000,0.000,0,0,0,900,10,7.0,2.0,1.0,0.75,2,41.45,1.87,0.52,1.35,26.13,6.41,4.51,1.25,3.26,63.04,15.46
Al2O3,n.a.,0,n.a.,0,n.a.,0,Al2O3,2,0.000,0.000,0,0,0,900,15,10.5,3.0,1.5,0.50,2,40.84,2.46,0.49,1.97,26.24,6.13,6.02,1.20,4.82,64.25,15.01
Al2O3,n.a.,0,n.a.,0,n.a.,0,Al2O3,2,0.000,0.000,0,0,0,900,20,14.0,4.0,2.0,0.38,2,41.43,2.96,0.49,2.47,24.91,5.64,7.14,1.18,5.96,60.13,13.61
Al2O3,n.a.,0,n.a.,0,n.a.,0,Al2O3,2,0.000,0.000,0,0,0,900,10,7.0,2.3,0.8,0.75,3,29.84,2.01,0.46,1.55,19.33,3.62,6.74,1.54,5.19,64.78,12.13
Al2O3,n.a.,0,n.a.,0,n.a.,0,Al2O3,2,0.000,0.000,0,0,0,900,15,10.5,3.4,1.1,0.50,3,28.03,2.54,0.41,2.13,17.40,2.98,9.06,1.46,7.60,62.08,10.63
Al2O3,n.a.,0,n.a.,0,n.a.,0,Al2O3,2,0.000,0.000,0,0,0,900,20,14.0,4.5,1.5,0.38,3,28.97,2.88,0.43,2.45,17.69,2.88,9.94,1.48,8.46,61.06,9.94
Al2O3,n.a.,0,n.a.,0,n.a.,0,Al2O3,2,0.000,0.000,0,0,0,900,10,7.0,2.4,0.6,0.75,4,21.82,1.87,0.46,1.41,14.84,2.32,8.57,2.11,6.46,68.01,10.63
Al2O3,n.a.,0,n.a.,0,n.a.,0,Al2O3,2,0.000,0.000,0,0,0,900,15,10.5,3.6,0.9,0.50,4,21.54,2.06,0.34,1.72,13.18,1.87,9.56,1.58,7.99,61.19,8.68
Al2O3,n.a.,0,n.a.,0,n.a.,0,Al2O3,2,0.000,0.000,0,0,0,900,20,14.0,4.8,1.2,0.38,4,23.05,2.49,0.31,2.18,13.56,1.91,10.80,1.34,9.46,58.83,8.29
Al2O3,n.a.,0,n.a.,0,n.a.,0,Al2O3,2,0.000,0.000,0,0,0,900,10,7.0,2.6,0.4,0.75,6,15.78,1.33,0.29,1.04,10.11,1.31,8.43,1.84,6.59,64.07,8.30
Al2O3,n.a.,0,n.a.,0,n.a.,0,Al2O3,2,0.000,0.000,0,0,0,900,15,10.5,3.9,0.6,0.50,6,14.67,1.39,0.30,1.09,8.95,1.05,9.48,2.04,7.43,61.01,7.16
Al2O3,n.a.,0,n.a.,0,n.a.,0,Al2O3,2,0.000,0.000,0,0,0,900,20,14.0,5.1,0.9,0.38,6,15.50,1.79,0.34,1.45,9.52,1.08,11.55,2.19,9.35,61.42,6.97
Al2O3,n.a.,0,n.a.,0,n.a.,0,Al2O3,2,0.000,0.000,0,0,0,850,10,1.5,5.7,2.8,0.75,2,35.22,5.61,0.93,4.68,24.49,5.95,15.93,2.64,13.29,69.53,16.89
Al2O3,n.a.,0,n.a.,0,n.a.,0,Al2O3,2,0.000,0.000,0,0,0,850,15,2.3,8.5,4.3,0.50,2,35.22,5.61,0.93,4.68,24.49,5.95,15.93,2.64,13.29,69.53,16.89
Al2O3,n.a.,0,n.a.,0,n.a.,0,Al2O3,2,0.000,0.000,0,0,0,850,20,3.0,11.3,5.7,0.38,2,34.53,6.46,0.99,5.47,25.08,5.76,18.71,2.87,15.84,72.63,16.68
Al2O3,n.a.,0,n.a.,0,n.a.,0,Al2O3,2,0.000,0.000,0,0,0,850,10,1.5,6.4,2.1,0.75,3,20.95,5.44,0.76,4.68,17.49,3.26,25.97,3.63,22.34,83.48,15.56
Al2O3,n.a.,0,n.a.,0,n.a.,0,Al2O3,2,0.000,0.000,0,0,0,850,15,2.3,9.6,3.2,0.50,3,19.92,6.10,0.94,5.16,17.45,3.12,30.62,4.72,25.90,87.60,15.66
Al2O3,n.a.,0,n.a.,0,n.a.,0,Al2O3,2,0.000,0.000,0,0,0,850,20,3.0,12.8,4.3,0.38,3,23.13,6.13,1.06,5.07,16.64,2.95,26.50,4.58,21.92,71.94,12.75
Al2O3,n.a.,0,n.a.,0,n.a.,0,Al2O3,2,0.000,0.000,0,0,0,850,10,1.5,6.8,1.7,0.75,4,16.85,4.67,0.72,3.95,13.46,2.08,27.72,4.27,23.44,79.88,12.34
Al2O3,n.a.,0,n.a.,0,n.a.,0,Al2O3,2,0.000,0.000,0,0,0,850,15,2.3,10.2,2.6,0.50,4,15.36,5.14,0.93,4.21,13.00,2.02,33.46,6.05,27.41,84.64,13.15
Al2O3,n.a.,0,n.a.,0,n.a.,0,Al2O3,2,0.000,0.000,0,0,0,850,20,3.0,13.6,3.4,0.38,4,12.36,5.11,1.18,3.93,12.70,1.86,41.34,9.55,31.80,102.75,15.05
Al2O3,n.a.,0,n.a.,0,n.a.,0,Al2O3,2,0.000,0.000,0,0,0,850,10,1.5,7.3,1.2,0.75,6,11.37,3.03,0.66,2.37,9.13,1.18,26.65,5.80,20.84,80.30,10.38
Al2O3,n.a.,0,n.a.,0,n.a.,0,Al2O3,2,0.000,0.000,0,0,0,850,15,2.3,10.9,1.8,0.50,6,12.24,3.25,0.94,2.31,8.23,1.10,26.55,7.68,18.87,67.24,8.99
Al2O3,n.a.,0,n.a.,0,n.a.,0,Al2O3,2,0.000,0.000,0,0,0,850,20,3.0,14.6,2.4,0.38,6,9.53,3.12,1.20,1.92,7.63,1.15,32.74,12.59,20.15,80.06,12.07
Al2O3,n.a.,0,n.a.,0,n.a.,0,Al2O3,2,0.000,0.000,0,0,0,850,10,4.0,4.0,2.0,0.75,2,34.30,4.89,0.82,4.07,25.62,5.95,14.26,2.39,11.87,74.69,17.35
Al2O3,n.a.,0,n.a.,0,n.a.,0,Al2O3,2,0.000,0.000,0,0,0,850,15,6.0,6.0,3.0,0.50,2,33.75,5.51,0.97,4.54,24.74,5.42,16.33,2.87,13.45,73.30,16.06
Al2O3,n.a.,0,n.a.,0,n.a.,0,Al2O3,2,0.000,0.000,0,0,0,850,20,8.0,8.0,4.0,0.38,2,34.20,5.67,1.07,4.60,24.14,5.17,16.58,3.13,13.45,70.58,15.12
Al2O3,n.a.,0,n.a.,0,n.a.,0,Al2O3,2,0.000,0.000,0,0,0,850,10,4.0,4.5,1.5,0.75,3,23.68,4.02,0.72,3.30,17.50,2.98,16.98,3.04,13.94,73.90,12.58
Al2O3,n.a.,0,n.a.,0,n.a.,0,Al2O3,2,0.000,0.000,0,0,0,850,15,6.0,6.8,2.3,0.50,3,23.10,4.47,1.03,3.44,16.34,2.79,19.35,4.46,14.89,70.74,12.08
Al2O3,n.a.,0,n.a.,0,n.a.,0,Al2O3,2,0.000,0.000,0,0,0,850,20,8.0,9.0,3.0,0.38,3,23.72,4.02,1.23,2.79,15.91,2.64,16.95,5.19,11.76,67.07,11.13
Al2O3,n.a.,0,n.a.,0,n.a.,0,Al2O3,2,0.000,0.000,0,0,0,850,10,4.0,4.8,1.2,0.75,4,16.56,2.85,0.77,2.08,12.94,1.96,17.21,4.65,12.56,78.14,11.84
Al2O3,n.a.,0,n.a.,0,n.a.,0,Al2O3,2,0.000,0.000,0,0,0,850,15,6.0,7.2,1.8,0.50,4,16.32,3.12,1.03,2.09,12.17,1.85,19.12,6.31,12.81,74.57,11.34
Al2O3,n.a.,0,n.a.,0,n.a.,0,Al2O3,2,0.000,0.000,0,0,0,850,20,8.0,9.6,2.4,0.38,4,17.11,3.18,1.41,1.77,11.10,2.00,18.59,8.24,10.34,64.87,11.69
Al2O3,n.a.,0,n.a.,0,n.a.,0,Al2O3,2,0.000,0.000,0,0,0,850,10,4.0,5.1,0.9,0.75,6,10.02,2.10,0.77,1.33,7.90,1.17,20.96,7.68,13.27,78.84,11.68
Al2O3,n.a.,0,n.a.,0,n.a.,0,Al2O3,2,0.000,0.000,0,0,0,850,15,6.0,7.7,1.3,0.50,6,10.36,2.58,1.22,1.36,7.15,1.33,24.90,11.78,13.13,69.02,12.84
Al2O3,n.a.,0,n.a.,0,n.a.,0,Al2O3,2,0.000,0.000,0,0,0,850,20,8.0,10.3,1.7,0.38,6,12.36,2.90,1.66,1.24,6.69,1.60,23.46,13.43,10.03,54.13,12.94
Al2O3,n.a.,0,n.a.,0,n.a.,0,Al2O3,2,0.000,0.000,0,0,0,850,10,7.0,2.0,1.0,0.75,2,33.14,2.50,1.23,1.27,22.37,5.06,7.54,3.71,3.83,67.50,15.27
Al2O3,n.a.,0,n.a.,0,n.a.,0,Al2O3,2,0.000,0.000,0,0,0,850,15,10.5,3.0,1.5,0.50,2,33.43,3.28,1.84,1.44,19.41,6.21,9.81,5.50,4.31,58.06,18.58
Al2O3,n.a.,0,n.a.,0,n.a.,0,Al2O3,2,0.000,0.000,0,0,0,850,20,14.0,4.0,2.0,0.38,2,31.42,4.46,2.20,2.26,16.59,6.85,14.19,7.00,7.19,52.80,21.80
Al2O3,n.a.,0,n.a.,0,n.a.,0,Al2O3,2,0.000,0.000,0,0,0,850,10,7.0,2.3,0.8,0.75,3,22.76,3.17,1.63,1.54,13.84,3.91,13.93,7.16,6.77,60.81,17.18
Al2O3,n.a.,0,n.a.,0,n.a.,0,Al2O3,2,0.000,0.000,0,0,0,850,15,10.5,3.4,1.1,0.50,3,21.91,3.61,2.12,1.49,11.54,4.84,16.48,9.68,6.80,52.67,22.09
Al2O3,n.a.,0,n.a.,0,n.a.,0,Al2O3,2,0.000,0.000,0,0,0,850,20,14.0,4.5,1.5,0.38,3,19.44,5.01,1.99,3.02,8.04,3.27,25.77,10.24,15.53,41.36,16.82
Al2O3,n.a.,0,n.a.,0,n.a.,0,Al2O3,2,0.000,0.000,0,0,0,850,10,7.0,2.4,0.6,0.75,4,19.29,3.62,1.70,1.92,9.51,2.94,18.77,8.81,9.95,49.30,15.24
Al2O3,n.a.,0,n.a.,0,n.a.,0,Al2O3,2,0.000,0.000,0,0,0,850,15,10.5,3.6,0.9,0.50,4,14.83,3.33,1.77,1.56,6.24,2.96,22.45,11.94,10.52,42.08,19.96
Al2O3,n.a.,0,n.a.,0,n.a.,0,Al2O3,2,0.000,0.000,0,0,0,850,20,14.0,4.8,1.2,0.38,4,12.79,4.19,1.89,2.30,4.21,2.20,32.76,14.78,17.98,32.92,17.20
Al2O3,n.a.,0,n.a.,0,n.a.,0,Al2O3,2,0.000,0.000,0,0,0,850,10,7.0,2.6,0.4,0.75,6,11.84,3.40,1.67,1.73,5.98,2.08,28.72,14.10,14.61,50.51,17.57
Al2O3,n.a.,0,n.a.,0,n.a.,0,Al2O3,2,0.000,0.000,0,0,0,850,15,10.5,3.9,0.6,0.50,6,11.99,2.69,1.61,1.08,4.14,1.85,22.44,13.43,9.01,34.53,15.43
Al2O3,n.a.,0,n.a.,0,n.a.,0,Al2O3,2,0.000,0.000,0,0,0,850,20,14.0,5.1,0.9,0.38,6,9.32,3.02,1.51,1.51,3.14,1.38,32.40,16.20,16.20,33.69,14.81
Al2O3,n.a.,0,n.a.,0,n.a.,0,Al2O3,2,0.000,0.000,0,0,0,800,10,1.5,5.7,2.8,0.75,2,32.93,5.46,1.19,4.27,22.43,5.82,16.58,3.61,12.97,68.11,17.67
Al2O3,n.a.,0,n.a.,0,n.a.,0,Al2O3,2,0.000,0.000,0,0,0,800,15,2.3,8.5,4.3,0.50,2,30.33,5.69,1.54,4.15,23.14,5.84,18.76,5.08,13.68,76.29,19.25
Al2O3,n.a.,0,n.a.,0,n.a.,0,Al2O3,2,0.000,0.000,0,0,0,800,20,3.0,11.3,5.7,0.38,2,33.72,5.33,1.73,3.60,22.32,5.65,15.81,5.13,10.68,66.19,16.76
Al2O3,n.a.,0,n.a.,0,n.a.,0,Al2O3,2,0.000,0.000,0,0,0,800,10,1.5,6.4,2.1,0.75,3,22.32,4.45,1.32,3.13,15.37,3.04,19.94,5.91,14.02,68.86,13.62
Al2O3,n.a.,0,n.a.,0,n.a.,0,Al2O3,2,0.000,0.000,0,0,0,800,15,2.3,9.6,3.2,0.50,3,20.89,4.18,1.75,2.43,15.32,3.04,20.01,8.38,11.63,73.34,14.55
Al2O3,n.a.,0,n.a.,0,n.a.,0,Al2O3,2,0.000,0.000,0,0,0,800,20,3.0,12.8,4.3,0.38,3,22.09,3.61,2.12,1.49,13.75,3.48,16.34,9.60,6.75,62.25,15.75
Al2O3,n.a.,0,n.a.,0,n.a.,0,Al2O3,2,0.000,0.000,0,0,0,800,10,1.5,6.8,1.7,0.75,4,16.42,3.50,1.40,2.10,11.55,2.05,21.32,8.53,12.79,70.34,12.48
Al2O3,n.a.,0,n.a.,0,n.a.,0,Al2O3,2,0.000,0.000,0,0,0,800,15,2.3,10.2,2.6,0.50,4,16.64,3.12,2.01,1.11,10.58,2.64,18.75,12.08,6.67,63.58,15.87
Al2O3,n.a.,0,n.a.,0,n.a.,0,Al2O3,2,0.000,0.000,0,0,0,800,20,3.0,13.6,3.4,0.38,4,14.05,5.05,2.09,2.96,6.50,2.58,35.94,14.88,21.07,46.26,18.36
Al2O3,n.a.,0,n.a.,0,n.a.,0,Al2O3,2,0.000,0.000,0,0,0,800,10,1.5,7.3,1.2,0.75,6,12.12,2.92,1.62,1.30,7.13,1.57,24.09,13.37,10.73,58.83,12.95
Al2O3,n.a.,0,n.a.,0,n.a.,0,Al2O3,2,0.000,0.000,0,0,0,800,15,2.3,10.9,1.8,0.50,6,10.50,3.68,1.85,1.83,4.19,1.84,35.05,17.62,17.43,39.90,17.52
Al2O3,n.a.,0,n.a.,0,n.a.,0,Al2O3,2,0.000,0.000,0,0,0,800,20,3.0,14.6,2.4,0.38,6,7.24,4.09,1.75,2.34,2.43,1.02,56.49,24.17,32.32,33.56,14.09
Al2O3,n.a.,0,n.a.,0,n.a.,0,Al2O3,2,0.000,0.000,0,0,0,800,10,4.0,4.0,2.0,0.75,2,31.34,4.07,1.37,2.70,22.97,5.74,12.99,4.37,8.62,73.29,18.32
Al2O3,n.a.,0,n.a.,0,n.a.,0,Al2O3,2,0.000,0.000,0,0,0,800,15,6.0,6.0,3.0,0.50,2,31.00,3.60,2.00,1.60,21.08,5.89,11.61,6.45,5.16,68.00,19.00
Al2O3,n.a.,0,n.a.,0,n.a.,0,Al2O3,2,0.000,0.000,0,0,0,800,20,8.0,8.0,4.0,0.38,2,29.19,5.10,2.17,2.93,16.91,5.74,17.47,7.43,10.04,57.93,19.66
Al2O3,n.a.,0,n.a.,0,n.a.,0,Al2O3,2,0.000,0.000,0,0,0,800,10,4.0,4.5,1.5,0.75,3,22.68,3.55,1.77,1.78,14.42,3.50,15.65,7.80,7.85,63.58,15.43
Al2O3,n.a.,0,n.a.,0,n.a.,0,Al2O3,2,0.000,0.000,0,0,0,800,15,6.0,6.8,2.3,0.50,3,18.98,5.21,2.22,2.99,9.18,3.95,27.45,11.70,15.75,48.37,20.81
Al2O3,n.a.,0,n.a.,0,n.a.,0,Al2O3,2,0.000,0.000,0,0,0,800,20,8.0,9.0,3.0,0.38,3,14.44,6.27,2.17,4.10,5.67,2.30,43.42,15.03,28.39,39.27,15.93
Al2O3,n.a.,0,n.a.,0,n.a.,0,Al2O3,2,0.000,0.000,0,0,0,800,10,4.0,4.8,1.2,0.75,4,16.21,3.26,1.86,1.40,10.44,2.76,20.11,11.47,8.64,64.40,17.03
Al2O3,n.a.,0,n.a.,0,n.a.,0,Al2O3,2,0.000,0.000,0,0,0,800,15,6.0,7.2,1.8,0.50,4,11.44,4.75,2.00,2.75,5.07,2.84,41.52,17.48,24.04,44.32,24.83
Al2O3,n.a.,0,n.a.,0,n.a.,0,Al2O3,2,0.000,0.000,0,0,0,800,20,8.0,9.6,2.4,0.38,4,8.27,4.66,1.94,2.72,3.38,1.28,56.35,23.46,32.89,40.87,15.48
Al2O3,n.a.,0,n.a.,0,n.a.,0,Al2O3,2,0.000,0.000,0,0,0,800,10,4.0,5.1,0.9,0.75,6,8.23,2.90,1.71,1.19,4.70,2.04,35.24,20.78,14.46,57.11,24.79
Al2O3,n.a.,0,n.a.,0,n.a.,0,Al2O3,2,0.000,0.000,0,0,0,800,15,6.0,7.7,1.3,0.50,6,5.19,3.43,1.57,1.86,2.31,1.17,66.09,30.25,35.84,44.51,22.54
Al2O3,n.a.,0,n.a.,0,n.a.,0,Al2O3,2,0.000,0.000,0,0,0,800,20,8.0,10.3,1.7,0.38,6,5.12,2.81,1.46,1.35,1.54,0.68,54.88,28.52,26.37,30.08,13.28
Al2O3,n.a.,0,n.a.,0,n.a.,0,Al2O3,2,0.000,0.000,0,0,0,800,10,7.0,2.0,1.0,0.75,2,20.49,6.01,2.11,3.90,9.54,4.82,29.33,10.30,19.03,46.56,23.52
Al2O3,n.a.,0,n.a.,0,n.a.,0,Al2O3,2,0.000,0.000,0,0,0,800,15,10.5,3.0,1.5,0.50,2,16.60,4.44,1.91,2.53,6.19,2.15,26.75,11.51,15.24,37.29,12.95
Al2O3,n.a.,0,n.a.,0,n.a.,0,Al2O3,2,0.000,0.000,0,0,0,800,20,14.0,4.0,2.0,0.38,2,10.62,3.79,1.83,1.96,4.21,1.64,35.69,17.23,18.46,39.64,15.44
Al2O3,n.a.,0,n.a.,0,n.a.,0,Al2O3,2,0.000,0.000,0,0,0,800,10,7.0,2.3,0.8,0.75,3,10.97,4.22,1.89,2.33,5.10,2.42,38.47,17.23,21.24,46.49,22.06
Al2O3,n.a.,0,n.a.,0,n.a.,0,Al2O3,2,0.000,0.000,0,0,0,800,15,10.5,3.4,1.1,0.50,3,6.16,2.97,1.50,1.47,2.99,1.50,48.21,24.35,23.86,48.54,24.35
Al2O3,n.a.,0,n.a.,0,n.a.,0,Al2O3,2,0.000,0.000,0,0,0,800,20,14.0,4.5,1.5,0.38,3,6.82,2.42,1.30,1.12,2.57,1.16,35.48,19.06,16.42,37.68,17.01
Al2O3,n.a.,0,n.a.,0,n.a.,0,Al2O3,2,0.000,0.000,0,0,0,800,10,7.0,2.4,0.6,0.75,4,8.32,3.09,1.42,1.67,3.74,1.73,37.14,17.07,20.07,44.95,20.79
Al2O3,n.a.,0,n.a.,0,n.a.,0,Al2O3,2,0.000,0.000,0,0,0,800,15,10.5,3.6,0.9,0.50,4,7.00,2.18,1.27,0.91,2.54,1.17,31.14,18.14,13.00,36.29,16.71
Al2O3,n.a.,0,n.a.,0,n.a.,0,Al2O3,2,0.000,0.000,0,0,0,800,20,14.0,4.8,1.2,0.38,4,5.77,1.76,1.12,0.64,1.97,0.93,30.50,19.41,11.09,34.14,16.12
Al2O3,n.a.,0,n.a.,0,n.a.,0,Al2O3,2,0.000,0.000,0,0,0,800,10,7.0,2.6,0.4,0.75,6,5.35,2.19,1.23,0.96,2.17,1.32,40.93,22.99,17.94,40.56,24.67
Al2O3,n.a.,0,n.a.,0,n.a.,0,Al2O3,2,0.000,0.000,0,0,0,800,15,10.5,3.9,0.6,0.50,6,3.43,1.45,0.88,0.57,1.72,0.88,42.27,25.66,16.62,50.15,25.66
Al2O3,n.a.,0,n.a.,0,n.a.,0,Al2O3,2,0.000,0.000,0,0,0,800,20,14.0,5.1,0.9,0.38,6,2.83,1.21,0.74,0.47,1.36,0.72,42.76,26.15,16.61,48.06,25.44
Al2O3,n.a.,0,n.a.,0,n.a.,0,Al2O3,2,0.000,0.000,0,0,0,775,10,1.5,5.7,2.8,0.75,2,32.47,4.63,1.61,3.02,21.49,5.86,14.26,4.96,9.30,66.18,18.05
Al2O3,n.a.,0,n.a.,0,n.a.,0,Al2O3,2,0.000,0.000,0,0,0,775,15,2.3,8.5,4.3,0.50,2,33.22,4.01,1.98,2.03,21.23,5.93,12.07,5.96,6.11,63.91,17.85
Al2O3,n.a.,0,n.a.,0,n.a.,0,Al2O3,2,0.000,0.000,0,0,0,775,20,3.0,11.3,5.7,0.38,2,30.71,4.81,2.27,2.54,18.23,6.15,15.66,7.39,8.27,59.36,20.03
Al2O3,n.a.,0,n.a.,0,n.a.,0,Al2O3,2,0.000,0.000,0,0,0,775,10,1.5,6.4,2.1,0.75,3,21.23,3.61,1.83,1.78,14.29,3.38,17.00,8.62,8.38,67.31,15.92
Al2O3,n.a.,0,n.a.,0,n.a.,0,Al2O3,2,0.000,0.000,0,0,0,775,15,2.3,9.6,3.2,0.50,3,18.99,5.39,2.25,3.14,10.11,3.80,28.38,11.85,16.54,53.24,20.01
Al2O3,n.a.,0,n.a.,0,n.a.,0,Al2O3,2,0.000,0.000,0,0,0,775,20,3.0,12.8,4.3,0.38,3,14.21,6.53,2.25,4.28,6.29,2.06,45.95,15.83,30.12,44.26,14.50
Al2O3,n.a.,0,n.a.,0,n.a.,0,Al2O3,2,0.000,0.000,0,0,0,775,10,1.5,6.8,1.7,0.75,4,15.19,3.06,1.99,1.07,9.67,2.91,20.14,13.10,7.04,63.66,19.16
Al2O3,n.a.,0,n.a.,0,n.a.,0,Al2O3,2,0.000,0.000,0,0,0,775,15,2.3,10.2,2.6,0.50,4,10.83,5.36,2.00,3.36,4.44,1.84,49.49,18.47,31.02,41.00,16.99
Al2O3,n.a.,0,n.a.,0,n.a.,0,Al2O3,2,0.000,0.000,0,0,0,775,20,3.0,13.6,3.4,0.38,4,7.63,4.59,1.96,2.63,3.12,0.84,60.16,25.69,34.47,40.89,11.01
Al2O3,n.a.,0,n.a.,0,n.a.,0,Al2O3,2,0.000,0.000,0,0,0,775,10,1.5,7.3,1.2,0.75,6,11.44,3.84,1.65,2.19,3.68,1.52,33.57,14.42,19.14,32.17,13.29
Al2O3,n.a.,0,n.a.,0,n.a.,0,Al2O3,2,0.000,0.000,0,0,0,775,15,2.3,10.9,1.8,0.50,6,4.30,3.46,1.58,1.88,1.89,0.69,80.47,36.74,43.72,43.95,16.05
Al2O3,n.a.,0,n.a.,0,n.a.,0,Al2O3,2,0.000,0.000,0,0,0,775,20,3.0,14.6,2.4,0.38,6,5.03,2.67,1.35,1.32,1.47,0.48,53.08,26.84,26.24,29.22,9.54
Al2O3,n.a.,0,n.a.,0,n.a.,0,Al2O3,2,0.000,0.000,0,0,0,775,10,4.0,4.0,2.0,0.75,2,30.10,3.31,1.96,1.35,19.66,6.65,11.00,6.51,4.49,65.32,22.09
Al2O3,n.a.,0,n.a.,0,n.a.,0,Al2O3,2,0.000,0.000,0,0,0,775,15,6.0,6.0,3.0,0.50,2,23.66,7.12,2.23,4.89,11.83,4.87,30.09,9.43,20.67,50.00,20.58
Al2O3,n.a.,0,n.a.,0,n.a.,0,Al2O3,2,0.000,0.000,0,0,0,775,20,8.0,8.0,4.0,0.38,2,14.98,6.91,2.37,4.54,8.12,2.23,46.13,15.82,30.31,54.21,14.89
Al2O3,n.a.,0,n.a.,0,n.a.,0,Al2O3,2,0.000,0.000,0,0,0,775,10,4.0,4.5,1.5,0.75,3,15.97,5.66,1.92,3.74,7.90,3.27,35.44,12.02,23.42,49.47,20.48
Al2O3,n.a.,0,n.a.,0,n.a.,0,Al2O3,2,0.000,0.000,0,0,0,775,15,6.0,6.8,2.3,0.50,3,9.17,4.88,1.96,2.92,4.37,1.30,53.22,21.37,31.84,47.66,14.18
Al2O3,n.a.,0,n.a.,0,n.a.,0,Al2O3,2,0.000,0.000,0,0,0,775,20,8.0,9.0,3.0,0.38,3,7.30,4.01,1.83,2.18,3.04,0.85,54.93,25.07,29.86,41.64,11.64
Al2O3,n.a.,0,n.a.,0,n.a.,0,Al2O3,2,0.000,0.000,0,0,0,775,10,4.0,4.8,1.2,0.75,4,8.68,4.73,1.84,2.89,3.94,1.94,54.49,21.20,33.29,45.39,22.35
Al2O3,n.a.,0,n.a.,0,n.a.,0,Al2O3,2,0.000,0.000,0,0,0,775,15,6.0,7.2,1.8,0.50,4,4.67,3.42,1.61,1.81,2.54,0.86,73.23,34.48,38.76,54.39,18.42
Al2O3,n.a.,0,n.a.,0,n.a.,0,Al2O3,2,0.000,0.000,0,0,0,775,20,8.0,9.6,2.4,0.38,4,2.92,2.79,1.44,1.35,1.72,0.65,95.55,49.32,46.23,58.90,22.26
Al2O3,n.a.,0,n.a.,0,n.a.,0,Al2O3,2,0.000,0.000,0,0,0,775,10,4.0,5.1,0.9,0.75,6,3.61,2.85,1.35,1.50,2.17,0.97,78.95,37.40,41.55,60.11,26.87
Al2O3,n.a.,0,n.a.,0,n.a.,0,Al2O3,2,0.000,0.000,0,0,0,775,15,6.0,7.7,1.3,0.50,6,5.13,2.16,1.19,0.97,1.36,0.62,42.11,23.20,18.91,26.51,12.09
Al2O3,n.a.,0,n.a.,0,n.a.,0,Al2O3,2,0.000,0.000,0,0,0,775,20,8.0,10.3,1.7,0.38,6,3.30,1.73,1.04,0.69,0.98,0.48,52.42,31.52,20.91,29.70,14.55
Al2O3,n.a.,0,n.a.,0,n.a.,0,Al2O3,2,0.000,0.000,0,0,0,775,10,7.0,2.0,1.0,0.75,2,11.04,3.84,1.71,2.13,5.18,2.05,34.78,15.49,19.29,46.92,18.57
Al2O3,n.a.,0,n.a.,0,n.a.,0,Al2O3,2,0.000,0.000,0,0,0,775,15,10.5,3.0,1.5,0.50,2,8.87,2.75,1.41,1.34,3.23,1.29,31.00,15.90,15.11,36.41,14.54
Al2O3,n.a.,0,n.a.,0,n.a.,0,Al2O3,2,0.000,0.000,0,0,0,775,20,14.0,4.0,2.0,0.38,2,4.47,2.26,1.31,0.95,1.96,0.89,50.56,29.31,21.25,43.85,19.91
Al2O3,n.a.,0,n.a.,0,n.a.,0,Al2O3,2,0.000,0.000,0,0,0,775,10,7.0,2.3,0.8,0.75,3,7.91,2.54,1.39,1.15,3.47,1.35,32.11,17.57,14.54,43.87,17.07
Al2O3,n.a.,0,n.a.,0,n.a.,0,Al2O3,2,0.000,0.000,0,0,0,775,15,10.5,3.4,1.1,0.50,3,3.47,1.78,1.08,0.70,1.56,0.89,51.30,31.12,20.17,44.96,25.65
Al2O3,n.a.,0,n.a.,0,n.a.,0,Al2O3,2,0.000,0.000,0,0,0,775,20,14.0,4.5,1.5,0.38,3,3.00,1.59,1.10,0.49,1.19,0.67,53.00,36.67,16.33,39.67,22.33
Al2O3,n.a.,0,n.a.,0,n.a.,0,Al2O3,2,0.000,0.000,0,0,0,775,10,7.0,2.4,0.6,0.75,4,3.79,1.99,0.97,1.02,2.55,1.15,52.51,25.59,26.91,67.28,30.34
Al2O3,n.a.,0,n.a.,0,n.a.,0,Al2O3,2,0.000,0.000,0,0,0,775,15,10.5,3.6,0.9,0.50,4,5.46,1.20,0.76,0.44,1.52,0.71,21.98,13.92,8.06,27.84,13.00
Al2O3,n.a.,0,n.a.,0,n.a.,0,Al2O3,2,0.000,0.000,0,0,0,775,20,14.0,4.8,1.2,0.38,4,3.46,1.02,0.73,0.29,1.66,0.52,29.48,21.10,8.38,47.98,15.03
Al2O3,n.a.,0,n.a.,0,n.a.,0,Al2O3,2,0.000,0.000,0,0,0,775,10,7.0,2.6,0.4,0.75,6,3.79,1.26,0.85,0.41,2.08,0.91,33.25,22.43,10.82,54.88,24.01
Al2O3,n.a.,0,n.a.,0,n.a.,0,Al2O3,2,0.000,0.000,0,0,0,775,15,10.5,3.9,0.6,0.50,6,3.25,0.98,0.64,0.34,1.03,0.64,30.15,19.69,10.46,31.69,19.69
Al2O3,n.a.,0,n.a.,0,n.a.,0,Al2O3,2,0.000,0.000,0,0,0,775,20,14.0,5.1,0.9,0.38,6,2.15,0.81,0.64,0.17,0.87,0.46,37.67,29.77,7.91,40.47,21.40
Al2O3,n.a.,0,n.a.,0,n.a.,0,Al2O3,2,0.000,0.000,0,0,0,750,10,1.5,5.7,2.8,0.75,2,31.32,4.09,1.97,2.12,19.06,6.17,13.06,6.29,6.77,60.86,19.70
Al2O3,n.a.,0,n.a.,0,n.a.,0,Al2O3,2,0.000,0.000,0,0,0,750,15,2.3,8.5,4.3,0.50,2,26.08,7.37,2.33,5.04,13.78,4.52,28.26,8.93,19.33,52.84,17.33
Al2O3,n.a.,0,n.a.,0,n.a.,0,Al2O3,2,0.000,0.000,0,0,0,750,20,3.0,11.3,5.7,0.38,2,20.97,6.92,2.26,4.66,9.84,2.40,33.00,10.78,22.22,46.92,11.44
Al2O3,n.a.,0,n.a.,0,n.a.,0,Al2O3,2,0.000,0.000,0,0,0,750,10,1.5,6.4,2.1,0.75,3,18.47,5.88,1.97,3.91,7.77,2.80,31.84,10.67,21.17,42.07,15.16
Al2O3,n.a.,0,n.a.,0,n.a.,0,Al2O3,2,0.000,0.000,0,0,0,750,15,2.3,9.6,3.2,0.50,3,10.98,5.28,2.00,3.28,5.08,1.30,48.09,18.21,29.87,46.27,11.84
Al2O3,n.a.,0,n.a.,0,n.a.,0,Al2O3,2,0.000,0.000,0,0,0,750,20,3.0,12.8,4.3,0.38,3,7.70,4.15,1.85,2.30,3.47,0.74,53.90,24.03,29.87,45.06,9.61
Al2O3,n.a.,0,n.a.,0,n.a.,0,Al2O3,2,0.000,0.000,0,0,0,750,10,1.5,6.8,1.7,0.75,4,10.58,4.55,1.76,2.79,4.22,1.36,43.01,16.64,26.37,39.89,12.85
Al2O3,n.a.,0,n.a.,0,n.a.,0,Al2O3,2,0.000,0.000,0,0,0,750,15,2.3,10.2,2.6,0.50,4,4.85,3.43,1.60,1.83,2.58,0.69,70.72,32.99,37.73,53.20,14.23
Al2O3,n.a.,0,n.a.,0,n.a.,0,Al2O3,2,0.000,0.000,0,0,0,750,20,3.0,13.6,3.4,0.38,4,5.70,2.71,1.46,1.25,1.82,0.51,47.54,25.61,21.93,31.93,8.95
Al2O3,n.a.,0,n.a.,0,n.a.,0,Al2O3,2,0.000,0.000,0,0,0,750,10,1.5,7.3,1.2,0.75,6,5.37,2.72,1.30,1.42,1.89,0.70,50.65,24.21,26.44,35.20,13.04
Al2O3,n.a.,0,n.a.,0,n.a.,0,Al2O3,2,0.000,0.000,0,0,0,750,15,2.3,10.9,1.8,0.50,6,3.06,1.98,1.08,0.90,1.26,0.46,64.71,35.29,29.41,41.18,15.03
Al2O3,n.a.,0,n.a.,0,n.a.,0,Al2O3,2,0.000,0.000,0,0,0,750,20,3.0,14.6,2.4,0.38,6,2.43,1.50,0.89,0.61,0.86,0.34,61.73,36.63,25.10,35.39,13.99
Al2O3,n.a.,0,n.a.,0,n.a.,0,Al2O3,2,0.000,0.000,0,0,0,750,10,4.0,4.0,2.0,0.75,2,18.80,6.63,2.12,4.51,9.56,3.61,35.27,11.28,23.99,50.85,19.20
Al2O3,n.a.,0,n.a.,0,n.a.,0,Al2O3,2,0.000,0.000,0,0,0,750,15,6.0,6.0,3.0,0.50,2,10.05,5.09,2.03,3.06,5.71,1.36,50.65,20.20,30.45,56.82,13.53
Al2O3,n.a.,0,n.a.,0,n.a.,0,Al2O3,2,0.000,0.000,0,0,0,750,20,8.0,8.0,4.0,0.38,2,7.78,4.61,2.07,2.54,4.42,1.03,59.25,26.61,32.65,56.81,13.24
Al2O3,n.a.,0,n.a.,0,n.a.,0,Al2O3,2,0.000,0.000,0,0,0,750,10,4.0,4.5,1.5,0.75,3,12.36,5.29,1.81,3.48,5.74,2.03,42.80,14.64,28.16,46.44,16.42
Al2O3,n.a.,0,n.a.,0,n.a.,0,Al2O3,2,0.000,0.000,0,0,0,750,15,6.0,6.8,2.3,0.50,3,8.93,4.50,1.87,2.63,4.16,1.11,50.39,20.94,29.45,46.58,12.43
Al2O3,n.a.,0,n.a.,0,n.a.,0,Al2O3,2,0.000,0.000,0,0,0,750,20,8.0,9.0,3.0,0.38,3,7.39,4.11,1.78,2.33,3.37,0.86,55.62,24.09,31.53,45.60,11.64
Al2O3,n.a.,0,n.a.,0,n.a.,0,Al2O3,2,0.000,0.000,0,0,0,750,10,4.0,4.8,1.2,0.75,4,12.45,5.07,1.76,3.31,5.17,2.05,40.72,14.14,26.59,41.53,16.47
Al2O3,n.a.,0,n.a.,0,n.a.,0,Al2O3,2,0.000,0.000,0,0,0,750,15,6.0,7.2,1.8,0.50,4,8.16,4.64,1.91,2.73,3.58,1.21,56.86,23.41,33.46,43.87,14.83
Al2O3,n.a.,0,n.a.,0,n.a.,0,Al2O3,2,0.000,0.000,0,0,0,750,20,8.0,9.6,2.4,0.38,4,8.09,4.20,1.75,2.45,3.08,0.89,51.92,21.63,30.28,38.07,11.00
Al2O3,n.a.,0,n.a.,0,n.a.,0,Al2O3,2,0.000,0.000,0,0,0,750,10,4.0,5.1,0.9,0.75,6,10.36,3.11,1.60,1.51,5.24,1.83,30.02,15.44,14.58,50.58,17.66
Al2O3,n.a.,0,n.a.,0,n.a.,0,Al2O3,2,0.000,0.000,0,0,0,750,15,6.0,7.7,1.3,0.50,6,7.99,3.88,1.69,2.19,3.24,1.25,48.56,21.15,27.41,40.55,15.64
Al2O3,n.a.,0,n.a.,0,n.a.,0,Al2O3,2,0.000,0.000,0,0,0,750,20,8.0,10.3,1.7,0.38,6,7.24,3.88,1.63,2.25,2.25,0.91,53.59,22.51,31.08,31.08,12.57
Al2O3,n.a.,0,n.a.,0,n.a.,0,Al2O3,2,0.000,0.000,0,0,0,750,10,7.0,2.0,1.0,0.75,2,32.40,3.92,1.91,2.01,18.86,6.30,12.10,5.90,6.20,58.21,19.44
Al2O3,n.a.,0,n.a.,0,n.a.,0,Al2O3,2,0.000,0.000,0,0,0,750,15,10.5,3.0,1.5,0.50,2,30.01,5.01,2.23,2.78,16.37,5.87,16.69,7.43,9.26,54.55,19.56
Al2O3,n.a.,0,n.a.,0,n.a.,0,Al2O3,2,0.000,0.000,0,0,0,750,20,14.0,4.0,2.0,0.38,2,26.48,6.89,2.33,4.56,12.60,4.28,26.02,8.80,17.22,47.58,16.16
Al2O3,n.a.,0,n.a.,0,n.a.,0,Al2O3,2,0.000,0.000,0,0,0,750,10,7.0,2.3,0.8,0.75,3,22.04,4.54,1.69,2.85,13.15,3.75,20.60,7.67,12.93,59.66,17.01
Al2O3,n.a.,0,n.a.,0,n.a.,0,Al2O3,2,0.000,0.000,0,0,0,750,15,10.5,3.4,1.1,0.50,3,22.24,4.49,2.21,2.28,11.79,3.69,20.19,9.94,10.25,53.01,16.59
Al2O3,n.a.,0,n.a.,0,n.a.,0,Al2O3,2,0.000,0.000,0,0,0,750,20,14.0,4.5,1.5,0.38,3,13.82,5.30,2.08,3.22,5.27,1.78,38.35,15.05,23.30,38.13,12.88
Al2O3,n.a.,0,n.a.,0,n.a.,0,Al2O3,2,0.000,0.000,0,0,0,750,10,7.0,2.4,0.6,0.75,4,14.76,4.03,2.03,2.00,6.49,2.63,27.30,13.75,13.55,43.97,17.82
Al2O3,n.a.,0,n.a.,0,n.a.,0,Al2O3,2,0.000,0.000,0,0,0,750,15,10.5,3.6,0.9,0.50,4,8.73,2.78,1.53,1.25,2.04,1.02,31.84,17.53,14.32,23.37,11.68
Al2O3,n.a.,0,n.a.,0,n.a.,0,Al2O3,2,0.000,0.000,0,0,0,750,20,14.0,4.8,1.2,0.38,4,4.91,1.80,1.14,0.66,1.38,0.71,36.66,23.22,13.44,28.11,14.46
Al2O3,n.a.,0,n.a.,0,n.a.,0,Al2O3,2,0.000,0.000,0,0,0,750,10,7.0,2.6,0.4,0.75,6,4.28,1.55,0.86,0.69,1.76,0.88,36.21,20.09,16.12,41.12,20.56
Al2O3,n.a.,0,n.a.,0,n.a.,0,Al2O3,2,0.000,0.000,0,0,0,750,15,10.5,3.9,0.6,0.50,6,3.08,0.79,0.53,0.26,0.53,0.50,25.65,17.21,8.44,17.21,16.23
Al2O3,n.a.,0,n.a.,0,n.a.,0,Al2O3,2,0.000,0.000,0,0,0,750,20,14.0,5.1,0.9,0.38,6,0.91,0.52,0.41,0.11,0.52,0.36,57.14,45.05,12.09,57.14,39.56
Al2O3,n.a.,0,n.a.,0,n.a.,0,Al2O3,2,0.000,0.000,0,0,0,700,10,1.5,5.7,2.8,0.75,2,13.38,4.37,1.84,2.53,5.63,1.34,32.66,13.75,18.91,42.08,10.01
Al2O3,n.a.,0,n.a.,0,n.a.,0,Al2O3,2,0.000,0.000,0,0,0,700,15,2.3,8.5,4.3,0.50,2,7.20,3.05,1.65,1.40,3.25,0.67,42.36,22.92,19.44,45.14,9.31
Al2O3,n.a.,0,n.a.,0,n.a.,0,Al2O3,2,0.000,0.000,0,0,0,700,20,3.0,11.3,5.7,0.38,2,3.21,2.25,1.36,0.89,2.05,0.45,70.09,42.37,27.73,63.86,14.02
Al2O3,n.a.,0,n.a.,0,n.a.,0,Al2O3,2,0.000,0.000,0,0,0,700,10,1.5,6.4,2.1,0.75,3,6.83,2.06,1.13,0.93,2.20,0.56,30.16,16.54,13.62,32.21,8.20
Al2O3,n.a.,0,n.a.,0,n.a.,0,Al2O3,2,0.000,0.000,0,0,0,700,15,2.3,9.6,3.2,0.50,3,3.62,1.37,0.80,0.57,1.17,0.35,37.85,22.10,15.75,32.32,9.67
Al2O3,n.a.,0,n.a.,0,n.a.,0,Al2O3,2,0.000,0.000,0,0,0,700,20,3.0,12.8,4.3,0.38,3,1.08,1.04,0.64,0.40,0.77,0.25,96.30,59.26,37.04,71.30,23.15
Al2O3,n.a.,0,n.a.,0,n.a.,0,Al2O3,2,0.000,0.000,0,0,0,700,10,1.5,6.8,1.7,0.75,4,2.87,1.32,0.80,0.52,1.20,0.41,45.99,27.87,18.12,41.81,14.29
Al2O3,n.a.,0,n.a.,0,n.a.,0,Al2O3,2,0.000,0.000,0,0,0,700,15,2.3,10.2,2.6,0.50,4,2.33,0.94,0.56,0.38,0.67,0.28,40.34,24.03,16.31,28.76,12.02
Al2O3,n.a.,0,n.a.,0,n.a.,0,Al2O3,2,0.000,0.000,0,0,0,700,20,3.0,13.6,3.4,0.38,4,2.75,0.67,0.39,0.28,0.53,0.20,24.36,14.18,10.18,19.27,7.27
Al2O3,n.a.,0,n.a.,0,n.a.,0,Al2O3,2,0.000,0.000,0,0,0,700,10,1.5,7.3,1.2,0.75,6,2.41,0.80,0.48,0.32,0.68,0.31,33.20,19.92,13.28,28.22,12.86
Al2O3,n.a.,0,n.a.,0,n.a.,0,Al2O3,2,0.000,0.000,0,0,0,700,15,2.3,10.9,1.8,0.50,6,5.71,0.60,0.35,0.25,0.51,0.20,10.51,6.13,4.38,8.93,3.50
Al2O3,n.a.,0,n.a.,0,n.a.,0,Al2O3,2,0.000,0.000,0,0,0,700,20,3.0,14.6,2.4,0.38,6,2.01,0.45,0.25,0.20,0.28,0.15,22.39,12.44,9.95,13.93,7.46
Al2O3,n.a.,0,n.a.,0,n.a.,0,Al2O3,2,0.000,0.000,0,0,0,700,10,4.0,4.0,2.0,0.75,2,4.69,1.90,1.11,0.79,2.12,0.68,40.51,23.67,16.84,45.20,14.50
Al2O3,n.a.,0,n.a.,0,n.a.,0,Al2O3,2,0.000,0.000,0,0,0,700,15,6.0,6.0,3.0,0.50,2,2.59,1.14,0.78,0.36,1.09,0.39,44.02,30.12,13.90,42.08,15.06
Al2O3,n.a.,0,n.a.,0,n.a.,0,Al2O3,2,0.000,0.000,0,0,0,700,20,8.0,8.0,4.0,0.38,2,1.83,0.80,0.55,0.25,0.60,0.28,43.72,30.05,13.66,32.79,15.30
Al2O3,n.a.,0,n.a.,0,n.a.,0,Al2O3,2,0.000,0.000,0,0,0,700,10,4.0,4.5,1.5,0.75,3,2.24,0.96,0.62,0.34,0.88,0.44,42.86,27.68,15.18,39.29,19.64
Al2O3,n.a.,0,n.a.,0,n.a.,0,Al2O3,2,0.000,0.000,0,0,0,700,15,6.0,6.8,2.3,0.50,3,0.91,0.64,0.42,0.22,0.49,0.28,70.33,46.15,24.18,53.85,30.77
Al2O3,n.a.,0,n.a.,0,n.a.,0,Al2O3,2,0.000,0.000,0,0,0,700,20,8.0,9.0,3.0,0.38,3,0.67,0.52,0.38,0.14,0.19,0.22,77.61,56.72,20.90,28.36,32.84
Al2O3,n.a.,0,n.a.,0,n.a.,0,Al2O3,2,0.000,0.000,0,0,0,700,10,4.0,4.8,1.2,0.75,4,1.01,0.68,0.41,0.27,0.54,0.35,67.33,40.59,26.73,53.47,34.65
Al2O3,n.a.,0,n.a.,0,n.a.,0,Al2O3,2,0.000,0.000,0,0,0,700,15,6.0,7.2,1.8,0.50,4,1.66,0.49,0.35,0.14,0.26,0.25,29.52,21.08,8.43,15.66,15.06
Al2O3,n.a.,0,n.a.,0,n.a.,0,Al2O3,2,0.000,0.000,0,0,0,700,20,8.0,9.6,2.4,0.38,4,0.55,0.44,0.30,0.14,0.20,0.19,80.00,54.55,25.45,36.36,34.55
Al2O3,n.a.,0,n.a.,0,n.a.,0,Al2O3,2,0.000,0.000,0,0,0,700,10,4.0,5.1,0.9,0.75,6,0.60,0.40,0.28,0.12,0.48,0.28,66.67,46.67,20.00,80.00,46.67
Al2O3,n.a.,0,n.a.,0,n.a.,0,Al2O3,2,0.000,0.000,0,0,0,700,15,6.0,7.7,1.3,0.50,6,1.37,0.36,0.23,0.13,0.03,0.19,26.28,16.79,9.49,2.19,13.87
Al2O3,n.a.,0,n.a.,0,n.a.,0,Al2O3,2,0.000,0.000,0,0,0,700,20,8.0,10.3,1.7,0.38,6,1.32,0.30,0.20,0.10,0.06,0.14,22.73,15.15,7.58,4.55,10.61
Al2O3,n.a.,0,n.a.,0,n.a.,0,Al2O3,2,0.000,0.000,0,0,0,700,10,7.0,2.0,1.0,0.75,2,2.45,0.33,0.23,0.10,1.07,0.45,13.47,9.39,4.08,43.67,18.37
Al2O3,n.a.,0,n.a.,0,n.a.,0,Al2O3,2,0.000,0.000,0,0,0,700,15,10.5,3.0,1.5,0.50,2,2.00,0.39,0.32,0.07,1.20,0.30,19.50,16.00,3.50,60.00,15.00
Al2O3,n.a.,0,n.a.,0,n.a.,0,Al2O3,2,0.000,0.000,0,0,0,700,20,14.0,4.0,2.0,0.38,2,1.62,0.36,0.31,0.05,0.36,0.30,22.22,19.14,3.09,22.22,18.52
Al2O3,n.a.,0,n.a.,0,n.a.,0,Al2O3,2,0.000,0.000,0,0,0,700,10,7.0,2.3,0.8,0.75,3,0.88,0.28,0.22,0.06,0.25,0.39,31.82,25.00,6.82,28.41,44.32
Al2O3,n.a.,0,n.a.,0,n.a.,0,Al2O3,2,0.000,0.000,0,0,0,700,15,10.5,3.4,1.1,0.50,3,0.78,0.20,0.14,0.06,0.51,0.28,25.64,17.95,7.69,65.38,35.90
Al2O3,n.a.,0,n.a.,0,n.a.,0,Al2O3,2,0.000,0.000,0,0,0,700,20,14.0,4.5,1.5,0.38,3,0.52,0.26,0.22,0.04,0.40,0.21,50.00,42.31,7.69,76.92,40.38
Al2O3,n.a.,0,n.a.,0,n.a.,0,Al2O3,2,0.000,0.000,0,0,0,700,10,7.0,2.4,0.6,0.75,4,1.59,0.23,0.20,0.03,0.58,0.33,14.47,12.58,1.89,36.48,20.75
Al2O3,n.a.,0,n.a.,0,n.a.,0,Al2O3,2,0.000,0.000,0,0,0,700,15,10.5,3.6,0.9,0.50,4,1.43,0.14,0.14,0.00,0.17,0.21,9.79,9.79,0.00,11.89,14.69
Al2O3,n.a.,0,n.a.,0,n.a.,0,Al2O3,2,0.000,0.000,0,0,0,700,20,14.0,4.8,1.2,0.38,4,1.88,0.25,0.21,0.04,0.16,0.19,13.30,11.17,2.13,8.51,10.11
Al2O3,n.a.,0,n.a.,0,n.a.,0,Al2O3,2,0.000,0.000,0,0,0,700,10,7.0,2.6,0.4,0.75,6,0.74,0.24,0.23,0.01,0.70,0.26,32.43,31.08,1.35,94.59,35.14
Al2O3,n.a.,0,n.a.,0,n.a.,0,Al2O3,2,0.000,0.000,0,0,0,700,15,10.5,3.9,0.6,0.50,6,2.21,0.21,0.19,0.02,0.00,0.16,9.50,8.60,0.90,0.00,7.24
Al2O3,n.a.,0,n.a.,0,n.a.,0,Al2O3,2,0.000,0.000,0,0,0,700,20,14.0,5.1,0.9,0.38,6,2.43,0.27,0.22,0.05,0.23,0.14,11.11,9.05,2.06,9.47,5.76
SiO2,n.a.,0,n.a.,0,n.a.,0,SiO2,11,0.000,0.000,0,0,0,900,10,1.5,5.7,2.8,0.75,2,32.90,3.90,0.50,3.40,23.30,7.55,11.85,1.52,10.33,70.82,22.95
SiO2,n.a.,0,n.a.,0,n.a.,0,SiO2,11,0.000,0.000,0,0,0,900,15,2.3,8.5,4.3,0.50,2,33.68,4.43,0.57,3.86,23.02,7.11,13.15,1.69,11.46,68.35,21.11
SiO2,n.a.,0,n.a.,0,n.a.,0,SiO2,11,0.000,0.000,0,0,0,900,20,3.0,11.3,5.7,0.38,2,34.01,4.77,0.54,4.23,23.50,6.94,14.03,1.59,12.44,69.10,20.41
SiO2,n.a.,0,n.a.,0,n.a.,0,SiO2,11,0.000,0.000,0,0,0,900,10,1.5,6.4,2.1,0.75,3,23.04,4.26,0.42,3.84,16.93,3.68,18.49,1.82,16.67,73.48,15.97
SiO2,n.a.,0,n.a.,0,n.a.,0,SiO2,11,0.000,0.000,0,0,0,900,15,2.3,9.6,3.2,0.50,3,19.85,4.96,0.50,4.46,17.43,3.49,24.99,2.52,22.47,87.81,17.58
SiO2,n.a.,0,n.a.,0,n.a.,0,SiO2,11,0.000,0.000,0,0,0,900,20,3.0,12.8,4.3,0.38,3,19.51,5.39,0.53,4.86,17.59,3.45,27.63,2.72,24.91,90.16,17.68
SiO2,n.a.,0,n.a.,0,n.a.,0,SiO2,11,0.000,0.000,0,0,0,900,10,1.5,6.8,1.7,0.75,4,15.36,4.41,0.44,3.97,13.51,2.25,28.71,2.86,25.85,87.96,14.65
SiO2,n.a.,0,n.a.,0,n.a.,0,SiO2,11,0.000,0.000,0,0,0,900,15,2.3,10.2,2.6,0.50,4,10.84,5.08,0.49,4.59,13.98,2.15,46.86,4.52,42.34,128.97,19.83
SiO2,n.a.,0,n.a.,0,n.a.,0,SiO2,11,0.000,0.000,0,0,0,900,20,3.0,13.6,3.4,0.38,4,13.67,5.27,0.49,4.78,13.63,2.08,38.55,3.58,34.97,99.71,15.22
SiO2,n.a.,0,n.a.,0,n.a.,0,SiO2,11,0.000,0.000,0,0,0,900,10,1.5,7.3,1.2,0.75,6,15.16,4.23,0.40,3.83,9.79,1.18,27.90,2.64,25.26,64.58,7.78
SiO2,n.a.,0,n.a.,0,n.a.,0,SiO2,11,0.000,0.000,0,0,0,900,15,2.3,10.9,1.8,0.50,6,15.90,4.64,0.40,4.24,9.67,1.08,29.18,2.52,26.67,60.82,6.79
SiO2,n.a.,0,n.a.,0,n.a.,0,SiO2,11,0.000,0.000,0,0,0,900,20,3.0,14.6,2.4,0.38,6,15.51,5.03,0.46,4.57,9.47,1.03,32.43,2.97,29.46,61.06,6.64
SiO2,n.a.,0,n.a.,0,n.a.,0,SiO2,11,0.000,0.000,0,0,0,900,10,4.0,4.0,2.0,0.75,2,33.98,4.02,0.55,3.47,25.33,6.78,11.83,1.62,10.21,74.54,19.95
SiO2,n.a.,0,n.a.,0,n.a.,0,SiO2,11,0.000,0.000,0,0,0,900,15,6.0,6.0,3.0,0.50,2,34.48,4.62,0.52,4.10,24.84,6.45,13.40,1.51,11.89,72.04,18.71
SiO2,n.a.,0,n.a.,0,n.a.,0,SiO2,11,0.000,0.000,0,0,0,900,20,8.0,8.0,4.0,0.38,2,35.06,4.94,0.59,4.35,24.83,6.21,14.09,1.68,12.41,70.82,17.71
SiO2,n.a.,0,n.a.,0,n.a.,0,SiO2,11,0.000,0.000,0,0,0,900,10,4.0,4.5,1.5,0.75,3,27.09,4.10,0.48,3.62,18.61,3.57,15.13,1.77,13.36,68.70,13.18
SiO2,n.a.,0,n.a.,0,n.a.,0,SiO2,11,0.000,0.000,0,0,0,900,15,6.0,6.8,2.3,0.50,3,24.96,4.72,0.49,4.23,17.40,3.16,18.91,1.96,16.95,69.71,12.66
SiO2,n.a.,0,n.a.,0,n.a.,0,SiO2,11,0.000,0.000,0,0,0,900,20,8.0,9.0,3.0,0.38,3,24.79,5.09,0.47,4.62,17.49,3.04,20.53,1.90,18.64,70.55,12.26
SiO2,n.a.,0,n.a.,0,n.a.,0,SiO2,11,0.000,0.000,0,0,0,900,10,4.0,4.8,1.2,0.75,4,19.37,4.20,0.40,3.80,14.41,2.20,21.68,2.07,19.62,74.39,11.36
SiO2,n.a.,0,n.a.,0,n.a.,0,SiO2,11,0.000,0.000,0,0,0,900,15,6.0,7.2,1.8,0.50,4,17.63,4.55,0.41,4.14,14.14,2.02,25.81,2.33,23.48,80.20,11.46
SiO2,n.a.,0,n.a.,0,n.a.,0,SiO2,11,0.000,0.000,0,0,0,900,20,8.0,9.6,2.4,0.38,4,18.82,4.96,0.42,4.54,13.81,1.95,26.35,2.23,24.12,73.38,10.36
SiO2,n.a.,0,n.a.,0,n.a.,0,SiO2,11,0.000,0.000,0,0,0,900,10,4.0,5.1,0.9,0.75,6,12.68,3.95,0.30,3.65,9.99,1.07,31.15,2.37,28.79,78.79,8.44
