Repository: ur-whitelab/BO-LIFT

# 🤖 BO-LIFT: Bayesian Optimization using in-context learning
BO-LIFT does regression with uncertainties using frozen Large Language Models by using token probabilities.
It uses LangChain to select examples to create in-context learning prompts from training data.
By selecting examples, it can consider more training data than it fits in the model's context window.
Being able to predict uncertainty, allow the employment of interesting techniques such as Bayesian Optimization.

## Usage 💻

You need to set up your OpenAI API key in order to use BO-LIFT.
You can do that using the `os` Python library:

```py
import os
os.environ["OPENAI_API_KEY"] = "<your-key-here>"
```

File: paper/dataset/oxidative_methane_coupling.csv (part 36 of 46)
Name,M1,M1_atom_number,M2,M2_atom_number,M3,M3_atom_number,Support ,Support_ID,M2_mol,M3_mol,M1_mol%,M2_mol%,M3_mol%,Temp,Total_flow,Ar_flow,CH4_flow,O2_flow,CT,CH4/O2,CH4_conv,C2y,C2H6y,C2H4y,COy,CO2y,C2s,C2H6s,C2H4s,COs,CO2s
SiO2,n.a.,0,n.a.,0,n.a.,0,SiO2,11,0.000,0.000,0,0,0,900,15,6.0,7.7,1.3,0.50,6,11.25,4.36,0.43,3.93,9.70,1.02,38.76,3.82,34.93,86.22,9.07
SiO2,n.a.,0,n.a.,0,n.a.,0,SiO2,11,0.000,0.000,0,0,0,900,20,8.0,10.3,1.7,0.38,6,12.01,4.62,0.38,4.24,9.50,1.00,38.47,3.16,35.30,79.10,8.33
SiO2,n.a.,0,n.a.,0,n.a.,0,SiO2,11,0.000,0.000,0,0,0,900,10,7.0,2.0,1.0,0.75,2,39.34,3.53,0.21,3.32,25.61,5.66,8.97,0.53,8.44,65.10,14.39
SiO2,n.a.,0,n.a.,0,n.a.,0,SiO2,11,0.000,0.000,0,0,0,900,15,10.5,3.0,1.5,0.50,2,41.93,3.98,0.46,3.52,24.52,5.17,9.49,1.10,8.39,58.48,12.33
SiO2,n.a.,0,n.a.,0,n.a.,0,SiO2,11,0.000,0.000,0,0,0,900,20,14.0,4.0,2.0,0.38,2,41.24,4.34,0.50,3.84,24.32,5.07,10.52,1.21,9.31,58.97,12.29
SiO2,n.a.,0,n.a.,0,n.a.,0,SiO2,11,0.000,0.000,0,0,0,900,10,7.0,2.3,0.8,0.75,3,30.42,3.83,0.36,3.47,18.61,2.98,12.59,1.18,11.41,61.18,9.80
SiO2,n.a.,0,n.a.,0,n.a.,0,SiO2,11,0.000,0.000,0,0,0,900,15,10.5,3.4,1.1,0.50,3,28.28,4.25,0.41,3.84,17.25,2.55,15.03,1.45,13.58,61.00,9.02
SiO2,n.a.,0,n.a.,0,n.a.,0,SiO2,11,0.000,0.000,0,0,0,900,20,14.0,4.5,1.5,0.38,3,29.56,4.77,0.54,4.23,17.38,2.69,16.14,1.83,14.31,58.80,9.10
SiO2,n.a.,0,n.a.,0,n.a.,0,SiO2,11,0.000,0.000,0,0,0,900,10,7.0,2.4,0.6,0.75,4,24.07,3.69,0.26,3.43,14.84,1.88,15.33,1.08,14.25,61.65,7.81
SiO2,n.a.,0,n.a.,0,n.a.,0,SiO2,11,0.000,0.000,0,0,0,900,15,10.5,3.6,0.9,0.50,4,23.74,4.27,0.47,3.80,13.19,1.69,17.99,1.98,16.01,55.56,7.12
SiO2,n.a.,0,n.a.,0,n.a.,0,SiO2,11,0.000,0.000,0,0,0,900,20,14.0,4.8,1.2,0.38,4,24.05,4.63,0.44,4.19,13.42,1.72,19.25,1.83,17.42,55.80,7.15
SiO2,n.a.,0,n.a.,0,n.a.,0,SiO2,11,0.000,0.000,0,0,0,900,10,7.0,2.6,0.4,0.75,6,16.36,3.63,0.36,3.27,10.11,1.08,22.19,2.20,19.99,61.80,6.60
SiO2,n.a.,0,n.a.,0,n.a.,0,SiO2,11,0.000,0.000,0,0,0,900,15,10.5,3.9,0.6,0.50,6,14.77,3.98,0.35,3.63,9.38,1.03,26.95,2.37,24.58,63.51,6.97
SiO2,n.a.,0,n.a.,0,n.a.,0,SiO2,11,0.000,0.000,0,0,0,900,20,14.0,5.1,0.9,0.38,6,16.10,4.30,0.47,3.83,9.40,1.05,26.71,2.92,23.79,58.39,6.52
SiO2,n.a.,0,n.a.,0,n.a.,0,SiO2,11,0.000,0.000,0,0,0,850,10,1.5,5.7,2.8,0.75,2,34.59,5.94,0.71,5.23,22.90,6.38,17.17,2.05,15.12,66.20,18.44
SiO2,n.a.,0,n.a.,0,n.a.,0,SiO2,11,0.000,0.000,0,0,0,850,15,2.3,8.5,4.3,0.50,2,34.59,5.94,0.71,5.23,22.90,6.38,17.17,2.05,15.12,66.20,18.44
SiO2,n.a.,0,n.a.,0,n.a.,0,SiO2,11,0.000,0.000,0,0,0,850,20,3.0,11.3,5.7,0.38,2,33.68,6.38,0.70,5.68,23.68,6.45,18.94,2.08,16.86,70.31,19.15
SiO2,n.a.,0,n.a.,0,n.a.,0,SiO2,11,0.000,0.000,0,0,0,850,10,1.5,6.4,2.1,0.75,3,22.99,5.69,0.55,5.14,16.66,3.32,24.75,2.39,22.36,72.47,14.44
SiO2,n.a.,0,n.a.,0,n.a.,0,SiO2,11,0.000,0.000,0,0,0,850,15,2.3,9.6,3.2,0.50,3,21.33,6.36,0.61,5.75,16.76,3.32,29.82,2.86,26.96,78.57,15.56
SiO2,n.a.,0,n.a.,0,n.a.,0,SiO2,11,0.000,0.000,0,0,0,850,20,3.0,12.8,4.3,0.38,3,20.94,6.82,0.73,6.09,16.96,3.24,32.57,3.49,29.08,80.99,15.47
SiO2,n.a.,0,n.a.,0,n.a.,0,SiO2,11,0.000,0.000,0,0,0,850,10,1.5,6.8,1.7,0.75,4,15.82,5.71,0.55,5.16,13.07,2.12,36.09,3.48,32.62,82.62,13.40
SiO2,n.a.,0,n.a.,0,n.a.,0,SiO2,11,0.000,0.000,0,0,0,850,15,2.3,10.2,2.6,0.50,4,13.91,6.38,0.57,5.81,13.22,2.08,45.87,4.10,41.77,95.04,14.95
SiO2,n.a.,0,n.a.,0,n.a.,0,SiO2,11,0.000,0.000,0,0,0,850,20,3.0,13.6,3.4,0.38,4,15.82,6.56,0.65,5.91,12.81,1.98,41.47,4.11,37.36,80.97,12.52
SiO2,n.a.,0,n.a.,0,n.a.,0,SiO2,11,0.000,0.000,0,0,0,850,10,1.5,7.3,1.2,0.75,6,10.78,5.23,0.48,4.75,9.17,1.12,48.52,4.45,44.06,85.06,10.39
SiO2,n.a.,0,n.a.,0,n.a.,0,SiO2,11,0.000,0.000,0,0,0,850,15,2.3,10.9,1.8,0.50,6,16.67,5.85,0.57,5.28,8.84,1.06,35.09,3.42,31.67,53.03,6.36
SiO2,n.a.,0,n.a.,0,n.a.,0,SiO2,11,0.000,0.000,0,0,0,850,20,3.0,14.6,2.4,0.38,6,16.18,6.26,0.62,5.64,8.76,1.04,38.69,3.83,34.86,54.14,6.43
SiO2,n.a.,0,n.a.,0,n.a.,0,SiO2,11,0.000,0.000,0,0,0,850,10,4.0,4.0,2.0,0.75,2,33.44,5.38,0.63,4.75,24.37,6.41,16.09,1.88,14.20,72.88,19.17
SiO2,n.a.,0,n.a.,0,n.a.,0,SiO2,11,0.000,0.000,0,0,0,850,15,6.0,6.0,3.0,0.50,2,34.05,5.81,0.64,5.17,23.89,5.99,17.06,1.88,15.18,70.16,17.59
SiO2,n.a.,0,n.a.,0,n.a.,0,SiO2,11,0.000,0.000,0,0,0,850,20,8.0,8.0,4.0,0.38,2,33.91,6.23,0.76,5.47,23.87,5.99,18.37,2.24,16.13,70.39,17.66
SiO2,n.a.,0,n.a.,0,n.a.,0,SiO2,11,0.000,0.000,0,0,0,850,10,4.0,4.5,1.5,0.75,3,24.25,5.53,0.52,5.01,17.04,3.27,22.80,2.14,20.66,70.27,13.48
SiO2,n.a.,0,n.a.,0,n.a.,0,SiO2,11,0.000,0.000,0,0,0,850,15,6.0,6.8,2.3,0.50,3,23.30,6.16,0.64,5.52,16.73,3.08,26.44,2.75,23.69,71.80,13.22
SiO2,n.a.,0,n.a.,0,n.a.,0,SiO2,11,0.000,0.000,0,0,0,850,20,8.0,9.0,3.0,0.38,3,25.11,6.45,0.70,5.75,16.56,3.04,25.69,2.79,22.90,65.95,12.11
SiO2,n.a.,0,n.a.,0,n.a.,0,SiO2,11,0.000,0.000,0,0,0,850,10,4.0,4.8,1.2,0.75,4,18.79,5.34,0.45,4.89,13.19,2.05,28.42,2.39,26.02,70.20,10.91
SiO2,n.a.,0,n.a.,0,n.a.,0,SiO2,11,0.000,0.000,0,0,0,850,15,6.0,7.2,1.8,0.50,4,16.49,6.13,0.62,5.51,12.74,1.95,37.17,3.76,33.41,77.26,11.83
SiO2,n.a.,0,n.a.,0,n.a.,0,SiO2,11,0.000,0.000,0,0,0,850,20,8.0,9.6,2.4,0.38,4,17.21,6.51,0.71,5.80,12.80,1.92,37.83,4.13,33.70,74.38,11.16
SiO2,n.a.,0,n.a.,0,n.a.,0,SiO2,11,0.000,0.000,0,0,0,850,10,4.0,5.1,0.9,0.75,6,14.08,5.09,0.48,4.61,9.77,1.23,36.15,3.41,32.74,69.39,8.74
SiO2,n.a.,0,n.a.,0,n.a.,0,SiO2,11,0.000,0.000,0,0,0,850,15,6.0,7.7,1.3,0.50,6,12.09,5.49,0.63,4.86,8.59,1.10,45.41,5.21,40.20,71.05,9.10
SiO2,n.a.,0,n.a.,0,n.a.,0,SiO2,11,0.000,0.000,0,0,0,850,20,8.0,10.3,1.7,0.38,6,11.93,5.75,0.65,5.10,8.55,1.09,48.20,5.45,42.75,71.67,9.14
SiO2,n.a.,0,n.a.,0,n.a.,0,SiO2,11,0.000,0.000,0,0,0,850,10,7.0,2.0,1.0,0.75,2,38.26,4.91,0.63,4.28,24.45,5.68,12.83,1.65,11.19,63.90,14.85
SiO2,n.a.,0,n.a.,0,n.a.,0,SiO2,11,0.000,0.000,0,0,0,850,15,10.5,3.0,1.5,0.50,2,39.40,5.48,0.70,4.78,24.16,5.59,13.91,1.78,12.13,61.32,14.19
SiO2,n.a.,0,n.a.,0,n.a.,0,SiO2,11,0.000,0.000,0,0,0,850,20,14.0,4.0,2.0,0.38,2,39.52,5.86,0.91,4.95,24.05,5.59,14.83,2.30,12.53,60.86,14.14
SiO2,n.a.,0,n.a.,0,n.a.,0,SiO2,11,0.000,0.000,0,0,0,850,10,7.0,2.3,0.8,0.75,3,27.41,5.45,0.71,4.74,17.67,3.28,19.88,2.59,17.29,64.47,11.97
SiO2,n.a.,0,n.a.,0,n.a.,0,SiO2,11,0.000,0.000,0,0,0,850,15,10.5,3.4,1.1,0.50,3,28.45,5.77,0.70,5.07,16.63,3.04,20.28,2.46,17.82,58.45,10.69
SiO2,n.a.,0,n.a.,0,n.a.,0,SiO2,11,0.000,0.000,0,0,0,850,20,14.0,4.5,1.5,0.38,3,27.89,6.21,0.82,5.39,16.45,3.03,22.27,2.94,19.33,58.98,10.86
SiO2,n.a.,0,n.a.,0,n.a.,0,SiO2,11,0.000,0.000,0,0,0,850,10,7.0,2.4,0.6,0.75,4,22.49,5.13,0.50,4.63,13.15,2.10,22.81,2.22,20.59,58.47,9.34
SiO2,n.a.,0,n.a.,0,n.a.,0,SiO2,11,0.000,0.000,0,0,0,850,15,10.5,3.6,0.9,0.50,4,22.46,5.51,0.86,4.65,12.16,2.03,24.53,3.83,20.70,54.14,9.04
SiO2,n.a.,0,n.a.,0,n.a.,0,SiO2,11,0.000,0.000,0,0,0,850,20,14.0,4.8,1.2,0.38,4,21.78,5.81,0.94,4.87,10.56,1.80,26.68,4.32,22.36,48.48,8.26
SiO2,n.a.,0,n.a.,0,n.a.,0,SiO2,11,0.000,0.000,0,0,0,850,10,7.0,2.6,0.4,0.75,6,13.34,4.67,0.71,3.96,8.32,1.26,35.01,5.32,29.69,62.37,9.45
SiO2,n.a.,0,n.a.,0,n.a.,0,SiO2,11,0.000,0.000,0,0,0,850,15,10.5,3.9,0.6,0.50,6,12.82,4.40,0.93,3.47,5.88,1.08,34.32,7.25,27.07,45.87,8.42
SiO2,n.a.,0,n.a.,0,n.a.,0,SiO2,11,0.000,0.000,0,0,0,850,20,14.0,5.1,0.9,0.38,6,14.20,5.10,1.12,3.98,6.29,1.14,35.92,7.89,28.03,44.30,8.03
SiO2,n.a.,0,n.a.,0,n.a.,0,SiO2,11,0.000,0.000,0,0,0,800,10,1.5,5.7,2.8,0.75,2,32.45,6.54,0.94,5.60,21.65,6.49,20.15,2.90,17.26,66.72,20.00
SiO2,n.a.,0,n.a.,0,n.a.,0,SiO2,11,0.000,0.000,0,0,0,800,15,2.3,8.5,4.3,0.50,2,29.66,7.39,1.14,6.25,22.52,6.51,24.92,3.84,21.07,75.93,21.95
SiO2,n.a.,0,n.a.,0,n.a.,0,SiO2,11,0.000,0.000,0,0,0,800,20,3.0,11.3,5.7,0.38,2,32.08,7.56,1.25,6.31,22.24,6.33,23.57,3.90,19.67,69.33,19.73
SiO2,n.a.,0,n.a.,0,n.a.,0,SiO2,11,0.000,0.000,0,0,0,800,10,1.5,6.4,2.1,0.75,3,20.18,6.88,0.94,5.94,15.62,3.39,34.09,4.66,29.44,77.40,16.80
SiO2,n.a.,0,n.a.,0,n.a.,0,SiO2,11,0.000,0.000,0,0,0,800,15,2.3,9.6,3.2,0.50,3,17.43,7.70,1.11,6.59,16.17,3.39,44.18,6.37,37.81,92.77,19.45
SiO2,n.a.,0,n.a.,0,n.a.,0,SiO2,11,0.000,0.000,0,0,0,800,20,3.0,12.8,4.3,0.38,3,21.34,7.83,1.21,6.62,15.50,3.28,36.69,5.67,31.02,72.63,15.37
SiO2,n.a.,0,n.a.,0,n.a.,0,SiO2,11,0.000,0.000,0,0,0,800,10,1.5,6.8,1.7,0.75,4,15.98,6.65,0.93,5.72,11.80,2.14,41.61,5.82,35.79,73.84,13.39
SiO2,n.a.,0,n.a.,0,n.a.,0,SiO2,11,0.000,0.000,0,0,0,800,15,2.3,10.2,2.6,0.50,4,14.26,7.32,1.11,6.21,12.05,2.12,51.33,7.78,43.55,84.50,14.87
SiO2,n.a.,0,n.a.,0,n.a.,0,SiO2,11,0.000,0.000,0,0,0,800,20,3.0,13.6,3.4,0.38,4,15.35,7.68,1.23,6.45,11.84,2.09,50.03,8.01,42.02,77.13,13.62
SiO2,n.a.,0,n.a.,0,n.a.,0,SiO2,11,0.000,0.000,0,0,0,800,10,1.5,7.3,1.2,0.75,6,11.50,6.03,0.92,5.11,7.93,1.20,52.43,8.00,44.43,68.96,10.43
SiO2,n.a.,0,n.a.,0,n.a.,0,SiO2,11,0.000,0.000,0,0,0,800,15,2.3,10.9,1.8,0.50,6,8.71,6.65,1.18,5.47,7.79,1.15,76.35,13.55,62.80,89.44,13.20
SiO2,n.a.,0,n.a.,0,n.a.,0,SiO2,11,0.000,0.000,0,0,0,800,20,3.0,14.6,2.4,0.38,6,9.55,6.69,1.21,5.48,7.64,1.09,70.05,12.67,57.38,80.00,11.41
SiO2,n.a.,0,n.a.,0,n.a.,0,SiO2,11,0.000,0.000,0,0,0,800,10,4.0,4.0,2.0,0.75,2,33.05,6.41,0.99,5.42,23.07,6.52,19.39,3.00,16.40,69.80,19.73
SiO2,n.a.,0,n.a.,0,n.a.,0,SiO2,11,0.000,0.000,0,0,0,800,15,6.0,6.0,3.0,0.50,2,33.19,6.85,0.96,5.89,22.58,6.25,20.64,2.89,17.75,68.03,18.83
SiO2,n.a.,0,n.a.,0,n.a.,0,SiO2,11,0.000,0.000,0,0,0,800,20,8.0,8.0,4.0,0.38,2,33.75,7.14,1.05,6.09,22.59,6.10,21.16,3.11,18.04,66.93,18.07
SiO2,n.a.,0,n.a.,0,n.a.,0,SiO2,11,0.000,0.000,0,0,0,800,10,4.0,4.5,1.5,0.75,3,23.10,6.59,0.84,5.75,16.01,3.54,28.53,3.64,24.89,69.31,15.32
SiO2,n.a.,0,n.a.,0,n.a.,0,SiO2,11,0.000,0.000,0,0,0,800,15,6.0,6.8,2.3,0.50,3,23.07,6.94,1.00,5.94,15.70,3.31,30.08,4.33,25.75,68.05,14.35
SiO2,n.a.,0,n.a.,0,n.a.,0,SiO2,11,0.000,0.000,0,0,0,800,20,8.0,9.0,3.0,0.38,3,23.39,7.35,1.12,6.23,15.47,3.15,31.42,4.79,26.64,66.14,13.47
SiO2,n.a.,0,n.a.,0,n.a.,0,SiO2,11,0.000,0.000,0,0,0,800,10,4.0,4.8,1.2,0.75,4,16.33,6.53,0.92,5.61,12.33,2.26,39.99,5.63,34.35,75.51,13.84
SiO2,n.a.,0,n.a.,0,n.a.,0,SiO2,11,0.000,0.000,0,0,0,800,15,6.0,7.2,1.8,0.50,4,17.52,6.84,1.07,5.77,11.61,2.11,39.04,6.11,32.93,66.27,12.04
SiO2,n.a.,0,n.a.,0,n.a.,0,SiO2,11,0.000,0.000,0,0,0,800,20,8.0,9.6,2.4,0.38,4,16.56,7.17,1.20,5.97,11.50,2.03,43.30,7.25,36.05,69.44,12.26
SiO2,n.a.,0,n.a.,0,n.a.,0,SiO2,11,0.000,0.000,0,0,0,800,10,4.0,5.1,0.9,0.75,6,10.79,5.76,1.03,4.73,7.52,1.21,53.38,9.55,43.84,69.69,11.21
SiO2,n.a.,0,n.a.,0,n.a.,0,SiO2,11,0.000,0.000,0,0,0,800,15,6.0,7.7,1.3,0.50,6,10.74,5.86,1.21,4.65,7.21,1.12,54.56,11.27,43.30,67.13,10.43
SiO2,n.a.,0,n.a.,0,n.a.,0,SiO2,11,0.000,0.000,0,0,0,800,20,8.0,10.3,1.7,0.38,6,9.93,6.23,1.44,4.79,6.93,1.06,62.74,14.50,48.24,69.79,10.67
SiO2,n.a.,0,n.a.,0,n.a.,0,SiO2,11,0.000,0.000,0,0,0,800,10,7.0,2.0,1.0,0.75,2,35.67,6.18,1.01,5.17,22.04,5.87,17.33,2.83,14.49,61.79,16.46
SiO2,n.a.,0,n.a.,0,n.a.,0,SiO2,11,0.000,0.000,0,0,0,800,15,10.5,3.0,1.5,0.50,2,37.91,6.32,1.04,5.28,20.18,5.07,16.67,2.74,13.93,53.23,13.37
SiO2,n.a.,0,n.a.,0,n.a.,0,SiO2,11,0.000,0.000,0,0,0,800,20,14.0,4.0,2.0,0.38,2,37.39,7.15,1.53,5.62,20.31,5.29,19.12,4.09,15.03,54.32,14.15
SiO2,n.a.,0,n.a.,0,n.a.,0,SiO2,11,0.000,0.000,0,0,0,800,10,7.0,2.3,0.8,0.75,3,26.24,6.15,1.29,4.86,15.00,3.24,23.44,4.92,18.52,57.16,12.35
SiO2,n.a.,0,n.a.,0,n.a.,0,SiO2,11,0.000,0.000,0,0,0,800,15,10.5,3.4,1.1,0.50,3,23.82,5.88,1.24,4.64,13.61,2.65,24.69,5.21,19.48,57.14,11.13
SiO2,n.a.,0,n.a.,0,n.a.,0,SiO2,11,0.000,0.000,0,0,0,800,20,14.0,4.5,1.5,0.38,3,25.09,6.41,1.57,4.84,14.25,2.64,25.55,6.26,19.29,56.80,10.52
SiO2,n.a.,0,n.a.,0,n.a.,0,SiO2,11,0.000,0.000,0,0,0,800,10,7.0,2.4,0.6,0.75,4,19.60,5.07,1.26,3.81,10.16,2.05,25.87,6.43,19.44,51.84,10.46
SiO2,n.a.,0,n.a.,0,n.a.,0,SiO2,11,0.000,0.000,0,0,0,800,15,10.5,3.6,0.9,0.50,4,16.58,5.02,1.60,3.42,8.57,1.69,30.28,9.65,20.63,51.69,10.19
SiO2,n.a.,0,n.a.,0,n.a.,0,SiO2,11,0.000,0.000,0,0,0,800,20,14.0,4.8,1.2,0.38,4,16.37,5.47,1.75,3.72,8.14,1.53,33.41,10.69,22.72,49.73,9.35
SiO2,n.a.,0,n.a.,0,n.a.,0,SiO2,11,0.000,0.000,0,0,0,800,10,7.0,2.6,0.4,0.75,6,10.31,3.69,1.25,2.44,5.37,1.29,35.79,12.12,23.67,52.09,12.51
SiO2,n.a.,0,n.a.,0,n.a.,0,SiO2,11,0.000,0.000,0,0,0,800,15,10.5,3.9,0.6,0.50,6,10.70,3.72,1.69,2.03,4.43,0.94,34.77,15.79,18.97,41.40,8.79
SiO2,n.a.,0,n.a.,0,n.a.,0,SiO2,11,0.000,0.000,0,0,0,800,20,14.0,5.1,0.9,0.38,6,9.58,4.17,1.65,2.52,3.99,0.80,43.53,17.22,26.30,41.65,8.35
SiO2,n.a.,0,n.a.,0,n.a.,0,SiO2,11,0.000,0.000,0,0,0,775,10,1.5,5.7,2.8,0.75,2,30.52,7.13,1.23,5.90,21.39,6.46,23.36,4.03,19.33,70.09,21.17
SiO2,n.a.,0,n.a.,0,n.a.,0,SiO2,11,0.000,0.000,0,0,0,775,15,2.3,8.5,4.3,0.50,2,32.42,7.43,1.39,6.04,21.66,6.42,22.92,4.29,18.63,66.81,19.80
SiO2,n.a.,0,n.a.,0,n.a.,0,SiO2,11,0.000,0.000,0,0,0,775,20,3.0,11.3,5.7,0.38,2,33.03,7.69,1.42,6.27,21.67,6.41,23.28,4.30,18.98,65.61,19.41
SiO2,n.a.,0,n.a.,0,n.a.,0,SiO2,11,0.000,0.000,0,0,0,775,10,1.5,6.4,2.1,0.75,3,21.95,7.20,1.23,5.97,15.03,3.41,32.80,5.60,27.20,68.47,15.54
SiO2,n.a.,0,n.a.,0,n.a.,0,SiO2,11,0.000,0.000,0,0,0,775,15,2.3,9.6,3.2,0.50,3,20.16,7.79,1.41,6.38,15.04,3.34,38.64,6.99,31.65,74.60,16.57
SiO2,n.a.,0,n.a.,0,n.a.,0,SiO2,11,0.000,0.000,0,0,0,775,20,3.0,12.8,4.3,0.38,3,21.43,7.97,1.50,6.47,15.07,3.26,37.19,7.00,30.19,70.32,15.21
SiO2,n.a.,0,n.a.,0,n.a.,0,SiO2,11,0.000,0.000,0,0,0,775,10,1.5,6.8,1.7,0.75,4,20.76,6.66,1.16,5.50,11.19,2.14,32.08,5.59,26.49,53.90,10.31
SiO2,n.a.,0,n.a.,0,n.a.,0,SiO2,11,0.000,0.000,0,0,0,775,15,2.3,10.2,2.6,0.50,4,14.23,7.52,1.47,6.05,11.33,2.10,52.85,10.33,42.52,79.62,14.76
SiO2,n.a.,0,n.a.,0,n.a.,0,SiO2,11,0.000,0.000,0,0,0,775,20,3.0,13.6,3.4,0.38,4,15.31,7.68,1.58,6.10,11.17,2.02,50.16,10.32,39.84,72.96,13.19
SiO2,n.a.,0,n.a.,0,n.a.,0,SiO2,11,0.000,0.000,0,0,0,775,10,1.5,7.3,1.2,0.75,6,11.97,6.16,1.21,4.95,7.58,1.22,51.46,10.11,41.35,63.32,10.19
SiO2,n.a.,0,n.a.,0,n.a.,0,SiO2,11,0.000,0.000,0,0,0,775,15,2.3,10.9,1.8,0.50,6,7.84,6.72,1.60,5.12,7.22,1.11,85.71,20.41,65.31,92.09,14.16
SiO2,n.a.,0,n.a.,0,n.a.,0,SiO2,11,0.000,0.000,0,0,0,775,20,3.0,14.6,2.4,0.38,6,7.49,6.78,1.58,5.20,6.87,1.03,90.52,21.09,69.43,91.72,13.75
SiO2,n.a.,0,n.a.,0,n.a.,0,SiO2,11,0.000,0.000,0,0,0,775,10,4.0,4.0,2.0,0.75,2,32.81,6.75,1.22,5.53,21.78,6.41,20.57,3.72,16.85,66.38,19.54
SiO2,n.a.,0,n.a.,0,n.a.,0,SiO2,11,0.000,0.000,0,0,0,775,15,6.0,6.0,3.0,0.50,2,32.88,7.37,1.31,6.06,21.94,6.21,22.41,3.98,18.43,66.73,18.89
SiO2,n.a.,0,n.a.,0,n.a.,0,SiO2,11,0.000,0.000,0,0,0,775,20,8.0,8.0,4.0,0.38,2,32.96,7.62,1.44,6.18,21.76,5.99,23.12,4.37,18.75,66.02,18.17
SiO2,n.a.,0,n.a.,0,n.a.,0,SiO2,11,0.000,0.000,0,0,0,775,10,4.0,4.5,1.5,0.75,3,22.76,6.93,1.22,5.71,15.07,3.40,30.45,5.36,25.09,66.21,14.94
SiO2,n.a.,0,n.a.,0,n.a.,0,SiO2,11,0.000,0.000,0,0,0,775,15,6.0,6.8,2.3,0.50,3,22.73,7.42,1.31,6.11,14.70,3.19,32.64,5.76,26.88,64.67,14.03
SiO2,n.a.,0,n.a.,0,n.a.,0,SiO2,11,0.000,0.000,0,0,0,775,20,8.0,9.0,3.0,0.38,3,21.67,7.83,1.54,6.29,14.13,2.94,36.13,7.11,29.03,65.21,13.57
SiO2,n.a.,0,n.a.,0,n.a.,0,SiO2,11,0.000,0.000,0,0,0,775,10,4.0,4.8,1.2,0.75,4,15.95,6.85,1.30,5.55,11.39,2.18,42.95,8.15,34.80,71.41,13.67
SiO2,n.a.,0,n.a.,0,n.a.,0,SiO2,11,0.000,0.000,0,0,0,775,15,6.0,7.2,1.8,0.50,4,14.40,7.10,1.51,5.59,10.50,1.85,49.31,10.49,38.82,72.92,12.85
SiO2,n.a.,0,n.a.,0,n.a.,0,SiO2,11,0.000,0.000,0,0,0,775,20,8.0,9.6,2.4,0.38,4,15.12,7.44,1.62,5.82,10.27,1.81,49.21,10.71,38.49,67.92,11.97
SiO2,n.a.,0,n.a.,0,n.a.,0,SiO2,11,0.000,0.000,0,0,0,775,10,4.0,5.1,0.9,0.75,6,7.53,5.34,1.33,4.01,6.51,1.09,70.92,17.66,53.25,86.45,14.48
SiO2,n.a.,0,n.a.,0,n.a.,0,SiO2,11,0.000,0.000,0,0,0,775,15,6.0,7.7,1.3,0.50,6,5.99,5.46,1.66,3.80,5.65,0.89,91.15,27.71,63.44,94.32,14.86
SiO2,n.a.,0,n.a.,0,n.a.,0,SiO2,11,0.000,0.000,0,0,0,775,20,8.0,10.3,1.7,0.38,6,7.65,5.62,1.73,3.89,5.37,0.81,73.46,22.61,50.85,70.20,10.59
SiO2,n.a.,0,n.a.,0,n.a.,0,SiO2,11,0.000,0.000,0,0,0,775,10,7.0,2.0,1.0,0.75,2,34.12,6.47,1.34,5.13,20.20,5.36,18.96,3.93,15.04,59.20,15.71
SiO2,n.a.,0,n.a.,0,n.a.,0,SiO2,11,0.000,0.000,0,0,0,775,15,10.5,3.0,1.5,0.50,2,36.47,6.55,1.28,5.27,18.83,4.62,17.96,3.51,14.45,51.63,12.67
SiO2,n.a.,0,n.a.,0,n.a.,0,SiO2,11,0.000,0.000,0,0,0,775,20,14.0,4.0,2.0,0.38,2,33.43,7.29,1.64,5.65,19.00,4.68,21.81,4.91,16.90,56.84,14.00
SiO2,n.a.,0,n.a.,0,n.a.,0,SiO2,11,0.000,0.000,0,0,0,775,10,7.0,2.3,0.8,0.75,3,24.00,6.58,1.61,4.97,14.50,3.38,27.42,6.71,20.71,60.42,14.08
SiO2,n.a.,0,n.a.,0,n.a.,0,SiO2,11,0.000,0.000,0,0,0,775,15,10.5,3.4,1.1,0.50,3,18.60,6.46,1.87,4.59,9.94,2.08,34.73,10.05,24.68,53.44,11.18
SiO2,n.a.,0,n.a.,0,n.a.,0,SiO2,11,0.000,0.000,0,0,0,775,20,14.0,4.5,1.5,0.38,3,18.86,6.93,2.17,4.76,9.08,1.73,36.74,11.51,25.24,48.14,9.17
SiO2,n.a.,0,n.a.,0,n.a.,0,SiO2,11,0.000,0.000,0,0,0,775,10,7.0,2.4,0.6,0.75,4,15.10,5.71,1.61,4.10,9.49,1.89,37.81,10.66,27.15,62.85,12.52
SiO2,n.a.,0,n.a.,0,n.a.,0,SiO2,11,0.000,0.000,0,0,0,775,15,10.5,3.6,0.9,0.50,4,11.71,5.21,1.72,3.49,5.77,0.97,44.49,14.69,29.80,49.27,8.28
SiO2,n.a.,0,n.a.,0,n.a.,0,SiO2,11,0.000,0.000,0,0,0,775,20,14.0,4.8,1.2,0.38,4,11.43,5.26,1.87,3.39,4.49,0.80,46.02,16.36,29.66,39.28,7.00
SiO2,n.a.,0,n.a.,0,n.a.,0,SiO2,11,0.000,0.000,0,0,0,775,10,7.0,2.6,0.4,0.75,6,7.70,4.29,1.66,2.63,4.04,0.91,55.71,21.56,34.16,52.47,11.82
SiO2,n.a.,0,n.a.,0,n.a.,0,SiO2,11,0.000,0.000,0,0,0,775,15,10.5,3.9,0.6,0.50,6,5.01,3.47,1.50,1.97,2.99,0.57,69.26,29.94,39.32,59.68,11.38
SiO2,n.a.,0,n.a.,0,n.a.,0,SiO2,11,0.000,0.000,0,0,0,775,20,14.0,5.1,0.9,0.38,6,6.91,3.35,1.63,1.72,2.22,0.43,48.48,23.59,24.89,32.13,6.22
SiO2,n.a.,0,n.a.,0,n.a.,0,SiO2,11,0.000,0.000,0,0,0,750,10,1.5,5.7,2.8,0.75,2,31.96,7.21,1.49,5.72,20.57,6.31,22.56,4.66,17.90,64.36,19.74
SiO2,n.a.,0,n.a.,0,n.a.,0,SiO2,11,0.000,0.000,0,0,0,750,15,2.3,8.5,4.3,0.50,2,32.18,7.55,1.57,5.98,20.95,6.51,23.46,4.88,18.58,65.10,20.23
SiO2,n.a.,0,n.a.,0,n.a.,0,SiO2,11,0.000,0.000,0,0,0,750,20,3.0,11.3,5.7,0.38,2,32.37,7.83,1.71,6.12,21.18,6.20,24.19,5.28,18.91,65.43,19.15
SiO2,n.a.,0,n.a.,0,n.a.,0,SiO2,11,0.000,0.000,0,0,0,750,10,1.5,6.4,2.1,0.75,3,21.97,7.30,1.48,5.82,14.34,3.27,33.23,6.74,26.49,65.27,14.88
SiO2,n.a.,0,n.a.,0,n.a.,0,SiO2,11,0.000,0.000,0,0,0,750,15,2.3,9.6,3.2,0.50,3,20.69,7.76,1.68,6.08,14.47,3.23,37.51,8.12,29.39,69.94,15.61
SiO2,n.a.,0,n.a.,0,n.a.,0,SiO2,11,0.000,0.000,0,0,0,750,20,3.0,12.8,4.3,0.38,3,21.32,8.06,1.82,6.24,14.44,3.19,37.80,8.54,29.27,67.73,14.96
SiO2,n.a.,0,n.a.,0,n.a.,0,SiO2,11,0.000,0.000,0,0,0,750,10,1.5,6.8,1.7,0.75,4,14.44,7.15,1.54,5.61,11.16,2.11,49.52,10.66,38.85,77.29,14.61
SiO2,n.a.,0,n.a.,0,n.a.,0,SiO2,11,0.000,0.000,0,0,0,750,15,2.3,10.2,2.6,0.50,4,14.24,7.54,1.73,5.81,10.72,2.01,52.95,12.15,40.80,75.28,14.12
SiO2,n.a.,0,n.a.,0,n.a.,0,SiO2,11,0.000,0.000,0,0,0,750,20,3.0,13.6,3.4,0.38,4,13.64,7.88,1.91,5.97,10.57,1.95,57.77,14.00,43.77,77.49,14.30
SiO2,n.a.,0,n.a.,0,n.a.,0,SiO2,11,0.000,0.000,0,0,0,750,10,1.5,7.3,1.2,0.75,6,14.94,6.13,1.58,4.55,7.00,1.15,41.03,10.58,30.46,46.85,7.70
SiO2,n.a.,0,n.a.,0,n.a.,0,SiO2,11,0.000,0.000,0,0,0,750,15,2.3,10.9,1.8,0.50,6,14.17,6.40,1.91,4.49,5.95,0.94,45.17,13.48,31.69,41.99,6.63
SiO2,n.a.,0,n.a.,0,n.a.,0,SiO2,11,0.000,0.000,0,0,0,750,20,3.0,14.6,2.4,0.38,6,12.69,6.40,2.00,4.40,5.45,0.79,50.43,15.76,34.67,42.95,6.23
SiO2,n.a.,0,n.a.,0,n.a.,0,SiO2,11,0.000,0.000,0,0,0,750,10,4.0,4.0,2.0,0.75,2,32.62,7.27,1.48,5.79,21.29,6.26,22.29,4.54,17.75,65.27,19.19
SiO2,n.a.,0,n.a.,0,n.a.,0,SiO2,11,0.000,0.000,0,0,0,750,15,6.0,6.0,3.0,0.50,2,31.99,7.57,1.63,5.94,20.92,5.85,23.66,5.10,18.57,65.40,18.29
SiO2,n.a.,0,n.a.,0,n.a.,0,SiO2,11,0.000,0.000,0,0,0,750,20,8.0,8.0,4.0,0.38,2,32.37,7.98,1.75,6.23,20.92,5.88,24.65,5.41,19.25,64.63,18.16
SiO2,n.a.,0,n.a.,0,n.a.,0,SiO2,11,0.000,0.000,0,0,0,750,10,4.0,4.5,1.5,0.75,3,21.76,7.25,1.35,5.90,14.36,3.27,33.32,6.20,27.11,65.99,15.03
SiO2,n.a.,0,n.a.,0,n.a.,0,SiO2,11,0.000,0.000,0,0,0,750,15,6.0,6.8,2.3,0.50,3,21.64,7.62,1.52,6.10,14.29,3.11,35.21,7.02,28.19,66.04,14.37
SiO2,n.a.,0,n.a.,0,n.a.,0,SiO2,11,0.000,0.000,0,0,0,750,20,8.0,9.0,3.0,0.38,3,22.43,7.73,1.50,6.23,14.60,3.07,34.46,6.69,27.78,65.09,13.69
SiO2,n.a.,0,n.a.,0,n.a.,0,SiO2,11,0.000,0.000,0,0,0,750,10,4.0,4.8,1.2,0.75,4,15.97,6.81,1.19,5.62,11.39,2.16,42.64,7.45,35.19,71.32,13.53
SiO2,n.a.,0,n.a.,0,n.a.,0,SiO2,11,0.000,0.000,0,0,0,750,15,6.0,7.2,1.8,0.50,4,16.06,7.24,1.31,5.93,10.87,2.02,45.08,8.16,36.92,67.68,12.58
SiO2,n.a.,0,n.a.,0,n.a.,0,SiO2,11,0.000,0.000,0,0,0,750,20,8.0,9.6,2.4,0.38,4,16.11,7.18,1.26,5.92,11.38,1.96,44.57,7.82,36.75,70.64,12.17
SiO2,n.a.,0,n.a.,0,n.a.,0,SiO2,11,0.000,0.000,0,0,0,750,10,4.0,5.1,0.9,0.75,6,11.15,6.02,1.07,4.95,7.98,1.33,53.99,9.60,44.39,71.57,11.93
SiO2,n.a.,0,n.a.,0,n.a.,0,SiO2,11,0.000,0.000,0,0,0,750,15,6.0,7.7,1.3,0.50,6,9.19,6.09,1.12,4.97,7.45,1.14,66.27,12.19,54.08,81.07,12.40
SiO2,n.a.,0,n.a.,0,n.a.,0,SiO2,11,0.000,0.000,0,0,0,750,20,8.0,10.3,1.7,0.38,6,9.09,6.27,1.01,5.26,7.60,1.13,68.98,11.11,57.87,83.61,12.43
SiO2,n.a.,0,n.a.,0,n.a.,0,SiO2,11,0.000,0.000,0,0,0,750,10,7.0,2.0,1.0,0.75,2,36.81,5.85,0.99,4.86,22.62,5.97,15.89,2.69,13.20,61.45,16.22
SiO2,n.a.,0,n.a.,0,n.a.,0,SiO2,11,0.000,0.000,0,0,0,750,15,10.5,3.0,1.5,0.50,2,38.07,6.17,0.92,5.25,22.61,5.80,16.21,2.42,13.79,59.39,15.24
SiO2,n.a.,0,n.a.,0,n.a.,0,SiO2,11,0.000,0.000,0,0,0,750,20,14.0,4.0,2.0,0.38,2,38.20,6.29,0.89,5.40,23.10,5.73,16.47,2.33,14.14,60.47,15.00
SiO2,n.a.,0,n.a.,0,n.a.,0,SiO2,11,0.000,0.000,0,0,0,750,10,7.0,2.3,0.8,0.75,3,27.08,5.57,0.80,4.77,17.40,3.30,20.57,2.95,17.61,64.25,12.19
SiO2,n.a.,0,n.a.,0,n.a.,0,SiO2,11,0.000,0.000,0,0,0,750,15,10.5,3.4,1.1,0.50,3,27.36,5.73,0.67,5.06,16.40,3.12,20.94,2.45,18.49,59.94,11.40
SiO2,n.a.,0,n.a.,0,n.a.,0,SiO2,11,0.000,0.000,0,0,0,750,20,14.0,4.5,1.5,0.38,3,26.71,6.56,1.06,5.50,15.60,3.17,24.56,3.97,20.59,58.41,11.87
SiO2,n.a.,0,n.a.,0,n.a.,0,SiO2,11,0.000,0.000,0,0,0,750,10,7.0,2.4,0.6,0.75,4,20.18,5.65,1.06,4.59,11.30,2.25,28.00,5.25,22.75,56.00,11.15
SiO2,n.a.,0,n.a.,0,n.a.,0,SiO2,11,0.000,0.000,0,0,0,750,15,10.5,3.6,0.9,0.50,4,19.95,5.56,1.52,4.04,9.76,1.80,27.87,7.62,20.25,48.92,9.02
SiO2,n.a.,0,n.a.,0,n.a.,0,SiO2,11,0.000,0.000,0,0,0,750,20,14.0,4.8,1.2,0.38,4,13.70,5.27,1.71,3.56,5.91,1.28,38.47,12.48,25.99,43.14,9.34
SiO2,n.a.,0,n.a.,0,n.a.,0,SiO2,11,0.000,0.000,0,0,0,750,10,7.0,2.6,0.4,0.75,6,7.09,3.71,1.51,2.20,3.64,1.00,52.33,21.30,31.03,51.34,14.10
SiO2,n.a.,0,n.a.,0,n.a.,0,SiO2,11,0.000,0.000,0,0,0,750,15,10.5,3.9,0.6,0.50,6,4.62,2.38,1.36,1.02,1.61,0.39,51.52,29.44,22.08,34.85,8.44
SiO2,n.a.,0,n.a.,0,n.a.,0,SiO2,11,0.000,0.000,0,0,0,750,20,14.0,5.1,0.9,0.38,6,3.33,1.98,1.09,0.89,1.02,0.28,59.46,32.73,26.73,30.63,8.41
SiO2,n.a.,0,n.a.,0,n.a.,0,SiO2,11,0.000,0.000,0,0,0,700,10,1.5,5.7,2.8,0.75,2,30.33,7.15,2.06,5.09,19.73,5.93,23.57,6.79,16.78,65.05,19.55
SiO2,n.a.,0,n.a.,0,n.a.,0,SiO2,11,0.000,0.000,0,0,0,700,15,2.3,8.5,4.3,0.50,2,31.69,7.34,2.12,5.22,20.30,5.84,23.16,6.69,16.47,64.06,18.43
SiO2,n.a.,0,n.a.,0,n.a.,0,SiO2,11,0.000,0.000,0,0,0,700,20,3.0,11.3,5.7,0.38,2,30.38,7.64,2.28,5.36,20.90,5.85,25.15,7.50,17.64,68.80,19.26
SiO2,n.a.,0,n.a.,0,n.a.,0,SiO2,11,0.000,0.000,0,0,0,700,10,1.5,6.4,2.1,0.75,3,22.73,7.02,2.08,4.94,13.46,3.04,30.88,9.15,21.73,59.22,13.37
SiO2,n.a.,0,n.a.,0,n.a.,0,SiO2,11,0.000,0.000,0,0,0,700,15,2.3,9.6,3.2,0.50,3,18.84,7.45,2.22,5.23,13.73,3.04,39.54,11.78,27.76,72.88,16.14
SiO2,n.a.,0,n.a.,0,n.a.,0,SiO2,11,0.000,0.000,0,0,0,700,20,3.0,12.8,4.3,0.38,3,19.91,7.53,2.37,5.16,13.47,2.88,37.82,11.90,25.92,67.65,14.47
SiO2,n.a.,0,n.a.,0,n.a.,0,SiO2,11,0.000,0.000,0,0,0,700,10,1.5,6.8,1.7,0.75,4,13.04,6.39,2.09,4.30,9.48,1.87,49.00,16.03,32.98,72.70,14.34
SiO2,n.a.,0,n.a.,0,n.a.,0,SiO2,11,0.000,0.000,0,0,0,700,15,2.3,10.2,2.6,0.50,4,11.42,6.69,2.30,4.39,8.77,1.63,58.58,20.14,38.44,76.80,14.27
SiO2,n.a.,0,n.a.,0,n.a.,0,SiO2,11,0.000,0.000,0,0,0,700,20,3.0,13.6,3.4,0.38,4,11.26,6.86,2.43,4.43,8.33,1.49,60.92,21.58,39.34,73.98,13.23
SiO2,n.a.,0,n.a.,0,n.a.,0,SiO2,11,0.000,0.000,0,0,0,700,10,1.5,7.3,1.2,0.75,6,9.77,4.76,1.96,2.80,3.44,0.57,48.72,20.06,28.66,35.21,5.83
SiO2,n.a.,0,n.a.,0,n.a.,0,SiO2,11,0.000,0.000,0,0,0,700,15,2.3,10.9,1.8,0.50,6,7.91,4.15,1.88,2.27,2.65,0.33,52.47,23.77,28.70,33.50,4.17
SiO2,n.a.,0,n.a.,0,n.a.,0,SiO2,11,0.000,0.000,0,0,0,700,20,3.0,14.6,2.4,0.38,6,4.75,3.60,1.80,1.80,1.94,0.23,75.79,37.89,37.89,40.84,4.84
SiO2,n.a.,0,n.a.,0,n.a.,0,SiO2,11,0.000,0.000,0,0,0,700,10,4.0,4.0,2.0,0.75,2,29.54,7.15,2.09,5.06,19.37,5.49,24.20,7.08,17.13,65.57,18.58
SiO2,n.a.,0,n.a.,0,n.a.,0,SiO2,11,0.000,0.000,0,0,0,700,15,6.0,6.0,3.0,0.50,2,28.39,7.66,2.30,5.36,18.69,4.91,26.98,8.10,18.88,65.83,17.29
SiO2,n.a.,0,n.a.,0,n.a.,0,SiO2,11,0.000,0.000,0,0,0,700,20,8.0,8.0,4.0,0.38,2,28.82,7.68,2.30,5.38,18.75,4.79,26.65,7.98,18.67,65.06,16.62
SiO2,n.a.,0,n.a.,0,n.a.,0,SiO2,11,0.000,0.000,0,0,0,700,10,4.0,4.5,1.5,0.75,3,16.16,6.73,2.19,4.54,10.35,2.35,41.65,13.55,28.09,64.05,14.54
SiO2,n.a.,0,n.a.,0,n.a.,0,SiO2,11,0.000,0.000,0,0,0,700,15,6.0,6.8,2.3,0.50,3,13.69,6.56,2.27,4.29,9.01,1.70,47.92,16.58,31.34,65.81,12.42
SiO2,n.a.,0,n.a.,0,n.a.,0,SiO2,11,0.000,0.000,0,0,0,700,20,8.0,9.0,3.0,0.38,3,13.48,6.69,2.41,4.28,8.48,1.54,49.63,17.88,31.75,62.91,11.42
SiO2,n.a.,0,n.a.,0,n.a.,0,SiO2,11,0.000,0.000,0,0,0,700,10,4.0,4.8,1.2,0.75,4,6.06,5.25,2.13,3.12,4.82,0.80,86.63,35.15,51.49,79.54,13.20
SiO2,n.a.,0,n.a.,0,n.a.,0,SiO2,11,0.000,0.000,0,0,0,700,15,6.0,7.2,1.8,0.50,4,8.13,4.51,1.98,2.53,3.59,0.49,55.47,24.35,31.12,44.16,6.03
SiO2,n.a.,0,n.a.,0,n.a.,0,SiO2,11,0.000,0.000,0,0,0,700,20,8.0,9.6,2.4,0.38,4,8.96,4.31,2.06,2.25,3.41,0.41,48.10,22.99,25.11,38.06,4.58
SiO2,n.a.,0,n.a.,0,n.a.,0,SiO2,11,0.000,0.000,0,0,0,700,10,4.0,5.1,0.9,0.75,6,3.85,2.51,1.34,1.17,1.35,0.21,65.19,34.81,30.39,35.06,5.45
SiO2,n.a.,0,n.a.,0,n.a.,0,SiO2,11,0.000,0.000,0,0,0,700,15,6.0,7.7,1.3,0.50,6,3.88,2.18,1.33,0.85,0.96,0.14,56.19,34.28,21.91,24.74,3.61
SiO2,n.a.,0,n.a.,0,n.a.,0,SiO2,11,0.000,0.000,0,0,0,700,20,8.0,10.3,1.7,0.38,6,2.79,1.92,1.11,0.81,0.68,0.12,68.82,39.78,29.03,24.37,4.30
SiO2,n.a.,0,n.a.,0,n.a.,0,SiO2,11,0.000,0.000,0,0,0,700,10,7.0,2.0,1.0,0.75,2,8.27,4.56,2.18,2.38,4.89,0.84,55.14,26.36,28.78,59.13,10.16
SiO2,n.a.,0,n.a.,0,n.a.,0,SiO2,11,0.000,0.000,0,0,0,700,15,10.5,3.0,1.5,0.50,2,6.87,4.05,2.06,1.99,4.24,0.61,58.95,29.99,28.97,61.72,8.88
SiO2,n.a.,0,n.a.,0,n.a.,0,SiO2,11,0.000,0.000,0,0,0,700,20,14.0,4.0,2.0,0.38,2,5.16,3.63,1.89,1.74,2.88,0.48,70.35,36.63,33.72,55.81,9.30
SiO2,n.a.,0,n.a.,0,n.a.,0,SiO2,11,0.000,0.000,0,0,0,700,10,7.0,2.3,0.8,0.75,3,2.54,2.39,1.39,1.00,1.90,0.34,94.09,54.72,39.37,74.80,13.39
SiO2,n.a.,0,n.a.,0,n.a.,0,SiO2,11,0.000,0.000,0,0,0,700,15,10.5,3.4,1.1,0.50,3,2.75,1.93,1.37,0.56,1.41,0.24,70.18,49.82,20.36,51.27,8.73
SiO2,n.a.,0,n.a.,0,n.a.,0,SiO2,11,0.000,0.000,0,0,0,700,20,14.0,4.5,1.5,0.38,3,2.51,1.91,1.18,0.73,0.55,0.22,76.10,47.01,29.08,21.91,8.76
SiO2,n.a.,0,n.a.,0,n.a.,0,SiO2,11,0.000,0.000,0,0,0,700,10,7.0,2.4,0.6,0.75,4,2.89,1.68,1.17,0.51,0.92,0.21,58.13,40.48,17.65,31.83,7.27
SiO2,n.a.,0,n.a.,0,n.a.,0,SiO2,11,0.000,0.000,0,0,0,700,15,10.5,3.6,0.9,0.50,4,1.53,1.20,0.87,0.33,0.62,0.15,78.43,56.86,21.57,40.52,9.80
SiO2,n.a.,0,n.a.,0,n.a.,0,SiO2,11,0.000,0.000,0,0,0,700,20,14.0,4.8,1.2,0.38,4,1.55,0.94,0.63,0.31,0.05,0.13,60.65,40.65,20.00,3.23,8.39
SiO2,n.a.,0,n.a.,0,n.a.,0,SiO2,11,0.000,0.000,0,0,0,700,10,7.0,2.6,0.4,0.75,6,1.73,0.95,0.72,0.23,0.49,0.15,54.91,41.62,13.29,28.32,8.67
SiO2,n.a.,0,n.a.,0,n.a.,0,SiO2,11,0.000,0.000,0,0,0,700,15,10.5,3.9,0.6,0.50,6,0.56,0.56,0.45,0.11,0.27,0.13,100.00,80.36,19.64,48.21,23.21
SiO2,n.a.,0,n.a.,0,n.a.,0,SiO2,11,0.000,0.000,0,0,0,700,20,14.0,5.1,0.9,0.38,6,0.47,0.50,0.48,0.02,0.11,0.12,106.38,102.13,4.26,23.40,25.53
SiC,n.a.,0,n.a.,0,n.a.,0,SiC,9,0.000,0.000,0,0,0,900,10,1.5,5.7,2.8,0.75,2,32.19,4.72,0.59,4.13,24.61,8.50,14.66,1.83,12.83,76.45,26.41
SiC,n.a.,0,n.a.,0,n.a.,0,SiC,9,0.000,0.000,0,0,0,900,15,2.3,8.5,4.3,0.50,2,34.16,5.19,0.62,4.57,24.58,8.26,15.19,1.81,13.38,71.96,24.18
SiC,n.a.,0,n.a.,0,n.a.,0,SiC,9,0.000,0.000,0,0,0,900,20,3.0,11.3,5.7,0.38,2,32.24,5.72,0.66,5.06,25.68,8.51,17.74,2.05,15.69,79.65,26.40
SiC,n.a.,0,n.a.,0,n.a.,0,SiC,9,0.000,0.000,0,0,0,900,10,1.5,6.4,2.1,0.75,3,22.28,4.72,0.49,4.23,17.26,5.71,21.18,2.20,18.99,77.47,25.63
SiC,n.a.,0,n.a.,0,n.a.,0,SiC,9,0.000,0.000,0,0,0,900,15,2.3,9.6,3.2,0.50,3,20.63,5.67,0.58,5.09,17.87,4.79,27.48,2.81,24.67,86.62,23.22
SiC,n.a.,0,n.a.,0,n.a.,0,SiC,9,0.000,0.000,0,0,0,900,20,3.0,12.8,4.3,0.38,3,21.96,6.04,0.61,5.43,17.77,4.37,27.50,2.78,24.73,80.92,19.90
SiC,n.a.,0,n.a.,0,n.a.,0,SiC,9,0.000,0.000,0,0,0,900,10,1.5,6.8,1.7,0.75,4,15.71,4.79,0.45,4.34,13.89,3.78,30.49,2.86,27.63,88.42,24.06
SiC,n.a.,0,n.a.,0,n.a.,0,SiC,9,0.000,0.000,0,0,0,900,15,2.3,10.2,2.6,0.50,4,14.73,5.47,0.51,4.96,13.86,3.19,37.14,3.46,33.67,94.09,21.66
SiC,n.a.,0,n.a.,0,n.a.,0,SiC,9,0.000,0.000,0,0,0,900,20,3.0,13.6,3.4,0.38,4,15.48,5.94,0.51,5.43,13.94,2.82,38.37,3.29,35.08,90.05,18.22
SiC,n.a.,0,n.a.,0,n.a.,0,SiC,9,0.000,0.000,0,0,0,900,10,1.5,7.3,1.2,0.75,6,10.57,4.47,0.39,4.08,9.81,2.19,42.29,3.69,38.60,92.81,20.72
SiC,n.a.,0,n.a.,0,n.a.,0,SiC,9,0.000,0.000,0,0,0,900,15,2.3,10.9,1.8,0.50,6,10.21,5.01,0.44,4.57,9.89,1.80,49.07,4.31,44.76,96.87,17.63
SiC,n.a.,0,n.a.,0,n.a.,0,SiC,9,0.000,0.000,0,0,0,900,20,3.0,14.6,2.4,0.38,6,17.32,5.67,0.51,5.16,9.68,1.55,32.74,2.94,29.79,55.89,8.95
SiC,n.a.,0,n.a.,0,n.a.,0,SiC,9,0.000,0.000,0,0,0,900,10,4.0,4.0,2.0,0.75,2,33.96,4.41,0.57,3.84,25.82,8.59,12.99,1.68,11.31,76.03,25.29
SiC,n.a.,0,n.a.,0,n.a.,0,SiC,9,0.000,0.000,0,0,0,900,15,6.0,6.0,3.0,0.50,2,34.41,5.00,0.58,4.42,25.34,7.73,14.53,1.69,12.85,73.64,22.46
SiC,n.a.,0,n.a.,0,n.a.,0,SiC,9,0.000,0.000,0,0,0,900,20,8.0,8.0,4.0,0.38,2,34.96,5.39,0.57,4.82,25.63,7.55,15.42,1.63,13.79,73.31,21.60
SiC,n.a.,0,n.a.,0,n.a.,0,SiC,9,0.000,0.000,0,0,0,900,10,4.0,4.5,1.5,0.75,3,23.69,4.59,0.49,4.10,18.01,5.24,19.38,2.07,17.31,76.02,22.12
SiC,n.a.,0,n.a.,0,n.a.,0,SiC,9,0.000,0.000,0,0,0,900,15,6.0,6.8,2.3,0.50,3,23.66,5.27,0.51,4.76,18.11,4.36,22.27,2.16,20.12,76.54,18.43
SiC,n.a.,0,n.a.,0,n.a.,0,SiC,9,0.000,0.000,0,0,0,900,20,8.0,9.0,3.0,0.38,3,25.10,5.58,0.47,5.11,18.13,3.98,22.23,1.87,20.36,72.23,15.86
SiC,n.a.,0,n.a.,0,n.a.,0,SiC,9,0.000,0.000,0,0,0,900,10,4.0,4.8,1.2,0.75,4,18.22,4.52,0.44,4.08,14.25,3.42,24.81,2.41,22.39,78.21,18.77
SiC,n.a.,0,n.a.,0,n.a.,0,SiC,9,0.000,0.000,0,0,0,900,15,6.0,7.2,1.8,0.50,4,17.26,5.23,0.47,4.76,14.14,2.91,30.30,2.72,27.58,81.92,16.86
SiC,n.a.,0,n.a.,0,n.a.,0,SiC,9,0.000,0.000,0,0,0,900,20,8.0,9.6,2.4,0.38,4,17.81,5.64,0.48,5.16,14.30,2.63,31.67,2.70,28.97,80.29,14.77
SiC,n.a.,0,n.a.,0,n.a.,0,SiC,9,0.000,0.000,0,0,0,900,10,4.0,5.1,0.9,0.75,6,10.97,4.27,0.36,3.91,9.82,1.99,38.92,3.28,35.64,89.52,18.14
SiC,n.a.,0,n.a.,0,n.a.,0,SiC,9,0.000,0.000,0,0,0,900,15,6.0,7.7,1.3,0.50,6,11.85,4.74,0.35,4.39,9.62,1.65,40.00,2.95,37.05,81.18,13.92
SiC,n.a.,0,n.a.,0,n.a.,0,SiC,9,0.000,0.000,0,0,0,900,20,8.0,10.3,1.7,0.38,6,12.20,5.26,0.49,4.77,9.51,1.52,43.11,4.02,39.10,77.95,12.46
SiC,n.a.,0,n.a.,0,n.a.,0,SiC,9,0.000,0.000,0,0,0,900,10,7.0,2.0,1.0,0.75,2,40.00,4.04,0.57,3.47,25.76,7.32,10.10,1.43,8.68,64.40,18.30
SiC,n.a.,0,n.a.,0,n.a.,0,SiC,9,0.000,0.000,0,0,0,900,15,10.5,3.0,1.5,0.50,2,42.48,4.58,0.59,3.99,25.57,6.51,10.78,1.39,9.39,60.19,15.32
SiC,n.a.,0,n.a.,0,n.a.,0,SiC,9,0.000,0.000,0,0,0,900,20,14.0,4.0,2.0,0.38,2,41.88,5.11,0.64,4.47,25.80,6.25,12.20,1.53,10.67,61.60,14.92
SiC,n.a.,0,n.a.,0,n.a.,0,SiC,9,0.000,0.000,0,0,0,900,10,7.0,2.3,0.8,0.75,3,30.74,4.22,0.41,3.81,18.57,4.55,13.73,1.33,12.39,60.41,14.80
SiC,n.a.,0,n.a.,0,n.a.,0,SiC,9,0.000,0.000,0,0,0,900,15,10.5,3.4,1.1,0.50,3,29.95,4.88,0.53,4.35,17.91,3.97,16.29,1.77,14.52,59.80,13.26
SiC,n.a.,0,n.a.,0,n.a.,0,SiC,9,0.000,0.000,0,0,0,900,20,14.0,4.5,1.5,0.38,3,29.56,5.46,0.70,4.76,17.94,3.65,18.47,2.37,16.10,60.69,12.35
SiC,n.a.,0,n.a.,0,n.a.,0,SiC,9,0.000,0.000,0,0,0,900,10,7.0,2.4,0.6,0.75,4,23.76,4.20,0.44,3.76,14.30,3.13,17.68,1.85,15.82,60.19,13.17
SiC,n.a.,0,n.a.,0,n.a.,0,SiC,9,0.000,0.000,0,0,0,900,15,10.5,3.6,0.9,0.50,4,23.35,4.80,0.46,4.34,13.57,2.65,20.56,1.97,18.59,58.12,11.35
SiC,n.a.,0,n.a.,0,n.a.,0,SiC,9,0.000,0.000,0,0,0,900,20,14.0,4.8,1.2,0.38,4,22.81,5.30,0.58,4.72,12.77,2.33,23.24,2.54,20.69,55.98,10.21
SiC,n.a.,0,n.a.,0,n.a.,0,SiC,9,0.000,0.000,0,0,0,900,10,7.0,2.6,0.4,0.75,6,16.41,4.07,0.42,3.65,9.48,1.92,24.80,2.56,22.24,57.77,11.70
SiC,n.a.,0,n.a.,0,n.a.,0,SiC,9,0.000,0.000,0,0,0,900,15,10.5,3.9,0.6,0.50,6,14.86,4.24,0.49,3.75,7.46,1.43,28.53,3.30,25.24,50.20,9.62
SiC,n.a.,0,n.a.,0,n.a.,0,SiC,9,0.000,0.000,0,0,0,900,20,14.0,5.1,0.9,0.38,6,14.57,4.69,0.45,4.24,7.52,1.41,32.19,3.09,29.10,51.61,9.68
SiC,n.a.,0,n.a.,0,n.a.,0,SiC,9,0.000,0.000,0,0,0,850,10,1.5,5.7,2.8,0.75,2,33.30,6.11,0.67,5.44,22.47,7.41,18.35,2.01,16.34,67.48,22.25
SiC,n.a.,0,n.a.,0,n.a.,0,SiC,9,0.000,0.000,0,0,0,850,15,2.3,8.5,4.3,0.50,2,33.75,6.73,0.80,5.93,23.69,7.33,19.94,2.37,17.57,70.19,21.72
SiC,n.a.,0,n.a.,0,n.a.,0,SiC,9,0.000,0.000,0,0,0,850,20,3.0,11.3,5.7,0.38,2,33.53,7.28,0.87,6.41,23.99,7.10,21.71,2.59,19.12,71.55,21.18
SiC,n.a.,0,n.a.,0,n.a.,0,SiC,9,0.000,0.000,0,0,0,850,10,1.5,6.4,2.1,0.75,3,21.51,6.44,0.66,5.78,16.28,4.25,29.94,3.07,26.87,75.69,19.76
SiC,n.a.,0,n.a.,0,n.a.,0,SiC,9,0.000,0.000,0,0,0,850,15,2.3,9.6,3.2,0.50,3,21.98,7.07,0.70,6.37,16.60,3.97,32.17,3.18,28.98,75.52,18.06
SiC,n.a.,0,n.a.,0,n.a.,0,SiC,9,0.000,0.000,0,0,0,850,20,3.0,12.8,4.3,0.38,3,23.85,7.38,0.82,6.56,16.35,3.64,30.94,3.44,27.51,68.55,15.26
SiC,n.a.,0,n.a.,0,n.a.,0,SiC,9,0.000,0.000,0,0,0,850,10,1.5,6.8,1.7,0.75,4,17.34,6.25,0.60,5.65,12.50,2.77,36.04,3.46,32.58,72.09,15.97
SiC,n.a.,0,n.a.,0,n.a.,0,SiC,9,0.000,0.000,0,0,0,850,15,2.3,10.2,2.6,0.50,4,15.92,7.01,0.73,6.28,12.72,2.53,44.03,4.59,39.45,79.90,15.89
SiC,n.a.,0,n.a.,0,n.a.,0,SiC,9,0.000,0.000,0,0,0,850,20,3.0,13.6,3.4,0.38,4,16.70,7.26,0.79,6.47,12.78,2.36,43.47,4.73,38.74,76.53,14.13
SiC,n.a.,0,n.a.,0,n.a.,0,SiC,9,0.000,0.000,0,0,0,850,10,1.5,7.3,1.2,0.75,6,13.38,5.66,0.57,5.09,8.78,1.64,42.30,4.26,38.04,65.62,12.26
SiC,n.a.,0,n.a.,0,n.a.,0,SiC,9,0.000,0.000,0,0,0,850,15,2.3,10.9,1.8,0.50,6,11.42,6.31,0.68,5.63,8.51,1.44,55.25,5.95,49.30,74.52,12.61
SiC,n.a.,0,n.a.,0,n.a.,0,SiC,9,0.000,0.000,0,0,0,850,20,3.0,14.6,2.4,0.38,6,12.65,6.56,0.83,5.73,8.06,1.31,51.86,6.56,45.30,63.72,10.36
SiC,n.a.,0,n.a.,0,n.a.,0,SiC,9,0.000,0.000,0,0,0,850,10,4.0,4.0,2.0,0.75,2,34.31,5.84,0.67,5.17,24.06,7.66,17.02,1.95,15.07,70.13,22.33
SiC,n.a.,0,n.a.,0,n.a.,0,SiC,9,0.000,0.000,0,0,0,850,15,6.0,6.0,3.0,0.50,2,36.06,6.25,0.70,5.55,24.04,6.96,17.33,1.94,15.39,66.67,19.30
SiC,n.a.,0,n.a.,0,n.a.,0,SiC,9,0.000,0.000,0,0,0,850,20,8.0,8.0,4.0,0.38,2,35.05,6.92,0.83,6.09,24.50,6.72,19.74,2.37,17.38,69.90,19.17
SiC,n.a.,0,n.a.,0,n.a.,0,SiC,9,0.000,0.000,0,0,0,850,10,4.0,4.5,1.5,0.75,3,25.06,6.14,0.64,5.50,16.80,4.16,24.50,2.55,21.95,67.04,16.60
SiC,n.a.,0,n.a.,0,n.a.,0,SiC,9,0.000,0.000,0,0,0,850,15,6.0,6.8,2.3,0.50,3,24.53,6.71,0.72,5.99,16.85,3.73,27.35,2.94,24.42,68.69,15.21
SiC,n.a.,0,n.a.,0,n.a.,0,SiC,9,0.000,0.000,0,0,0,850,20,8.0,9.0,3.0,0.38,3,23.36,7.30,0.82,6.48,16.46,3.43,31.25,3.51,27.74,70.46,14.68
SiC,n.a.,0,n.a.,0,n.a.,0,SiC,9,0.000,0.000,0,0,0,850,10,4.0,4.8,1.2,0.75,4,18.12,6.02,0.62,5.40,13.05,2.76,33.22,3.42,29.80,72.02,15.23
SiC,n.a.,0,n.a.,0,n.a.,0,SiC,9,0.000,0.000,0,0,0,850,15,6.0,7.2,1.8,0.50,4,17.94,6.58,0.76,5.82,12.09,2.30,36.68,4.24,32.44,67.39,12.82
SiC,n.a.,0,n.a.,0,n.a.,0,SiC,9,0.000,0.000,0,0,0,850,20,8.0,9.6,2.4,0.38,4,17.72,7.15,0.86,6.29,12.38,2.25,40.35,4.85,35.50,69.86,12.70
SiC,n.a.,0,n.a.,0,n.a.,0,SiC,9,0.000,0.000,0,0,0,850,10,4.0,5.1,0.9,0.75,6,12.34,5.53,0.60,4.93,8.20,1.54,44.81,4.86,39.95,66.45,12.48
SiC,n.a.,0,n.a.,0,n.a.,0,SiC,9,0.000,0.000,0,0,0,850,15,6.0,7.7,1.3,0.50,6,10.72,6.02,0.82,5.20,7.87,1.37,56.16,7.65,48.51,73.41,12.78
SiC,n.a.,0,n.a.,0,n.a.,0,SiC,9,0.000,0.000,0,0,0,850,20,8.0,10.3,1.7,0.38,6,11.11,6.31,0.90,5.41,7.81,1.28,56.80,8.10,48.69,70.30,11.52
SiC,n.a.,0,n.a.,0,n.a.,0,SiC,9,0.000,0.000,0,0,0,850,10,7.0,2.0,1.0,0.75,2,39.13,5.81,0.69,5.12,23.58,6.66,14.85,1.76,13.08,60.26,17.02
SiC,n.a.,0,n.a.,0,n.a.,0,SiC,9,0.000,0.000,0,0,0,850,15,10.5,3.0,1.5,0.50,2,40.83,6.48,0.90,5.58,22.99,6.08,15.87,2.20,13.67,56.31,14.89
SiC,n.a.,0,n.a.,0,n.a.,0,SiC,9,0.000,0.000,0,0,0,850,20,14.0,4.0,2.0,0.38,2,39.67,7.14,1.13,6.01,23.12,5.93,18.00,2.85,15.15,58.28,14.95
SiC,n.a.,0,n.a.,0,n.a.,0,SiC,9,0.000,0.000,0,0,0,850,10,7.0,2.3,0.8,0.75,3,29.38,6.30,0.69,5.61,16.13,3.90,21.44,2.35,19.09,54.90,13.27
SiC,n.a.,0,n.a.,0,n.a.,0,SiC,9,0.000,0.000,0,0,0,850,15,10.5,3.4,1.1,0.50,3,27.26,7.03,1.06,5.97,14.98,3.45,25.79,3.89,21.90,54.95,12.66
SiC,n.a.,0,n.a.,0,n.a.,0,SiC,9,0.000,0.000,0,0,0,850,20,14.0,4.5,1.5,0.38,3,27.12,7.34,1.12,6.22,14.79,3.29,27.06,4.13,22.94,54.54,12.13
SiC,n.a.,0,n.a.,0,n.a.,0,SiC,9,0.000,0.000,0,0,0,850,10,7.0,2.4,0.6,0.75,4,22.21,6.12,0.76,5.36,12.82,2.93,27.56,3.42,24.13,57.72,13.19
SiC,n.a.,0,n.a.,0,n.a.,0,SiC,9,0.000,0.000,0,0,0,850,15,10.5,3.6,0.9,0.50,4,22.33,6.24,1.03,5.21,10.48,2.27,27.94,4.61,23.33,46.93,10.17
SiC,n.a.,0,n.a.,0,n.a.,0,SiC,9,0.000,0.000,0,0,0,850,20,14.0,4.8,1.2,0.38,4,21.04,6.39,1.14,5.25,10.21,2.51,30.37,5.42,24.95,48.53,11.93
SiC,n.a.,0,n.a.,0,n.a.,0,SiC,9,0.000,0.000,0,0,0,850,10,7.0,2.6,0.4,0.75,6,15.26,5.09,0.76,4.33,7.79,1.77,33.36,4.98,28.37,51.05,11.60
SiC,n.a.,0,n.a.,0,n.a.,0,SiC,9,0.000,0.000,0,0,0,850,15,10.5,3.9,0.6,0.50,6,13.58,4.68,1.00,3.68,6.81,1.49,34.46,7.36,27.10,50.15,10.97
SiC,n.a.,0,n.a.,0,n.a.,0,SiC,9,0.000,0.000,0,0,0,850,20,14.0,5.1,0.9,0.38,6,13.08,4.74,1.22,3.52,6.25,1.39,36.24,9.33,26.91,47.78,10.63
SiC,n.a.,0,n.a.,0,n.a.,0,SiC,9,0.000,0.000,0,0,0,800,10,1.5,5.7,2.8,0.75,2,32.26,7.41,1.08,6.33,21.89,6.91,22.97,3.35,19.62,67.85,21.42
SiC,n.a.,0,n.a.,0,n.a.,0,SiC,9,0.000,0.000,0,0,0,800,15,2.3,8.5,4.3,0.50,2,34.05,7.76,1.25,6.51,22.04,6.75,22.79,3.67,19.12,64.73,19.82
SiC,n.a.,0,n.a.,0,n.a.,0,SiC,9,0.000,0.000,0,0,0,800,20,3.0,11.3,5.7,0.38,2,35.49,7.95,1.34,6.61,21.67,6.48,22.40,3.78,18.62,61.06,18.26
SiC,n.a.,0,n.a.,0,n.a.,0,SiC,9,0.000,0.000,0,0,0,800,10,1.5,6.4,2.1,0.75,3,24.40,7.39,1.06,6.33,14.90,3.75,30.29,4.34,25.94,61.07,15.37
SiC,n.a.,0,n.a.,0,n.a.,0,SiC,9,0.000,0.000,0,0,0,800,15,2.3,9.6,3.2,0.50,3,22.81,8.01,1.28,6.73,15.06,3.65,35.12,5.61,29.50,66.02,16.00
SiC,n.a.,0,n.a.,0,n.a.,0,SiC,9,0.000,0.000,0,0,0,800,20,3.0,12.8,4.3,0.38,3,23.65,8.33,1.46,6.87,14.77,3.56,35.22,6.17,29.05,62.45,15.05
SiC,n.a.,0,n.a.,0,n.a.,0,SiC,9,0.000,0.000,0,0,0,800,10,1.5,6.8,1.7,0.75,4,19.37,7.08,1.13,5.95,11.30,2.45,36.55,5.83,30.72,58.34,12.65
SiC,n.a.,0,n.a.,0,n.a.,0,SiC,9,0.000,0.000,0,0,0,800,15,2.3,10.2,2.6,0.50,4,18.31,7.59,1.39,6.20,11.04,2.37,41.45,7.59,33.86,60.29,12.94
SiC,n.a.,0,n.a.,0,n.a.,0,SiC,9,0.000,0.000,0,0,0,800,20,3.0,13.6,3.4,0.38,4,16.66,8.06,1.52,6.54,10.79,2.36,48.38,9.12,39.26,64.77,14.17
SiC,n.a.,0,n.a.,0,n.a.,0,SiC,9,0.000,0.000,0,0,0,800,10,1.5,7.3,1.2,0.75,6,13.18,6.08,1.15,4.93,7.24,1.50,46.13,8.73,37.41,54.93,11.38
SiC,n.a.,0,n.a.,0,n.a.,0,SiC,9,0.000,0.000,0,0,0,800,15,2.3,10.9,1.8,0.50,6,7.60,6.46,1.42,5.04,6.51,1.42,85.00,18.68,66.32,85.66,18.68
SiC,n.a.,0,n.a.,0,n.a.,0,SiC,9,0.000,0.000,0,0,0,800,20,3.0,14.6,2.4,0.38,6,8.43,6.20,1.60,4.60,5.99,1.24,73.55,18.98,54.57,71.06,14.71
SiC,n.a.,0,n.a.,0,n.a.,0,SiC,9,0.000,0.000,0,0,0,800,10,4.0,4.0,2.0,0.75,2,34.37,6.98,1.12,5.86,22.54,7.06,20.31,3.26,17.05,65.58,20.54
SiC,n.a.,0,n.a.,0,n.a.,0,SiC,9,0.000,0.000,0,0,0,800,15,6.0,6.0,3.0,0.50,2,33.74,7.68,1.30,6.38,22.00,6.68,22.76,3.85,18.91,65.20,19.80
SiC,n.a.,0,n.a.,0,n.a.,0,SiC,9,0.000,0.000,0,0,0,800,20,8.0,8.0,4.0,0.38,2,35.19,7.97,1.42,6.55,21.81,6.52,22.65,4.04,18.61,61.98,18.53
SiC,n.a.,0,n.a.,0,n.a.,0,SiC,9,0.000,0.000,0,0,0,800,10,4.0,4.5,1.5,0.75,3,23.94,7.16,1.21,5.95,15.02,3.87,29.91,5.05,24.85,62.74,16.17
SiC,n.a.,0,n.a.,0,n.a.,0,SiC,9,0.000,0.000,0,0,0,800,15,6.0,6.8,2.3,0.50,3,23.82,7.82,1.34,6.48,14.22,3.70,32.83,5.63,27.20,59.70,15.53
SiC,n.a.,0,n.a.,0,n.a.,0,SiC,9,0.000,0.000,0,0,0,800,20,8.0,9.0,3.0,0.38,3,25.10,8.03,1.49,6.54,13.92,3.36,31.99,5.94,26.06,55.46,13.39
SiC,n.a.,0,n.a.,0,n.a.,0,SiC,9,0.000,0.000,0,0,0,800,10,4.0,4.8,1.2,0.75,4,18.76,6.61,1.20,5.41,11.13,2.64,35.23,6.40,28.84,59.33,14.07
SiC,n.a.,0,n.a.,0,n.a.,0,SiC,9,0.000,0.000,0,0,0,800,15,6.0,7.2,1.8,0.50,4,17.84,7.01,1.44,5.57,10.10,2.34,39.29,8.07,31.22,56.61,13.12
SiC,n.a.,0,n.a.,0,n.a.,0,SiC,9,0.000,0.000,0,0,0,800,20,8.0,9.6,2.4,0.38,4,17.36,6.87,1.58,5.29,9.52,2.13,39.57,9.10,30.47,54.84,12.27
SiC,n.a.,0,n.a.,0,n.a.,0,SiC,9,0.000,0.000,0,0,0,800,10,4.0,5.1,0.9,0.75,6,10.58,5.14,1.21,3.93,6.27,1.51,48.58,11.44,37.15,59.26,14.27
SiC,n.a.,0,n.a.,0,n.a.,0,SiC,9,0.000,0.000,0,0,0,800,15,6.0,7.7,1.3,0.50,6,9.48,4.56,1.50,3.06,5.32,1.48,48.10,15.82,32.28,56.12,15.61
