Repository: ur-whitelab/BO-LIFT

# 🤖 BO-LIFT: Bayesian Optimization using in-context learning
BO-LIFT does regression with uncertainties using frozen Large Language Models by using token probabilities.
It uses LangChain to select examples to create in-context learning prompts from training data.
By selecting examples, it can consider more training data than it fits in the model's context window.
Being able to predict uncertainty, allow the employment of interesting techniques such as Bayesian Optimization.

## Usage 💻

You need to set up your OpenAI API key in order to use BO-LIFT.
You can do that using the `os` Python library:

```py
import os
os.environ["OPENAI_API_KEY"] = "<your-key-here>"
```

File: paper/dataset/oxidative_methane_coupling.csv (part 37 of 46)
Name,M1,M1_atom_number,M2,M2_atom_number,M3,M3_atom_number,Support ,Support_ID,M2_mol,M3_mol,M1_mol%,M2_mol%,M3_mol%,Temp,Total_flow,Ar_flow,CH4_flow,O2_flow,CT,CH4/O2,CH4_conv,C2y,C2H6y,C2H4y,COy,CO2y,C2s,C2H6s,C2H4s,COs,CO2s
SiC,n.a.,0,n.a.,0,n.a.,0,SiC,9,0.000,0.000,0,0,0,800,20,8.0,10.3,1.7,0.38,6,8.31,4.60,1.64,2.96,4.51,1.20,55.35,19.74,35.62,54.27,14.44
SiC,n.a.,0,n.a.,0,n.a.,0,SiC,9,0.000,0.000,0,0,0,800,10,7.0,2.0,1.0,0.75,2,35.08,6.95,1.32,5.63,19.56,6.45,19.81,3.76,16.05,55.76,18.39
SiC,n.a.,0,n.a.,0,n.a.,0,SiC,9,0.000,0.000,0,0,0,800,15,10.5,3.0,1.5,0.50,2,34.02,7.00,1.63,5.37,17.64,5.73,20.58,4.79,15.78,51.85,16.84
SiC,n.a.,0,n.a.,0,n.a.,0,SiC,9,0.000,0.000,0,0,0,800,20,14.0,4.0,2.0,0.38,2,30.51,7.34,1.98,5.36,15.76,5.03,24.06,6.49,17.57,51.66,16.49
SiC,n.a.,0,n.a.,0,n.a.,0,SiC,9,0.000,0.000,0,0,0,800,10,7.0,2.3,0.8,0.75,3,22.20,5.57,1.73,3.84,11.39,3.75,25.09,7.79,17.30,51.31,16.89
SiC,n.a.,0,n.a.,0,n.a.,0,SiC,9,0.000,0.000,0,0,0,800,15,10.5,3.4,1.1,0.50,3,17.91,5.77,1.81,3.96,7.94,3.03,32.22,10.11,22.11,44.33,16.92
SiC,n.a.,0,n.a.,0,n.a.,0,SiC,9,0.000,0.000,0,0,0,800,20,14.0,4.5,1.5,0.38,3,15.06,6.02,2.04,3.98,6.80,1.84,39.97,13.55,26.43,45.15,12.22
SiC,n.a.,0,n.a.,0,n.a.,0,SiC,9,0.000,0.000,0,0,0,800,10,7.0,2.4,0.6,0.75,4,15.66,4.79,1.59,3.20,7.03,2.28,30.59,10.15,20.43,44.89,14.56
SiC,n.a.,0,n.a.,0,n.a.,0,SiC,9,0.000,0.000,0,0,0,800,15,10.5,3.6,0.9,0.50,4,13.33,4.65,1.73,2.92,4.65,1.45,34.88,12.98,21.91,34.88,10.88
SiC,n.a.,0,n.a.,0,n.a.,0,SiC,9,0.000,0.000,0,0,0,800,20,14.0,4.8,1.2,0.38,4,9.62,3.97,1.62,2.35,3.07,0.87,41.27,16.84,24.43,31.91,9.04
SiC,n.a.,0,n.a.,0,n.a.,0,SiC,9,0.000,0.000,0,0,0,800,10,7.0,2.6,0.4,0.75,6,9.63,3.42,1.33,2.09,3.86,1.30,35.51,13.81,21.70,40.08,13.50
SiC,n.a.,0,n.a.,0,n.a.,0,SiC,9,0.000,0.000,0,0,0,800,15,10.5,3.9,0.6,0.50,6,6.68,2.47,1.21,1.26,2.20,0.71,36.98,18.11,18.86,32.93,10.63
SiC,n.a.,0,n.a.,0,n.a.,0,SiC,9,0.000,0.000,0,0,0,800,20,14.0,5.1,0.9,0.38,6,5.46,2.66,1.40,1.26,1.90,0.56,48.72,25.64,23.08,34.80,10.26
SiC,n.a.,0,n.a.,0,n.a.,0,SiC,9,0.000,0.000,0,0,0,775,10,1.5,5.7,2.8,0.75,2,34.22,7.41,1.40,6.01,20.55,6.65,21.65,4.09,17.56,60.05,19.43
SiC,n.a.,0,n.a.,0,n.a.,0,SiC,9,0.000,0.000,0,0,0,775,15,2.3,8.5,4.3,0.50,2,33.57,8.07,1.59,6.48,21.10,6.70,24.04,4.74,19.30,62.85,19.96
SiC,n.a.,0,n.a.,0,n.a.,0,SiC,9,0.000,0.000,0,0,0,775,20,3.0,11.3,5.7,0.38,2,31.84,8.57,1.75,6.82,21.74,6.66,26.92,5.50,21.42,68.28,20.92
SiC,n.a.,0,n.a.,0,n.a.,0,SiC,9,0.000,0.000,0,0,0,775,10,1.5,6.4,2.1,0.75,3,23.99,7.47,1.46,6.01,13.99,3.76,31.14,6.09,25.05,58.32,15.67
SiC,n.a.,0,n.a.,0,n.a.,0,SiC,9,0.000,0.000,0,0,0,775,15,2.3,9.6,3.2,0.50,3,21.34,8.23,1.73,6.50,14.14,3.67,38.57,8.11,30.46,66.26,17.20
SiC,n.a.,0,n.a.,0,n.a.,0,SiC,9,0.000,0.000,0,0,0,775,20,3.0,12.8,4.3,0.38,3,21.91,8.56,1.83,6.73,13.97,3.41,39.07,8.35,30.72,63.76,15.56
SiC,n.a.,0,n.a.,0,n.a.,0,SiC,9,0.000,0.000,0,0,0,775,10,1.5,6.8,1.7,0.75,4,17.99,7.14,1.52,5.62,10.30,2.53,39.69,8.45,31.24,57.25,14.06
SiC,n.a.,0,n.a.,0,n.a.,0,SiC,9,0.000,0.000,0,0,0,775,15,2.3,10.2,2.6,0.50,4,15.06,7.49,1.76,5.73,9.99,2.30,49.73,11.69,38.05,66.33,15.27
SiC,n.a.,0,n.a.,0,n.a.,0,SiC,9,0.000,0.000,0,0,0,775,20,3.0,13.6,3.4,0.38,4,15.16,7.42,1.96,5.46,9.47,2.14,48.94,12.93,36.02,62.47,14.12
SiC,n.a.,0,n.a.,0,n.a.,0,SiC,9,0.000,0.000,0,0,0,775,10,1.5,7.3,1.2,0.75,6,11.03,5.52,1.49,4.03,6.32,1.52,50.05,13.51,36.54,57.30,13.78
SiC,n.a.,0,n.a.,0,n.a.,0,SiC,9,0.000,0.000,0,0,0,775,15,2.3,10.9,1.8,0.50,6,6.33,4.98,1.79,3.19,5.03,1.46,78.67,28.28,50.39,79.46,23.06
SiC,n.a.,0,n.a.,0,n.a.,0,SiC,9,0.000,0.000,0,0,0,775,20,3.0,14.6,2.4,0.38,6,9.11,5.01,1.82,3.19,3.67,1.00,54.99,19.98,35.02,40.29,10.98
SiC,n.a.,0,n.a.,0,n.a.,0,SiC,9,0.000,0.000,0,0,0,775,10,4.0,4.0,2.0,0.75,2,34.36,7.14,1.38,5.76,21.03,7.04,20.78,4.02,16.76,61.20,20.49
SiC,n.a.,0,n.a.,0,n.a.,0,SiC,9,0.000,0.000,0,0,0,775,15,6.0,6.0,3.0,0.50,2,34.78,7.68,1.54,6.14,20.03,6.28,22.08,4.43,17.65,57.59,18.06
SiC,n.a.,0,n.a.,0,n.a.,0,SiC,9,0.000,0.000,0,0,0,775,20,8.0,8.0,4.0,0.38,2,32.50,8.23,1.75,6.48,20.79,6.06,25.32,5.38,19.94,63.97,18.65
SiC,n.a.,0,n.a.,0,n.a.,0,SiC,9,0.000,0.000,0,0,0,775,10,4.0,4.5,1.5,0.75,3,25.05,7.16,1.47,5.69,13.86,3.97,28.58,5.87,22.71,55.33,15.85
SiC,n.a.,0,n.a.,0,n.a.,0,SiC,9,0.000,0.000,0,0,0,775,15,6.0,6.8,2.3,0.50,3,21.03,6.99,1.82,5.17,12.67,3.36,33.24,8.65,24.58,60.25,15.98
SiC,n.a.,0,n.a.,0,n.a.,0,SiC,9,0.000,0.000,0,0,0,775,20,8.0,9.0,3.0,0.38,3,20.18,7.15,2.08,5.07,11.46,3.12,35.43,10.31,25.12,56.79,15.46
SiC,n.a.,0,n.a.,0,n.a.,0,SiC,9,0.000,0.000,0,0,0,775,10,4.0,4.8,1.2,0.75,4,16.94,5.94,1.58,4.36,9.52,2.63,35.06,9.33,25.74,56.20,15.53
SiC,n.a.,0,n.a.,0,n.a.,0,SiC,9,0.000,0.000,0,0,0,775,15,6.0,7.2,1.8,0.50,4,14.65,5.55,1.73,3.82,7.86,2.49,37.88,11.81,26.08,53.65,17.00
SiC,n.a.,0,n.a.,0,n.a.,0,SiC,9,0.000,0.000,0,0,0,775,20,8.0,9.6,2.4,0.38,4,11.63,5.88,1.95,3.93,6.03,2.04,50.56,16.77,33.79,51.85,17.54
SiC,n.a.,0,n.a.,0,n.a.,0,SiC,9,0.000,0.000,0,0,0,775,10,4.0,5.1,0.9,0.75,6,8.13,3.95,1.50,2.45,4.35,1.73,48.59,18.45,30.14,53.51,21.28
SiC,n.a.,0,n.a.,0,n.a.,0,SiC,9,0.000,0.000,0,0,0,775,15,6.0,7.7,1.3,0.50,6,5.13,4.10,1.59,2.51,2.85,1.10,79.92,30.99,48.93,55.56,21.44
SiC,n.a.,0,n.a.,0,n.a.,0,SiC,9,0.000,0.000,0,0,0,775,20,8.0,10.3,1.7,0.38,6,7.66,3.90,1.61,2.29,2.29,0.61,50.91,21.02,29.90,29.90,7.96
SiC,n.a.,0,n.a.,0,n.a.,0,SiC,9,0.000,0.000,0,0,0,775,10,7.0,2.0,1.0,0.75,2,27.00,6.79,1.95,4.84,12.88,5.09,25.15,7.22,17.93,47.70,18.85
SiC,n.a.,0,n.a.,0,n.a.,0,SiC,9,0.000,0.000,0,0,0,775,15,10.5,3.0,1.5,0.50,2,21.81,6.37,2.08,4.29,8.17,2.51,29.21,9.54,19.67,37.46,11.51
SiC,n.a.,0,n.a.,0,n.a.,0,SiC,9,0.000,0.000,0,0,0,775,20,14.0,4.0,2.0,0.38,2,18.47,6.44,2.31,4.13,6.96,1.75,34.87,12.51,22.36,37.68,9.47
SiC,n.a.,0,n.a.,0,n.a.,0,SiC,9,0.000,0.000,0,0,0,775,10,7.0,2.3,0.8,0.75,3,13.85,5.20,1.84,3.36,5.80,2.00,37.55,13.29,24.26,41.88,14.44
SiC,n.a.,0,n.a.,0,n.a.,0,SiC,9,0.000,0.000,0,0,0,775,15,10.5,3.4,1.1,0.50,3,8.94,4.14,1.72,2.42,3.38,0.99,46.31,19.24,27.07,37.81,11.07
SiC,n.a.,0,n.a.,0,n.a.,0,SiC,9,0.000,0.000,0,0,0,775,20,14.0,4.5,1.5,0.38,3,8.19,3.96,1.81,2.15,2.69,0.76,48.35,22.10,26.25,32.84,9.28
SiC,n.a.,0,n.a.,0,n.a.,0,SiC,9,0.000,0.000,0,0,0,775,10,7.0,2.4,0.6,0.75,4,9.06,3.75,1.60,2.15,3.52,1.20,41.39,17.66,23.73,38.85,13.25
SiC,n.a.,0,n.a.,0,n.a.,0,SiC,9,0.000,0.000,0,0,0,775,15,10.5,3.6,0.9,0.50,4,7.30,2.89,1.46,1.43,2.17,0.68,39.59,20.00,19.59,29.73,9.32
SiC,n.a.,0,n.a.,0,n.a.,0,SiC,9,0.000,0.000,0,0,0,775,20,14.0,4.8,1.2,0.38,4,5.24,2.73,1.43,1.30,1.55,0.51,52.10,27.29,24.81,29.58,9.73
SiC,n.a.,0,n.a.,0,n.a.,0,SiC,9,0.000,0.000,0,0,0,775,10,7.0,2.6,0.4,0.75,6,5.95,2.44,1.24,1.20,2.09,0.75,41.01,20.84,20.17,35.13,12.61
SiC,n.a.,0,n.a.,0,n.a.,0,SiC,9,0.000,0.000,0,0,0,775,15,10.5,3.9,0.6,0.50,6,3.43,1.97,1.12,0.85,1.05,0.47,57.43,32.65,24.78,30.61,13.70
SiC,n.a.,0,n.a.,0,n.a.,0,SiC,9,0.000,0.000,0,0,0,775,20,14.0,5.1,0.9,0.38,6,3.64,1.71,1.06,0.65,0.82,0.36,46.98,29.12,17.86,22.53,9.89
SiC,n.a.,0,n.a.,0,n.a.,0,SiC,9,0.000,0.000,0,0,0,750,10,1.5,5.7,2.8,0.75,2,33.22,7.59,1.67,5.92,19.89,6.74,22.85,5.03,17.82,59.87,20.29
SiC,n.a.,0,n.a.,0,n.a.,0,SiC,9,0.000,0.000,0,0,0,750,15,2.3,8.5,4.3,0.50,2,33.70,8.12,1.83,6.29,20.16,6.51,24.09,5.43,18.66,59.82,19.32
SiC,n.a.,0,n.a.,0,n.a.,0,SiC,9,0.000,0.000,0,0,0,750,20,3.0,11.3,5.7,0.38,2,33.49,8.30,1.98,6.32,20.25,6.13,24.78,5.91,18.87,60.47,18.30
SiC,n.a.,0,n.a.,0,n.a.,0,SiC,9,0.000,0.000,0,0,0,750,10,1.5,6.4,2.1,0.75,3,24.42,7.41,1.70,5.71,12.92,3.54,30.34,6.96,23.38,52.91,14.50
SiC,n.a.,0,n.a.,0,n.a.,0,SiC,9,0.000,0.000,0,0,0,750,15,2.3,9.6,3.2,0.50,3,21.27,7.78,2.05,5.73,12.83,3.34,36.58,9.64,26.94,60.32,15.70
SiC,n.a.,0,n.a.,0,n.a.,0,SiC,9,0.000,0.000,0,0,0,750,20,3.0,12.8,4.3,0.38,3,20.09,7.90,2.24,5.66,11.66,3.06,39.32,11.15,28.17,58.04,15.23
SiC,n.a.,0,n.a.,0,n.a.,0,SiC,9,0.000,0.000,0,0,0,750,10,1.5,6.8,1.7,0.75,4,18.99,6.47,1.76,4.71,9.06,2.41,34.07,9.27,24.80,47.71,12.69
SiC,n.a.,0,n.a.,0,n.a.,0,SiC,9,0.000,0.000,0,0,0,750,15,2.3,10.2,2.6,0.50,4,11.26,6.53,2.17,4.36,7.43,2.17,57.99,19.27,38.72,65.99,19.27
SiC,n.a.,0,n.a.,0,n.a.,0,SiC,9,0.000,0.000,0,0,0,750,20,3.0,13.6,3.4,0.38,4,11.81,6.42,2.25,4.17,5.91,1.61,54.36,19.05,35.31,50.04,13.63
SiC,n.a.,0,n.a.,0,n.a.,0,SiC,9,0.000,0.000,0,0,0,750,10,1.5,7.3,1.2,0.75,6,10.40,4.72,1.73,2.99,3.81,1.47,45.38,16.63,28.75,36.63,14.13
SiC,n.a.,0,n.a.,0,n.a.,0,SiC,9,0.000,0.000,0,0,0,750,15,2.3,10.9,1.8,0.50,6,5.18,4.32,1.71,2.61,2.41,0.65,83.40,33.01,50.39,46.53,12.55
SiC,n.a.,0,n.a.,0,n.a.,0,SiC,9,0.000,0.000,0,0,0,750,20,3.0,14.6,2.4,0.38,6,5.86,3.78,1.73,2.05,1.82,0.39,64.51,29.52,34.98,31.06,6.66
SiC,n.a.,0,n.a.,0,n.a.,0,SiC,9,0.000,0.000,0,0,0,750,10,4.0,4.0,2.0,0.75,2,32.63,7.50,1.63,5.87,19.19,6.37,22.98,5.00,17.99,58.81,19.52
SiC,n.a.,0,n.a.,0,n.a.,0,SiC,9,0.000,0.000,0,0,0,750,15,6.0,6.0,3.0,0.50,2,30.72,7.88,2.02,5.86,17.93,5.56,25.65,6.58,19.08,58.37,18.10
SiC,n.a.,0,n.a.,0,n.a.,0,SiC,9,0.000,0.000,0,0,0,750,20,8.0,8.0,4.0,0.38,2,30.53,8.22,2.06,6.16,17.43,5.05,26.92,6.75,20.18,57.09,16.54
SiC,n.a.,0,n.a.,0,n.a.,0,SiC,9,0.000,0.000,0,0,0,750,10,4.0,4.5,1.5,0.75,3,21.76,7.22,1.71,5.51,12.63,3.50,33.18,7.86,25.32,58.04,16.08
SiC,n.a.,0,n.a.,0,n.a.,0,SiC,9,0.000,0.000,0,0,0,750,15,6.0,6.8,2.3,0.50,3,20.00,7.46,1.92,5.54,11.42,2.96,37.30,9.60,27.70,57.10,14.80
SiC,n.a.,0,n.a.,0,n.a.,0,SiC,9,0.000,0.000,0,0,0,750,20,8.0,9.0,3.0,0.38,3,19.76,7.61,2.03,5.58,10.55,2.52,38.51,10.27,28.24,53.39,12.75
SiC,n.a.,0,n.a.,0,n.a.,0,SiC,9,0.000,0.000,0,0,0,750,10,4.0,4.8,1.2,0.75,4,16.70,6.85,1.49,5.36,9.85,2.48,41.02,8.92,32.10,58.98,14.85
SiC,n.a.,0,n.a.,0,n.a.,0,SiC,9,0.000,0.000,0,0,0,750,15,6.0,7.2,1.8,0.50,4,14.95,6.56,1.72,4.84,8.59,1.94,43.88,11.51,32.37,57.46,12.98
SiC,n.a.,0,n.a.,0,n.a.,0,SiC,9,0.000,0.000,0,0,0,750,20,8.0,9.6,2.4,0.38,4,16.20,6.93,1.74,5.19,8.55,1.81,42.78,10.74,32.04,52.78,11.17
SiC,n.a.,0,n.a.,0,n.a.,0,SiC,9,0.000,0.000,0,0,0,750,10,4.0,5.1,0.9,0.75,6,11.46,5.47,1.13,4.34,6.26,1.45,47.73,9.86,37.87,54.62,12.65
SiC,n.a.,0,n.a.,0,n.a.,0,SiC,9,0.000,0.000,0,0,0,750,15,6.0,7.7,1.3,0.50,6,8.99,5.53,1.50,4.03,5.83,1.22,61.51,16.69,44.83,64.85,13.57
SiC,n.a.,0,n.a.,0,n.a.,0,SiC,9,0.000,0.000,0,0,0,750,20,8.0,10.3,1.7,0.38,6,9.80,5.78,1.53,4.25,5.76,1.12,58.98,15.61,43.37,58.78,11.43
SiC,n.a.,0,n.a.,0,n.a.,0,SiC,9,0.000,0.000,0,0,0,750,10,7.0,2.0,1.0,0.75,2,37.96,6.39,0.92,5.47,21.94,6.60,16.83,2.42,14.41,57.80,17.39
SiC,n.a.,0,n.a.,0,n.a.,0,SiC,9,0.000,0.000,0,0,0,750,15,10.5,3.0,1.5,0.50,2,39.51,7.17,1.20,5.97,21.01,6.15,18.15,3.04,15.11,53.18,15.57
SiC,n.a.,0,n.a.,0,n.a.,0,SiC,9,0.000,0.000,0,0,0,750,20,14.0,4.0,2.0,0.38,2,39.27,7.57,1.19,6.38,21.24,6.00,19.28,3.03,16.25,54.09,15.28
SiC,n.a.,0,n.a.,0,n.a.,0,SiC,9,0.000,0.000,0,0,0,750,10,7.0,2.3,0.8,0.75,3,27.50,6.37,0.78,5.59,17.34,4.49,23.16,2.84,20.33,63.05,16.33
SiC,n.a.,0,n.a.,0,n.a.,0,SiC,9,0.000,0.000,0,0,0,750,15,10.5,3.4,1.1,0.50,3,28.60,7.07,1.02,6.05,14.41,3.56,24.72,3.57,21.15,50.38,12.45
SiC,n.a.,0,n.a.,0,n.a.,0,SiC,9,0.000,0.000,0,0,0,750,20,14.0,4.5,1.5,0.38,3,23.57,7.57,1.49,6.08,13.09,3.21,32.12,6.32,25.80,55.54,13.62
SiC,n.a.,0,n.a.,0,n.a.,0,SiC,9,0.000,0.000,0,0,0,750,10,7.0,2.4,0.6,0.75,4,20.97,5.95,1.17,4.78,10.51,2.87,28.37,5.58,22.79,50.12,13.69
SiC,n.a.,0,n.a.,0,n.a.,0,SiC,9,0.000,0.000,0,0,0,750,15,10.5,3.6,0.9,0.50,4,14.32,4.62,1.70,2.92,4.93,2.21,32.26,11.87,20.39,34.43,15.43
SiC,n.a.,0,n.a.,0,n.a.,0,SiC,9,0.000,0.000,0,0,0,750,20,14.0,4.8,1.2,0.38,4,8.57,4.03,1.69,2.34,2.78,0.85,47.02,19.72,27.30,32.44,9.92
SiC,n.a.,0,n.a.,0,n.a.,0,SiC,9,0.000,0.000,0,0,0,750,10,7.0,2.6,0.4,0.75,6,5.92,2.97,1.41,1.56,2.38,1.00,50.17,23.82,26.35,40.20,16.89
SiC,n.a.,0,n.a.,0,n.a.,0,SiC,9,0.000,0.000,0,0,0,750,15,10.5,3.9,0.6,0.50,6,2.14,1.91,1.17,0.74,1.05,0.47,89.25,54.67,34.58,49.07,21.96
SiC,n.a.,0,n.a.,0,n.a.,0,SiC,9,0.000,0.000,0,0,0,750,20,14.0,5.1,0.9,0.38,6,1.86,1.14,0.78,0.36,0.17,0.23,61.29,41.94,19.35,9.14,12.37
SiC,n.a.,0,n.a.,0,n.a.,0,SiC,9,0.000,0.000,0,0,0,700,10,1.5,5.7,2.8,0.75,2,29.10,7.39,2.16,5.23,17.14,5.58,25.40,7.42,17.97,58.90,19.18
SiC,n.a.,0,n.a.,0,n.a.,0,SiC,9,0.000,0.000,0,0,0,700,15,2.3,8.5,4.3,0.50,2,27.87,7.65,2.35,5.30,16.16,4.71,27.45,8.43,19.02,57.98,16.90
SiC,n.a.,0,n.a.,0,n.a.,0,SiC,9,0.000,0.000,0,0,0,700,20,3.0,11.3,5.7,0.38,2,25.94,7.64,2.46,5.18,15.19,3.89,29.45,9.48,19.97,58.56,15.00
SiC,n.a.,0,n.a.,0,n.a.,0,SiC,9,0.000,0.000,0,0,0,700,10,1.5,6.4,2.1,0.75,3,15.12,6.02,2.13,3.89,7.40,2.22,39.81,14.09,25.73,48.94,14.68
SiC,n.a.,0,n.a.,0,n.a.,0,SiC,9,0.000,0.000,0,0,0,700,15,2.3,9.6,3.2,0.50,3,10.04,5.46,2.22,3.24,5.40,1.16,54.38,22.11,32.27,53.78,11.55
SiC,n.a.,0,n.a.,0,n.a.,0,SiC,9,0.000,0.000,0,0,0,700,20,3.0,12.8,4.3,0.38,3,7.67,4.85,2.14,2.71,4.40,0.73,63.23,27.90,35.33,57.37,9.52
SiC,n.a.,0,n.a.,0,n.a.,0,SiC,9,0.000,0.000,0,0,0,700,10,1.5,6.8,1.7,0.75,4,7.35,4.09,1.80,2.29,3.08,0.68,55.65,24.49,31.16,41.90,9.25
SiC,n.a.,0,n.a.,0,n.a.,0,SiC,9,0.000,0.000,0,0,0,700,15,2.3,10.2,2.6,0.50,4,5.25,3.12,1.58,1.54,2.20,0.36,59.43,30.10,29.33,41.90,6.86
SiC,n.a.,0,n.a.,0,n.a.,0,SiC,9,0.000,0.000,0,0,0,700,20,3.0,13.6,3.4,0.38,4,4.32,2.81,1.51,1.30,1.48,0.26,65.05,34.95,30.09,34.26,6.02
SiC,n.a.,0,n.a.,0,n.a.,0,SiC,9,0.000,0.000,0,0,0,700,10,1.5,7.3,1.2,0.75,6,3.95,2.03,1.10,0.93,0.97,0.26,51.39,27.85,23.54,24.56,6.58
SiC,n.a.,0,n.a.,0,n.a.,0,SiC,9,0.000,0.000,0,0,0,700,15,2.3,10.9,1.8,0.50,6,2.83,1.58,0.96,0.62,0.42,0.17,55.83,33.92,21.91,14.84,6.01
SiC,n.a.,0,n.a.,0,n.a.,0,SiC,9,0.000,0.000,0,0,0,700,20,3.0,14.6,2.4,0.38,6,1.80,1.32,0.84,0.48,0.22,0.11,73.33,46.67,26.67,12.22,6.11
SiC,n.a.,0,n.a.,0,n.a.,0,SiC,9,0.000,0.000,0,0,0,700,10,4.0,4.0,2.0,0.75,2,18.80,6.54,2.24,4.30,10.40,2.69,34.79,11.91,22.87,55.32,14.31
SiC,n.a.,0,n.a.,0,n.a.,0,SiC,9,0.000,0.000,0,0,0,700,15,6.0,6.0,3.0,0.50,2,12.11,5.73,2.28,3.45,7.28,1.47,47.32,18.83,28.49,60.12,12.14
SiC,n.a.,0,n.a.,0,n.a.,0,SiC,9,0.000,0.000,0,0,0,700,20,8.0,8.0,4.0,0.38,2,8.67,5.02,2.23,2.79,5.47,0.93,57.90,25.72,32.18,63.09,10.73
SiC,n.a.,0,n.a.,0,n.a.,0,SiC,9,0.000,0.000,0,0,0,700,10,4.0,4.5,1.5,0.75,3,4.55,3.57,1.72,1.85,2.79,0.66,78.46,37.80,40.66,61.32,14.51
SiC,n.a.,0,n.a.,0,n.a.,0,SiC,9,0.000,0.000,0,0,0,700,15,6.0,6.8,2.3,0.50,3,3.94,2.68,1.48,1.20,1.67,0.38,68.02,37.56,30.46,42.39,9.64
SiC,n.a.,0,n.a.,0,n.a.,0,SiC,9,0.000,0.000,0,0,0,700,20,8.0,9.0,3.0,0.38,3,3.94,2.17,1.28,0.89,1.05,0.26,55.08,32.49,22.59,26.65,6.60
SiC,n.a.,0,n.a.,0,n.a.,0,SiC,9,0.000,0.000,0,0,0,700,10,4.0,4.8,1.2,0.75,4,4.16,2.13,1.15,0.98,1.33,0.36,51.20,27.64,23.56,31.97,8.65
SiC,n.a.,0,n.a.,0,n.a.,0,SiC,9,0.000,0.000,0,0,0,700,15,6.0,7.2,1.8,0.50,4,2.12,1.52,0.90,0.62,0.49,0.20,71.70,42.45,29.25,23.11,9.43
SiC,n.a.,0,n.a.,0,n.a.,0,SiC,9,0.000,0.000,0,0,0,700,20,8.0,9.6,2.4,0.38,4,2.58,1.26,0.82,0.44,0.28,0.16,48.84,31.78,17.05,10.85,6.20
SiC,n.a.,0,n.a.,0,n.a.,0,SiC,9,0.000,0.000,0,0,0,700,10,4.0,5.1,0.9,0.75,6,1.89,1.14,0.69,0.45,0.26,0.20,60.32,36.51,23.81,13.76,10.58
SiC,n.a.,0,n.a.,0,n.a.,0,SiC,9,0.000,0.000,0,0,0,700,15,6.0,7.7,1.3,0.50,6,2.52,0.81,0.51,0.30,0.03,0.11,32.14,20.24,11.90,1.19,4.37
SiC,n.a.,0,n.a.,0,n.a.,0,SiC,9,0.000,0.000,0,0,0,700,20,8.0,10.3,1.7,0.38,6,1.00,0.71,0.46,0.25,0.10,0.10,71.00,46.00,25.00,10.00,10.00
SiC,n.a.,0,n.a.,0,n.a.,0,SiC,9,0.000,0.000,0,0,0,700,10,7.0,2.0,1.0,0.75,2,2.26,1.58,1.00,0.58,0.75,0.46,69.91,44.25,25.66,33.19,20.35
SiC,n.a.,0,n.a.,0,n.a.,0,SiC,9,0.000,0.000,0,0,0,700,15,10.5,3.0,1.5,0.50,2,2.04,1.13,0.85,0.28,0.00,0.31,55.39,41.67,13.73,0.00,15.20
SiC,n.a.,0,n.a.,0,n.a.,0,SiC,9,0.000,0.000,0,0,0,700,20,14.0,4.0,2.0,0.38,2,0.97,0.94,0.70,0.24,0.38,0.21,96.91,72.16,24.74,39.18,21.65
SiC,n.a.,0,n.a.,0,n.a.,0,SiC,9,0.000,0.000,0,0,0,700,10,7.0,2.3,0.8,0.75,3,0.93,0.84,0.61,0.23,0.12,0.29,90.32,65.59,24.73,12.90,31.18
SiC,n.a.,0,n.a.,0,n.a.,0,SiC,9,0.000,0.000,0,0,0,700,15,10.5,3.4,1.1,0.50,3,0.91,0.65,0.53,0.12,0.32,0.22,71.43,58.24,13.19,35.16,24.18
SiC,n.a.,0,n.a.,0,n.a.,0,SiC,9,0.000,0.000,0,0,0,700,20,14.0,4.5,1.5,0.38,3,2.07,0.49,0.45,0.04,0.53,0.14,23.67,21.74,1.93,25.60,6.76
SiC,n.a.,0,n.a.,0,n.a.,0,SiC,9,0.000,0.000,0,0,0,700,10,7.0,2.4,0.6,0.75,4,2.09,0.62,0.45,0.17,0.03,0.24,29.67,21.53,8.13,1.44,11.48
SiC,n.a.,0,n.a.,0,n.a.,0,SiC,9,0.000,0.000,0,0,0,700,15,10.5,3.6,0.9,0.50,4,0.77,0.43,0.34,0.09,0.29,0.13,55.84,44.16,11.69,37.66,16.88
SiC,n.a.,0,n.a.,0,n.a.,0,SiC,9,0.000,0.000,0,0,0,700,20,14.0,4.8,1.2,0.38,4,1.38,0.38,0.22,0.16,0.70,0.10,27.54,15.94,11.59,50.72,7.25
SiC,n.a.,0,n.a.,0,n.a.,0,SiC,9,0.000,0.000,0,0,0,700,10,7.0,2.6,0.4,0.75,6,1.14,0.44,0.30,0.14,0.26,0.19,38.60,26.32,12.28,22.81,16.67
SiC,n.a.,0,n.a.,0,n.a.,0,SiC,9,0.000,0.000,0,0,0,700,15,10.5,3.9,0.6,0.50,6,1.07,0.40,0.36,0.04,0.57,0.10,37.38,33.64,3.74,53.27,9.35
SiC,n.a.,0,n.a.,0,n.a.,0,SiC,9,0.000,0.000,0,0,0,700,20,14.0,5.1,0.9,0.38,6,2.89,0.24,0.14,0.10,0.55,0.10,8.30,4.84,3.46,19.03,3.46
SiCnf,n.a.,0,n.a.,0,n.a.,0,SiCnf,10,0.000,0.000,0,0,0,900,10,1.5,5.7,2.8,0.75,2,31.87,2.21,0.43,1.78,27.13,6.39,6.93,1.35,5.59,85.13,20.05
SiCnf,n.a.,0,n.a.,0,n.a.,0,SiCnf,10,0.000,0.000,0,0,0,900,15,2.3,8.5,4.3,0.50,2,30.87,3.91,0.62,3.29,28.43,7.09,12.67,2.01,10.66,92.10,22.97
SiCnf,n.a.,0,n.a.,0,n.a.,0,SiCnf,10,0.000,0.000,0,0,0,900,20,3.0,11.3,5.7,0.38,2,34.13,4.52,1.59,2.93,28.85,6.78,13.24,4.66,8.58,84.53,19.87
SiCnf,n.a.,0,n.a.,0,n.a.,0,SiCnf,10,0.000,0.000,0,0,0,900,10,1.5,6.4,2.1,0.75,3,22.47,5.64,1.50,4.14,20.56,2.81,25.10,6.68,18.42,91.50,12.51
SiCnf,n.a.,0,n.a.,0,n.a.,0,SiCnf,10,0.000,0.000,0,0,0,900,15,2.3,9.6,3.2,0.50,3,28.15,5.24,1.48,3.76,22.36,3.56,18.61,5.26,13.36,79.43,12.65
SiCnf,n.a.,0,n.a.,0,n.a.,0,SiCnf,10,0.000,0.000,0,0,0,900,20,3.0,12.8,4.3,0.38,3,29.68,5.81,0.56,5.25,21.40,4.47,19.58,1.89,17.69,72.10,15.06
SiCnf,n.a.,0,n.a.,0,n.a.,0,SiCnf,10,0.000,0.000,0,0,0,900,10,1.5,6.8,1.7,0.75,4,21.71,2.65,0.58,2.07,17.83,1.39,12.21,2.67,9.53,82.13,6.40
SiCnf,n.a.,0,n.a.,0,n.a.,0,SiCnf,10,0.000,0.000,0,0,0,900,15,2.3,10.2,2.6,0.50,4,24.08,3.18,0.55,2.63,16.81,3.19,13.21,2.28,10.92,69.81,13.25
SiCnf,n.a.,0,n.a.,0,n.a.,0,SiCnf,10,0.000,0.000,0,0,0,900,20,3.0,13.6,3.4,0.38,4,25.27,4.68,1.47,3.21,17.45,1.13,18.52,5.82,12.70,69.05,4.47
SiCnf,n.a.,0,n.a.,0,n.a.,0,SiCnf,10,0.000,0.000,0,0,0,900,10,1.5,7.3,1.2,0.75,6,16.94,3.42,0.62,2.80,11.46,1.30,20.19,3.66,16.53,67.65,7.67
SiCnf,n.a.,0,n.a.,0,n.a.,0,SiCnf,10,0.000,0.000,0,0,0,900,15,2.3,10.9,1.8,0.50,6,17.74,3.99,0.39,3.60,11.64,2.12,22.49,2.20,20.29,65.61,11.95
SiCnf,n.a.,0,n.a.,0,n.a.,0,SiCnf,10,0.000,0.000,0,0,0,900,20,3.0,14.6,2.4,0.38,6,17.60,6.20,1.45,4.75,12.35,1.05,35.23,8.24,26.99,70.17,5.97
SiCnf,n.a.,0,n.a.,0,n.a.,0,SiCnf,10,0.000,0.000,0,0,0,900,10,4.0,4.0,2.0,0.75,2,32.44,3.52,0.58,2.94,32.07,7.77,10.85,1.79,9.06,98.86,23.95
SiCnf,n.a.,0,n.a.,0,n.a.,0,SiCnf,10,0.000,0.000,0,0,0,900,15,6.0,6.0,3.0,0.50,2,34.03,3.98,1.51,2.47,33.17,6.31,11.70,4.44,7.26,97.47,18.54
SiCnf,n.a.,0,n.a.,0,n.a.,0,SiCnf,10,0.000,0.000,0,0,0,900,20,8.0,8.0,4.0,0.38,2,34.29,5.56,1.62,3.94,31.27,5.15,16.21,4.72,11.49,91.19,15.02
SiCnf,n.a.,0,n.a.,0,n.a.,0,SiCnf,10,0.000,0.000,0,0,0,900,10,4.0,4.5,1.5,0.75,3,30.13,2.66,0.44,2.22,22.96,3.52,8.83,1.46,7.37,76.20,11.68
SiCnf,n.a.,0,n.a.,0,n.a.,0,SiCnf,10,0.000,0.000,0,0,0,900,15,6.0,6.8,2.3,0.50,3,24.34,3.34,0.54,2.80,22.16,4.18,13.72,2.22,11.50,91.04,17.17
SiCnf,n.a.,0,n.a.,0,n.a.,0,SiCnf,10,0.000,0.000,0,0,0,900,20,8.0,9.0,3.0,0.38,3,24.44,4.93,0.53,4.40,24.12,2.12,20.17,2.17,18.00,98.69,8.67
SiCnf,n.a.,0,n.a.,0,n.a.,0,SiCnf,10,0.000,0.000,0,0,0,900,10,4.0,4.8,1.2,0.75,4,23.14,2.72,0.30,2.42,20.20,1.22,11.75,1.30,10.46,87.29,5.27
SiCnf,n.a.,0,n.a.,0,n.a.,0,SiCnf,10,0.000,0.000,0,0,0,900,15,6.0,7.2,1.8,0.50,4,23.22,2.77,0.63,2.14,17.65,3.06,11.93,2.71,9.22,76.01,13.18
SiCnf,n.a.,0,n.a.,0,n.a.,0,SiCnf,10,0.000,0.000,0,0,0,900,20,8.0,9.6,2.4,0.38,4,19.00,3.99,0.57,3.42,18.04,1.94,21.00,3.00,18.00,94.95,10.21
SiCnf,n.a.,0,n.a.,0,n.a.,0,SiCnf,10,0.000,0.000,0,0,0,900,10,4.0,5.1,0.9,0.75,6,18.53,3.81,0.36,3.45,14.47,1.25,20.56,1.94,18.62,78.09,6.75
SiCnf,n.a.,0,n.a.,0,n.a.,0,SiCnf,10,0.000,0.000,0,0,0,900,15,6.0,7.7,1.3,0.50,6,18.66,4.84,0.70,4.14,12.15,2.07,25.94,3.75,22.19,65.11,11.09
SiCnf,n.a.,0,n.a.,0,n.a.,0,SiCnf,10,0.000,0.000,0,0,0,900,20,8.0,10.3,1.7,0.38,6,18.05,5.13,0.59,4.54,14.07,2.03,28.42,3.27,25.15,77.95,11.25
SiCnf,n.a.,0,n.a.,0,n.a.,0,SiCnf,10,0.000,0.000,0,0,0,900,10,7.0,2.0,1.0,0.75,2,42.67,1.31,0.64,0.67,35.97,5.73,3.07,1.50,1.57,84.30,13.43
SiCnf,n.a.,0,n.a.,0,n.a.,0,SiCnf,10,0.000,0.000,0,0,0,900,15,10.5,3.0,1.5,0.50,2,40.71,3.64,0.50,3.14,35.39,5.50,8.94,1.23,7.71,86.93,13.51
SiCnf,n.a.,0,n.a.,0,n.a.,0,SiCnf,10,0.000,0.000,0,0,0,900,20,14.0,4.0,2.0,0.38,2,41.63,2.74,0.25,2.49,33.90,5.45,6.58,0.60,5.98,81.43,13.09
SiCnf,n.a.,0,n.a.,0,n.a.,0,SiCnf,10,0.000,0.000,0,0,0,900,10,7.0,2.3,0.8,0.75,3,30.71,3.48,1.44,2.04,25.87,2.17,11.33,4.69,6.64,84.24,7.07
SiCnf,n.a.,0,n.a.,0,n.a.,0,SiCnf,10,0.000,0.000,0,0,0,900,15,10.5,3.4,1.1,0.50,3,30.88,2.07,0.42,1.65,26.67,1.96,6.70,1.36,5.34,86.37,6.35
SiCnf,n.a.,0,n.a.,0,n.a.,0,SiCnf,10,0.000,0.000,0,0,0,900,20,14.0,4.5,1.5,0.38,3,30.98,2.76,0.55,2.21,25.41,3.72,8.91,1.78,7.13,82.02,12.01
SiCnf,n.a.,0,n.a.,0,n.a.,0,SiCnf,10,0.000,0.000,0,0,0,900,10,7.0,2.4,0.6,0.75,4,26.29,2.63,0.44,2.19,23.09,3.05,10.00,1.67,8.33,87.83,11.60
SiCnf,n.a.,0,n.a.,0,n.a.,0,SiCnf,10,0.000,0.000,0,0,0,900,15,10.5,3.6,0.9,0.50,4,25.07,2.50,0.66,1.84,19.05,1.74,9.97,2.63,7.34,75.99,6.94
SiCnf,n.a.,0,n.a.,0,n.a.,0,SiCnf,10,0.000,0.000,0,0,0,900,20,14.0,4.8,1.2,0.38,4,23.86,3.67,1.49,2.18,18.69,0.74,15.38,6.24,9.14,78.33,3.10
SiCnf,n.a.,0,n.a.,0,n.a.,0,SiCnf,10,0.000,0.000,0,0,0,900,10,7.0,2.6,0.4,0.75,6,19.71,2.71,1.37,1.34,15.83,2.22,13.75,6.95,6.80,80.31,11.26
SiCnf,n.a.,0,n.a.,0,n.a.,0,SiCnf,10,0.000,0.000,0,0,0,900,15,10.5,3.9,0.6,0.50,6,15.83,4.25,0.62,3.63,14.16,0.13,26.85,3.92,22.93,89.45,0.82
SiCnf,n.a.,0,n.a.,0,n.a.,0,SiCnf,10,0.000,0.000,0,0,0,900,20,14.0,5.1,0.9,0.38,6,16.86,4.49,1.52,2.97,12.87,1.19,26.63,9.02,17.62,76.33,7.06
SiCnf,n.a.,0,n.a.,0,n.a.,0,SiCnf,10,0.000,0.000,0,0,0,850,10,1.5,5.7,2.8,0.75,2,27.64,0.79,0.55,0.24,19.85,11.70,2.86,1.99,0.87,71.82,42.33
SiCnf,n.a.,0,n.a.,0,n.a.,0,SiCnf,10,0.000,0.000,0,0,0,850,15,2.3,8.5,4.3,0.50,2,25.90,0.92,0.65,0.27,22.35,10.81,3.55,2.51,1.04,86.29,41.74
SiCnf,n.a.,0,n.a.,0,n.a.,0,SiCnf,10,0.000,0.000,0,0,0,850,20,3.0,11.3,5.7,0.38,2,27.17,1.05,0.74,0.31,23.36,9.91,3.86,2.72,1.14,85.98,36.47
SiCnf,n.a.,0,n.a.,0,n.a.,0,SiCnf,10,0.000,0.000,0,0,0,850,10,1.5,6.4,2.1,0.75,3,18.95,0.80,0.47,0.33,13.64,8.01,4.22,2.48,1.74,71.98,42.27
SiCnf,n.a.,0,n.a.,0,n.a.,0,SiCnf,10,0.000,0.000,0,0,0,850,15,2.3,9.6,3.2,0.50,3,17.65,0.98,0.54,0.44,13.99,7.79,5.55,3.06,2.49,79.26,44.14
SiCnf,n.a.,0,n.a.,0,n.a.,0,SiCnf,10,0.000,0.000,0,0,0,850,20,3.0,12.8,4.3,0.38,3,20.33,1.14,0.60,0.54,14.68,6.77,5.61,2.95,2.66,72.21,33.30
SiCnf,n.a.,0,n.a.,0,n.a.,0,SiCnf,10,0.000,0.000,0,0,0,850,10,1.5,6.8,1.7,0.75,4,17.31,0.87,0.43,0.44,9.57,6.67,5.03,2.48,2.54,55.29,38.53
SiCnf,n.a.,0,n.a.,0,n.a.,0,SiCnf,10,0.000,0.000,0,0,0,850,15,2.3,10.2,2.6,0.50,4,12.95,1.13,0.59,0.54,11.16,5.06,8.73,4.56,4.17,86.18,39.07
SiCnf,n.a.,0,n.a.,0,n.a.,0,SiCnf,10,0.000,0.000,0,0,0,850,20,3.0,13.6,3.4,0.38,4,13.68,1.27,0.62,0.65,11.70,4.57,9.28,4.53,4.75,85.53,33.41
SiCnf,n.a.,0,n.a.,0,n.a.,0,SiCnf,10,0.000,0.000,0,0,0,850,10,1.5,7.3,1.2,0.75,6,8.83,0.90,0.40,0.50,8.20,3.34,10.19,4.53,5.66,92.87,37.83
SiCnf,n.a.,0,n.a.,0,n.a.,0,SiCnf,10,0.000,0.000,0,0,0,850,15,2.3,10.9,1.8,0.50,6,12.76,1.14,0.56,0.58,9.07,2.55,8.93,4.39,4.55,71.08,19.98
SiCnf,n.a.,0,n.a.,0,n.a.,0,SiCnf,10,0.000,0.000,0,0,0,850,20,3.0,14.6,2.4,0.38,6,12.43,1.30,0.65,0.65,8.79,2.34,10.46,5.23,5.23,70.72,18.83
SiCnf,n.a.,0,n.a.,0,n.a.,0,SiCnf,10,0.000,0.000,0,0,0,850,10,4.0,4.0,2.0,0.75,2,27.11,0.84,0.60,0.24,17.74,14.07,3.10,2.21,0.89,65.44,51.90
SiCnf,n.a.,0,n.a.,0,n.a.,0,SiCnf,10,0.000,0.000,0,0,0,850,15,6.0,6.0,3.0,0.50,2,27.52,0.96,0.62,0.34,18.00,13.34,3.49,2.25,1.24,65.41,48.47
SiCnf,n.a.,0,n.a.,0,n.a.,0,SiCnf,10,0.000,0.000,0,0,0,850,20,8.0,8.0,4.0,0.38,2,28.92,1.14,0.74,0.40,19.20,12.39,3.94,2.56,1.38,66.39,42.84
SiCnf,n.a.,0,n.a.,0,n.a.,0,SiCnf,10,0.000,0.000,0,0,0,850,10,4.0,4.5,1.5,0.75,3,18.43,0.91,0.52,0.39,12.30,9.52,4.94,2.82,2.12,66.74,51.65
SiCnf,n.a.,0,n.a.,0,n.a.,0,SiCnf,10,0.000,0.000,0,0,0,850,15,6.0,6.8,2.3,0.50,3,19.31,1.10,0.66,0.44,13.68,7.11,5.70,3.42,2.28,70.84,36.82
SiCnf,n.a.,0,n.a.,0,n.a.,0,SiCnf,10,0.000,0.000,0,0,0,850,20,8.0,9.0,3.0,0.38,3,19.95,1.30,0.76,0.54,14.68,6.30,6.52,3.81,2.71,73.58,31.58
SiCnf,n.a.,0,n.a.,0,n.a.,0,SiCnf,10,0.000,0.000,0,0,0,850,10,4.0,4.8,1.2,0.75,4,14.69,0.94,0.49,0.45,10.62,5.68,6.40,3.34,3.06,72.29,38.67
SiCnf,n.a.,0,n.a.,0,n.a.,0,SiCnf,10,0.000,0.000,0,0,0,850,15,6.0,7.2,1.8,0.50,4,13.83,1.14,0.65,0.49,11.51,4.42,8.24,4.70,3.54,83.22,31.96
SiCnf,n.a.,0,n.a.,0,n.a.,0,SiCnf,10,0.000,0.000,0,0,0,850,20,8.0,9.6,2.4,0.38,4,14.34,1.23,0.70,0.53,11.64,4.14,8.58,4.88,3.70,81.17,28.87
SiCnf,n.a.,0,n.a.,0,n.a.,0,SiCnf,10,0.000,0.000,0,0,0,850,10,4.0,5.1,0.9,0.75,6,9.01,0.89,0.43,0.46,8.11,2.94,9.88,4.77,5.11,90.01,32.63
SiCnf,n.a.,0,n.a.,0,n.a.,0,SiCnf,10,0.000,0.000,0,0,0,850,15,6.0,7.7,1.3,0.50,6,12.02,1.07,0.59,0.48,8.02,2.93,8.90,4.91,3.99,66.72,24.38
SiCnf,n.a.,0,n.a.,0,n.a.,0,SiCnf,10,0.000,0.000,0,0,0,850,20,8.0,10.3,1.7,0.38,6,9.41,1.24,0.77,0.47,8.16,2.69,13.18,8.18,4.99,86.72,28.59
SiCnf,n.a.,0,n.a.,0,n.a.,0,SiCnf,10,0.000,0.000,0,0,0,850,10,7.0,2.0,1.0,0.75,2,28.57,0.88,0.66,0.22,17.75,13.66,3.08,2.31,0.77,62.13,47.81
SiCnf,n.a.,0,n.a.,0,n.a.,0,SiCnf,10,0.000,0.000,0,0,0,850,15,10.5,3.0,1.5,0.50,2,30.38,0.94,0.74,0.20,18.41,12.39,3.09,2.44,0.66,60.60,40.78
SiCnf,n.a.,0,n.a.,0,n.a.,0,SiCnf,10,0.000,0.000,0,0,0,850,20,14.0,4.0,2.0,0.38,2,29.68,1.40,1.17,0.23,19.75,10.65,4.72,3.94,0.77,66.54,35.88
SiCnf,n.a.,0,n.a.,0,n.a.,0,SiCnf,10,0.000,0.000,0,0,0,850,10,7.0,2.3,0.8,0.75,3,20.64,1.04,0.74,0.30,15.88,8.57,5.04,3.59,1.45,76.94,41.52
SiCnf,n.a.,0,n.a.,0,n.a.,0,SiCnf,10,0.000,0.000,0,0,0,850,15,10.5,3.4,1.1,0.50,3,21.32,1.39,1.04,0.35,15.15,5.65,6.52,4.88,1.64,71.06,26.50
SiCnf,n.a.,0,n.a.,0,n.a.,0,SiCnf,10,0.000,0.000,0,0,0,850,20,14.0,4.5,1.5,0.38,3,20.38,1.38,1.01,0.37,15.98,5.53,6.77,4.96,1.82,78.41,27.13
SiCnf,n.a.,0,n.a.,0,n.a.,0,SiCnf,10,0.000,0.000,0,0,0,850,10,7.0,2.4,0.6,0.75,4,16.55,1.06,0.66,0.40,12.21,4.46,6.40,3.99,2.42,73.78,26.95
SiCnf,n.a.,0,n.a.,0,n.a.,0,SiCnf,10,0.000,0.000,0,0,0,850,15,10.5,3.6,0.9,0.50,4,15.44,1.33,0.87,0.46,10.70,3.92,8.61,5.63,2.98,69.30,25.39
SiCnf,n.a.,0,n.a.,0,n.a.,0,SiCnf,10,0.000,0.000,0,0,0,850,20,14.0,4.8,1.2,0.38,4,16.14,1.36,0.92,0.44,11.23,4.27,8.43,5.70,2.73,69.58,26.46
SiCnf,n.a.,0,n.a.,0,n.a.,0,SiCnf,10,0.000,0.000,0,0,0,850,10,7.0,2.6,0.4,0.75,6,11.23,0.98,0.66,0.32,9.68,2.37,8.73,5.88,2.85,86.20,21.10
SiCnf,n.a.,0,n.a.,0,n.a.,0,SiCnf,10,0.000,0.000,0,0,0,850,15,10.5,3.9,0.6,0.50,6,12.67,1.05,0.70,0.35,9.52,2.10,8.29,5.52,2.76,75.14,16.57
SiCnf,n.a.,0,n.a.,0,n.a.,0,SiCnf,10,0.000,0.000,0,0,0,850,20,14.0,5.1,0.9,0.38,6,11.10,1.36,0.93,0.43,7.72,2.83,12.25,8.38,3.87,69.55,25.50
SiCnf,n.a.,0,n.a.,0,n.a.,0,SiCnf,10,0.000,0.000,0,0,0,800,10,1.5,5.7,2.8,0.75,2,31.27,1.44,1.05,0.39,20.17,9.80,4.61,3.36,1.25,64.50,31.34
SiCnf,n.a.,0,n.a.,0,n.a.,0,SiCnf,10,0.000,0.000,0,0,0,800,15,2.3,8.5,4.3,0.50,2,27.89,1.73,1.29,0.44,20.89,10.32,6.20,4.63,1.58,74.90,37.00
SiCnf,n.a.,0,n.a.,0,n.a.,0,SiCnf,10,0.000,0.000,0,0,0,800,20,3.0,11.3,5.7,0.38,2,28.26,1.94,1.45,0.49,21.40,9.85,6.86,5.13,1.73,75.73,34.85
SiCnf,n.a.,0,n.a.,0,n.a.,0,SiCnf,10,0.000,0.000,0,0,0,800,10,1.5,6.4,2.1,0.75,3,21.40,1.55,1.03,0.52,12.35,7.51,7.24,4.81,2.43,57.71,35.09
SiCnf,n.a.,0,n.a.,0,n.a.,0,SiCnf,10,0.000,0.000,0,0,0,800,15,2.3,9.6,3.2,0.50,3,20.06,1.81,1.24,0.57,12.21,7.62,9.02,6.18,2.84,60.87,37.99
SiCnf,n.a.,0,n.a.,0,n.a.,0,SiCnf,10,0.000,0.000,0,0,0,800,20,3.0,12.8,4.3,0.38,3,20.35,2.09,1.48,0.61,12.87,6.79,10.27,7.27,3.00,63.24,33.37
SiCnf,n.a.,0,n.a.,0,n.a.,0,SiCnf,10,0.000,0.000,0,0,0,800,10,1.5,6.8,1.7,0.75,4,16.61,1.51,0.99,0.52,8.77,5.81,9.09,5.96,3.13,52.80,34.98
SiCnf,n.a.,0,n.a.,0,n.a.,0,SiCnf,10,0.000,0.000,0,0,0,800,15,2.3,10.2,2.6,0.50,4,16.35,1.83,1.27,0.56,9.11,5.55,11.19,7.77,3.43,55.72,33.94
SiCnf,n.a.,0,n.a.,0,n.a.,0,SiCnf,10,0.000,0.000,0,0,0,800,20,3.0,13.6,3.4,0.38,4,15.49,2.00,1.47,0.53,9.23,5.44,12.91,9.49,3.42,59.59,35.12
SiCnf,n.a.,0,n.a.,0,n.a.,0,SiCnf,10,0.000,0.000,0,0,0,800,10,1.5,7.3,1.2,0.75,6,9.30,1.45,0.94,0.51,5.87,3.98,15.59,10.11,5.48,63.12,42.80
SiCnf,n.a.,0,n.a.,0,n.a.,0,SiCnf,10,0.000,0.000,0,0,0,800,15,2.3,10.9,1.8,0.50,6,6.96,1.67,1.13,0.54,6.83,3.04,23.99,16.24,7.76,98.13,43.68
SiCnf,n.a.,0,n.a.,0,n.a.,0,SiCnf,10,0.000,0.000,0,0,0,800,20,3.0,14.6,2.4,0.38,6,11.78,1.85,1.35,0.50,7.33,2.60,15.70,11.46,4.24,62.22,22.07
SiCnf,n.a.,0,n.a.,0,n.a.,0,SiCnf,10,0.000,0.000,0,0,0,800,10,4.0,4.0,2.0,0.75,2,27.40,1.63,1.23,0.40,15.02,14.52,5.95,4.49,1.46,54.82,52.99
SiCnf,n.a.,0,n.a.,0,n.a.,0,SiCnf,10,0.000,0.000,0,0,0,800,15,6.0,6.0,3.0,0.50,2,27.36,1.84,1.37,0.47,13.71,15.27,6.73,5.01,1.72,50.11,55.81
SiCnf,n.a.,0,n.a.,0,n.a.,0,SiCnf,10,0.000,0.000,0,0,0,800,20,8.0,8.0,4.0,0.38,2,27.67,2.00,1.57,0.43,15.36,13.82,7.23,5.67,1.55,55.51,49.95
SiCnf,n.a.,0,n.a.,0,n.a.,0,SiCnf,10,0.000,0.000,0,0,0,800,10,4.0,4.5,1.5,0.75,3,18.79,1.58,1.14,0.44,9.83,10.07,8.41,6.07,2.34,52.32,53.59
SiCnf,n.a.,0,n.a.,0,n.a.,0,SiCnf,10,0.000,0.000,0,0,0,800,15,6.0,6.8,2.3,0.50,3,19.68,1.87,1.43,0.44,11.59,7.57,9.50,7.27,2.24,58.89,38.47
SiCnf,n.a.,0,n.a.,0,n.a.,0,SiCnf,10,0.000,0.000,0,0,0,800,20,8.0,9.0,3.0,0.38,3,20.19,1.90,1.45,0.45,12.44,6.69,9.41,7.18,2.23,61.61,33.14
SiCnf,n.a.,0,n.a.,0,n.a.,0,SiCnf,10,0.000,0.000,0,0,0,800,10,4.0,4.8,1.2,0.75,4,15.29,1.50,1.08,0.42,9.15,5.40,9.81,7.06,2.75,59.84,35.32
SiCnf,n.a.,0,n.a.,0,n.a.,0,SiCnf,10,0.000,0.000,0,0,0,800,15,6.0,7.2,1.8,0.50,4,13.86,1.79,1.34,0.45,10.14,4.34,12.91,9.67,3.25,73.16,31.31
SiCnf,n.a.,0,n.a.,0,n.a.,0,SiCnf,10,0.000,0.000,0,0,0,800,20,8.0,9.6,2.4,0.38,4,14.60,1.98,1.52,0.46,10.38,4.08,13.56,10.41,3.15,71.10,27.95
SiCnf,n.a.,0,n.a.,0,n.a.,0,SiCnf,10,0.000,0.000,0,0,0,800,10,4.0,5.1,0.9,0.75,6,8.92,1.42,1.01,0.41,7.18,2.65,15.92,11.32,4.60,80.49,29.71
SiCnf,n.a.,0,n.a.,0,n.a.,0,SiCnf,10,0.000,0.000,0,0,0,800,15,6.0,7.7,1.3,0.50,6,9.25,1.50,1.10,0.40,6.33,3.15,16.22,11.89,4.32,68.43,34.05
SiCnf,n.a.,0,n.a.,0,n.a.,0,SiCnf,10,0.000,0.000,0,0,0,800,20,8.0,10.3,1.7,0.38,6,8.91,1.69,1.25,0.44,5.60,3.73,18.97,14.03,4.94,62.85,41.86
SiCnf,n.a.,0,n.a.,0,n.a.,0,SiCnf,10,0.000,0.000,0,0,0,800,10,7.0,2.0,1.0,0.75,2,29.25,1.62,1.19,0.43,13.51,14.14,5.54,4.07,1.47,46.19,48.34
SiCnf,n.a.,0,n.a.,0,n.a.,0,SiCnf,10,0.000,0.000,0,0,0,800,15,10.5,3.0,1.5,0.50,2,28.09,2.56,1.68,0.88,6.66,19.10,9.11,5.98,3.13,23.71,68.00
SiCnf,n.a.,0,n.a.,0,n.a.,0,SiCnf,10,0.000,0.000,0,0,0,800,20,14.0,4.0,2.0,0.38,2,26.43,2.49,1.73,0.76,5.42,20.58,9.42,6.55,2.88,20.51,77.87
SiCnf,n.a.,0,n.a.,0,n.a.,0,SiCnf,10,0.000,0.000,0,0,0,800,10,7.0,2.3,0.8,0.75,3,18.34,2.03,1.52,0.51,2.89,13.74,11.07,8.29,2.78,15.76,74.92
SiCnf,n.a.,0,n.a.,0,n.a.,0,SiCnf,10,0.000,0.000,0,0,0,800,15,10.5,3.4,1.1,0.50,3,17.90,2.93,1.51,1.42,2.15,12.09,16.37,8.44,7.93,12.01,67.54
SiCnf,n.a.,0,n.a.,0,n.a.,0,SiCnf,10,0.000,0.000,0,0,0,800,20,14.0,4.5,1.5,0.38,3,19.88,2.22,1.28,0.94,5.93,11.04,11.17,6.44,4.73,29.83,55.53
SiCnf,n.a.,0,n.a.,0,n.a.,0,SiCnf,10,0.000,0.000,0,0,0,800,10,7.0,2.4,0.6,0.75,4,14.50,1.78,1.38,0.40,2.16,10.06,12.28,9.52,2.76,14.90,69.38
SiCnf,n.a.,0,n.a.,0,n.a.,0,SiCnf,10,0.000,0.000,0,0,0,800,15,10.5,3.6,0.9,0.50,4,15.09,1.49,1.05,0.44,7.29,6.04,9.87,6.96,2.92,48.31,40.03
SiCnf,n.a.,0,n.a.,0,n.a.,0,SiCnf,10,0.000,0.000,0,0,0,800,20,14.0,4.8,1.2,0.38,4,17.29,1.56,1.07,0.49,7.70,5.62,9.02,6.19,2.83,44.53,32.50
SiCnf,n.a.,0,n.a.,0,n.a.,0,SiCnf,10,0.000,0.000,0,0,0,800,10,7.0,2.6,0.4,0.75,6,9.81,1.38,1.04,0.34,2.71,5.71,14.07,10.60,3.47,27.62,58.21
SiCnf,n.a.,0,n.a.,0,n.a.,0,SiCnf,10,0.000,0.000,0,0,0,800,15,10.5,3.9,0.6,0.50,6,10.70,1.16,0.81,0.35,6.42,3.87,10.84,7.57,3.27,60.00,36.17
SiCnf,n.a.,0,n.a.,0,n.a.,0,SiCnf,10,0.000,0.000,0,0,0,800,20,14.0,5.1,0.9,0.38,6,11.76,1.21,0.78,0.43,7.07,3.34,10.29,6.63,3.66,60.12,28.40
SiCnf,n.a.,0,n.a.,0,n.a.,0,SiCnf,10,0.000,0.000,0,0,0,775,10,1.5,5.7,2.8,0.75,2,28.68,1.93,1.50,0.43,17.50,12.04,6.73,5.23,1.50,61.02,41.98
SiCnf,n.a.,0,n.a.,0,n.a.,0,SiCnf,10,0.000,0.000,0,0,0,775,15,2.3,8.5,4.3,0.50,2,26.50,2.27,1.76,0.51,18.26,12.51,8.57,6.64,1.92,68.91,47.21
SiCnf,n.a.,0,n.a.,0,n.a.,0,SiCnf,10,0.000,0.000,0,0,0,775,20,3.0,11.3,5.7,0.38,2,26.87,2.44,1.93,0.51,18.39,11.90,9.08,7.18,1.90,68.44,44.29
SiCnf,n.a.,0,n.a.,0,n.a.,0,SiCnf,10,0.000,0.000,0,0,0,775,10,1.5,6.4,2.1,0.75,3,20.17,1.99,1.46,0.53,9.23,9.65,9.87,7.24,2.63,45.76,47.84
SiCnf,n.a.,0,n.a.,0,n.a.,0,SiCnf,10,0.000,0.000,0,0,0,775,15,2.3,9.6,3.2,0.50,3,18.80,2.22,1.66,0.56,9.86,9.45,11.81,8.83,2.98,52.45,50.27
SiCnf,n.a.,0,n.a.,0,n.a.,0,SiCnf,10,0.000,0.000,0,0,0,775,20,3.0,12.8,4.3,0.38,3,20.18,2.35,1.82,0.53,11.98,7.39,11.65,9.02,2.63,59.37,36.62
SiCnf,n.a.,0,n.a.,0,n.a.,0,SiCnf,10,0.000,0.000,0,0,0,775,10,1.5,6.8,1.7,0.75,4,15.41,1.87,1.35,0.52,8.22,6.33,12.13,8.76,3.37,53.34,41.08
SiCnf,n.a.,0,n.a.,0,n.a.,0,SiCnf,10,0.000,0.000,0,0,0,775,15,2.3,10.2,2.6,0.50,4,15.01,2.13,1.59,0.54,10.04,4.71,14.19,10.59,3.60,66.89,31.38
SiCnf,n.a.,0,n.a.,0,n.a.,0,SiCnf,10,0.000,0.000,0,0,0,775,20,3.0,13.6,3.4,0.38,4,14.83,2.38,1.80,0.58,10.34,4.25,16.05,12.14,3.91,69.72,28.66
SiCnf,n.a.,0,n.a.,0,n.a.,0,SiCnf,10,0.000,0.000,0,0,0,775,10,1.5,7.3,1.2,0.75,6,9.95,1.79,1.27,0.52,7.23,2.81,17.99,12.76,5.23,72.66,28.24
SiCnf,n.a.,0,n.a.,0,n.a.,0,SiCnf,10,0.000,0.000,0,0,0,775,15,2.3,10.9,1.8,0.50,6,6.93,2.05,1.49,0.56,5.60,3.80,29.58,21.50,8.08,80.81,54.83
SiCnf,n.a.,0,n.a.,0,n.a.,0,SiCnf,10,0.000,0.000,0,0,0,775,20,3.0,14.6,2.4,0.38,6,7.14,2.22,1.54,0.68,2.64,5.82,31.09,21.57,9.52,36.97,81.51
SiCnf,n.a.,0,n.a.,0,n.a.,0,SiCnf,10,0.000,0.000,0,0,0,775,10,4.0,4.0,2.0,0.75,2,27.48,1.89,1.50,0.39,15.16,14.31,6.88,5.46,1.42,55.17,52.07
SiCnf,n.a.,0,n.a.,0,n.a.,0,SiCnf,10,0.000,0.000,0,0,0,775,15,6.0,6.0,3.0,0.50,2,27.74,2.09,1.68,0.41,16.10,13.13,7.53,6.06,1.48,58.04,47.33
SiCnf,n.a.,0,n.a.,0,n.a.,0,SiCnf,10,0.000,0.000,0,0,0,775,20,8.0,8.0,4.0,0.38,2,28.12,2.25,1.82,0.43,17.06,11.80,8.00,6.47,1.53,60.67,41.96
SiCnf,n.a.,0,n.a.,0,n.a.,0,SiCnf,10,0.000,0.000,0,0,0,775,10,4.0,4.5,1.5,0.75,3,20.61,1.91,1.49,0.42,11.82,7.69,9.27,7.23,2.04,57.35,37.31
SiCnf,n.a.,0,n.a.,0,n.a.,0,SiCnf,10,0.000,0.000,0,0,0,775,15,6.0,6.8,2.3,0.50,3,18.71,2.28,1.82,0.46,11.64,7.25,12.19,9.73,2.46,62.21,38.75
SiCnf,n.a.,0,n.a.,0,n.a.,0,SiCnf,10,0.000,0.000,0,0,0,775,20,8.0,9.0,3.0,0.38,3,20.28,2.36,1.87,0.49,11.15,7.86,11.64,9.22,2.42,54.98,38.76
SiCnf,n.a.,0,n.a.,0,n.a.,0,SiCnf,10,0.000,0.000,0,0,0,775,10,4.0,4.8,1.2,0.75,4,13.58,1.89,1.44,0.45,9.51,5.07,13.92,10.60,3.31,70.03,37.33
SiCnf,n.a.,0,n.a.,0,n.a.,0,SiCnf,10,0.000,0.000,0,0,0,775,15,6.0,7.2,1.8,0.50,4,13.31,2.32,1.67,0.65,3.51,9.25,17.43,12.55,4.88,26.37,69.50
SiCnf,n.a.,0,n.a.,0,n.a.,0,SiCnf,10,0.000,0.000,0,0,0,775,20,8.0,9.6,2.4,0.38,4,12.96,2.33,1.70,0.63,3.38,9.32,17.98,13.12,4.86,26.08,71.91
SiCnf,n.a.,0,n.a.,0,n.a.,0,SiCnf,10,0.000,0.000,0,0,0,775,10,4.0,5.1,0.9,0.75,6,7.31,1.68,1.21,0.47,2.11,6.23,22.98,16.55,6.43,28.86,85.23
SiCnf,n.a.,0,n.a.,0,n.a.,0,SiCnf,10,0.000,0.000,0,0,0,775,15,6.0,7.7,1.3,0.50,6,7.44,1.63,1.19,0.44,3.33,5.44,21.91,15.99,5.91,44.76,73.12
SiCnf,n.a.,0,n.a.,0,n.a.,0,SiCnf,10,0.000,0.000,0,0,0,775,20,8.0,10.3,1.7,0.38,6,9.05,1.57,1.15,0.42,5.75,4.59,17.35,12.71,4.64,63.54,50.72
SiCnf,n.a.,0,n.a.,0,n.a.,0,SiCnf,10,0.000,0.000,0,0,0,775,10,7.0,2.0,1.0,0.75,2,25.48,1.93,1.34,0.59,3.05,22.45,7.57,5.26,2.32,11.97,88.11
SiCnf,n.a.,0,n.a.,0,n.a.,0,SiCnf,10,0.000,0.000,0,0,0,775,15,10.5,3.0,1.5,0.50,2,23.86,3.83,1.89,1.94,2.55,17.79,16.05,7.92,8.13,10.69,74.56
SiCnf,n.a.,0,n.a.,0,n.a.,0,SiCnf,10,0.000,0.000,0,0,0,775,20,14.0,4.0,2.0,0.38,2,19.09,5.19,2.11,3.08,4.86,10.26,27.19,11.05,16.13,25.46,53.75
SiCnf,n.a.,0,n.a.,0,n.a.,0,SiCnf,10,0.000,0.000,0,0,0,775,10,7.0,2.3,0.8,0.75,3,18.42,1.67,1.30,0.37,7.04,13.21,9.07,7.06,2.01,38.22,71.72
SiCnf,n.a.,0,n.a.,0,n.a.,0,SiCnf,10,0.000,0.000,0,0,0,775,15,10.5,3.4,1.1,0.50,3,16.40,2.52,1.51,1.01,2.82,9.38,15.37,9.21,6.16,17.20,57.20
SiCnf,n.a.,0,n.a.,0,n.a.,0,SiCnf,10,0.000,0.000,0,0,0,775,20,14.0,4.5,1.5,0.38,3,11.07,3.05,1.53,1.52,1.76,5.57,27.55,13.82,13.73,15.90,50.32
SiCnf,n.a.,0,n.a.,0,n.a.,0,SiCnf,10,0.000,0.000,0,0,0,775,10,7.0,2.4,0.6,0.75,4,17.84,1.12,0.80,0.32,9.09,6.63,6.28,4.48,1.79,50.95,37.16
SiCnf,n.a.,0,n.a.,0,n.a.,0,SiCnf,10,0.000,0.000,0,0,0,775,15,10.5,3.6,0.9,0.50,4,15.05,1.02,0.69,0.33,6.83,5.15,6.78,4.58,2.19,45.38,34.22
SiCnf,n.a.,0,n.a.,0,n.a.,0,SiCnf,10,0.000,0.000,0,0,0,775,20,14.0,4.8,1.2,0.38,4,13.10,1.48,1.02,0.46,3.94,4.23,11.30,7.79,3.51,30.08,32.29
SiCnf,n.a.,0,n.a.,0,n.a.,0,SiCnf,10,0.000,0.000,0,0,0,775,10,7.0,2.6,0.4,0.75,6,11.65,0.82,0.68,0.14,7.76,3.70,7.04,5.84,1.20,66.61,31.76
SiCnf,n.a.,0,n.a.,0,n.a.,0,SiCnf,10,0.000,0.000,0,0,0,775,15,10.5,3.9,0.6,0.50,6,10.82,0.92,0.73,0.19,7.09,3.34,8.50,6.75,1.76,65.53,30.87
SiCnf,n.a.,0,n.a.,0,n.a.,0,SiCnf,10,0.000,0.000,0,0,0,775,20,14.0,5.1,0.9,0.38,6,9.65,0.89,0.60,0.29,4.87,3.03,9.22,6.22,3.01,50.47,31.40
SiCnf,n.a.,0,n.a.,0,n.a.,0,SiCnf,10,0.000,0.000,0,0,0,750,10,1.5,5.7,2.8,0.75,2,28.21,2.28,1.82,0.46,14.52,14.03,8.08,6.45,1.63,51.47,49.73
SiCnf,n.a.,0,n.a.,0,n.a.,0,SiCnf,10,0.000,0.000,0,0,0,750,15,2.3,8.5,4.3,0.50,2,26.59,2.57,2.06,0.51,14.63,14.79,9.67,7.75,1.92,55.02,55.62
SiCnf,n.a.,0,n.a.,0,n.a.,0,SiCnf,10,0.000,0.000,0,0,0,750,20,3.0,11.3,5.7,0.38,2,27.55,2.59,2.08,0.51,16.31,12.95,9.40,7.55,1.85,59.20,47.01
SiCnf,n.a.,0,n.a.,0,n.a.,0,SiCnf,10,0.000,0.000,0,0,0,750,10,1.5,6.4,2.1,0.75,3,20.64,2.18,1.71,0.47,9.93,8.85,10.56,8.28,2.28,48.11,42.88
SiCnf,n.a.,0,n.a.,0,n.a.,0,SiCnf,10,0.000,0.000,0,0,0,750,15,2.3,9.6,3.2,0.50,3,19.06,2.51,1.98,0.53,10.74,8.39,13.17,10.39,2.78,56.35,44.02
SiCnf,n.a.,0,n.a.,0,n.a.,0,SiCnf,10,0.000,0.000,0,0,0,750,20,3.0,12.8,4.3,0.38,3,21.57,2.60,2.05,0.55,12.32,6.62,12.05,9.50,2.55,57.12,30.69
SiCnf,n.a.,0,n.a.,0,n.a.,0,SiCnf,10,0.000,0.000,0,0,0,750,10,1.5,6.8,1.7,0.75,4,16.81,2.18,1.67,0.51,8.80,5.34,12.97,9.93,3.03,52.35,31.77
SiCnf,n.a.,0,n.a.,0,n.a.,0,SiCnf,10,0.000,0.000,0,0,0,750,15,2.3,10.2,2.6,0.50,4,14.43,2.55,1.91,0.64,5.01,8.51,17.67,13.24,4.44,34.72,58.97
SiCnf,n.a.,0,n.a.,0,n.a.,0,SiCnf,10,0.000,0.000,0,0,0,750,20,3.0,13.6,3.4,0.38,4,12.32,2.78,2.07,0.71,3.42,9.93,22.56,16.80,5.76,27.76,80.60
SiCnf,n.a.,0,n.a.,0,n.a.,0,SiCnf,10,0.000,0.000,0,0,0,750,10,1.5,7.3,1.2,0.75,6,8.35,1.97,1.42,0.55,1.79,6.86,23.59,17.01,6.59,21.44,82.16
SiCnf,n.a.,0,n.a.,0,n.a.,0,SiCnf,10,0.000,0.000,0,0,0,750,15,2.3,10.9,1.8,0.50,6,7.43,1.81,1.30,0.51,3.72,5.46,24.36,17.50,6.86,50.07,73.49
SiCnf,n.a.,0,n.a.,0,n.a.,0,SiCnf,10,0.000,0.000,0,0,0,750,20,3.0,14.6,2.4,0.38,6,7.30,1.65,1.19,0.46,4.81,4.73,22.60,16.30,6.30,65.89,64.79
SiCnf,n.a.,0,n.a.,0,n.a.,0,SiCnf,10,0.000,0.000,0,0,0,750,10,4.0,4.0,2.0,0.75,2,25.93,2.20,1.75,0.45,13.44,15.29,8.48,6.75,1.74,51.83,58.97
SiCnf,n.a.,0,n.a.,0,n.a.,0,SiCnf,10,0.000,0.000,0,0,0,750,15,6.0,6.0,3.0,0.50,2,26.76,2.55,2.00,0.55,12.62,15.58,9.53,7.47,2.06,47.16,58.22
SiCnf,n.a.,0,n.a.,0,n.a.,0,SiCnf,10,0.000,0.000,0,0,0,750,20,8.0,8.0,4.0,0.38,2,27.05,2.82,2.17,0.65,12.16,15.88,10.43,8.02,2.40,44.95,58.71
SiCnf,n.a.,0,n.a.,0,n.a.,0,SiCnf,10,0.000,0.000,0,0,0,750,10,4.0,4.5,1.5,0.75,3,17.74,2.49,1.92,0.57,3.37,14.39,14.04,10.82,3.21,19.00,81.12
SiCnf,n.a.,0,n.a.,0,n.a.,0,SiCnf,10,0.000,0.000,0,0,0,750,15,6.0,6.8,2.3,0.50,3,18.92,2.34,1.81,0.53,2.58,14.34,12.37,9.57,2.80,13.64,75.79
SiCnf,n.a.,0,n.a.,0,n.a.,0,SiCnf,10,0.000,0.000,0,0,0,750,20,8.0,9.0,3.0,0.38,3,17.23,2.33,1.78,0.55,5.03,12.56,13.52,10.33,3.19,29.19,72.90
SiCnf,n.a.,0,n.a.,0,n.a.,0,SiCnf,10,0.000,0.000,0,0,0,750,10,4.0,4.8,1.2,0.75,4,13.59,1.88,1.43,0.45,2.71,10.27,13.83,10.52,3.31,19.94,75.57
SiCnf,n.a.,0,n.a.,0,n.a.,0,SiCnf,10,0.000,0.000,0,0,0,750,15,6.0,7.2,1.8,0.50,4,12.92,1.70,1.31,0.39,6.64,7.89,13.16,10.14,3.02,51.39,61.07
SiCnf,n.a.,0,n.a.,0,n.a.,0,SiCnf,10,0.000,0.000,0,0,0,750,20,8.0,9.6,2.4,0.38,4,10.70,2.39,1.49,0.90,4.48,6.98,22.34,13.93,8.41,41.87,65.23
SiCnf,n.a.,0,n.a.,0,n.a.,0,SiCnf,10,0.000,0.000,0,0,0,750,10,4.0,5.1,0.9,0.75,6,8.88,1.16,0.92,0.24,5.65,4.58,13.06,10.36,2.70,63.63,51.58
SiCnf,n.a.,0,n.a.,0,n.a.,0,SiCnf,10,0.000,0.000,0,0,0,750,15,6.0,7.7,1.3,0.50,6,7.28,1.07,0.80,0.27,5.89,4.24,14.70,10.99,3.71,80.91,58.24
SiCnf,n.a.,0,n.a.,0,n.a.,0,SiCnf,10,0.000,0.000,0,0,0,750,20,8.0,10.3,1.7,0.38,6,5.21,1.69,1.02,0.67,1.90,3.74,32.44,19.58,12.86,36.47,71.79
