Repository: ur-whitelab/BO-LIFT

# 🤖 BO-LIFT: Bayesian Optimization using in-context learning
BO-LIFT does regression with uncertainties using frozen Large Language Models by using token probabilities.
It uses LangChain to select examples to create in-context learning prompts from training data.
By selecting examples, it can consider more training data than it fits in the model's context window.
Being able to predict uncertainty, allow the employment of interesting techniques such as Bayesian Optimization.

## Usage 💻

You need to set up your OpenAI API key in order to use BO-LIFT.
You can do that using the `os` Python library:

```py
import os
os.environ["OPENAI_API_KEY"] = "<your-key-here>"
```

File: paper/dataset/oxidative_methane_coupling.csv (part 38 of 46)
Name,M1,M1_atom_number,M2,M2_atom_number,M3,M3_atom_number,Support ,Support_ID,M2_mol,M3_mol,M1_mol%,M2_mol%,M3_mol%,Temp,Total_flow,Ar_flow,CH4_flow,O2_flow,CT,CH4/O2,CH4_conv,C2y,C2H6y,C2H4y,COy,CO2y,C2s,C2H6s,C2H4s,COs,CO2s
SiCnf,n.a.,0,n.a.,0,n.a.,0,SiCnf,10,0.000,0.000,0,0,0,750,10,7.0,2.0,1.0,0.75,2,17.11,4.14,1.84,2.30,2.71,9.75,24.20,10.75,13.44,15.84,56.98
SiCnf,n.a.,0,n.a.,0,n.a.,0,SiCnf,10,0.000,0.000,0,0,0,750,15,10.5,3.0,1.5,0.50,2,14.09,4.20,1.94,2.26,2.32,6.24,29.81,13.77,16.04,16.47,44.29
SiCnf,n.a.,0,n.a.,0,n.a.,0,SiCnf,10,0.000,0.000,0,0,0,750,20,14.0,4.0,2.0,0.38,2,13.63,4.02,1.91,2.11,2.35,4.05,29.49,14.01,15.48,17.24,29.71
SiCnf,n.a.,0,n.a.,0,n.a.,0,SiCnf,10,0.000,0.000,0,0,0,750,10,7.0,2.3,0.8,0.75,3,12.08,2.66,1.47,1.19,3.22,7.88,22.02,12.17,9.85,26.66,65.23
SiCnf,n.a.,0,n.a.,0,n.a.,0,SiCnf,10,0.000,0.000,0,0,0,750,15,10.5,3.4,1.1,0.50,3,8.62,2.18,1.34,0.84,1.32,4.76,25.29,15.55,9.74,15.31,55.22
SiCnf,n.a.,0,n.a.,0,n.a.,0,SiCnf,10,0.000,0.000,0,0,0,750,20,14.0,4.5,1.5,0.38,3,7.00,2.20,1.34,0.86,0.76,3.47,31.43,19.14,12.29,10.86,49.57
SiCnf,n.a.,0,n.a.,0,n.a.,0,SiCnf,10,0.000,0.000,0,0,0,750,10,7.0,2.4,0.6,0.75,4,15.76,1.09,0.84,0.25,7.05,6.28,6.92,5.33,1.59,44.73,39.85
SiCnf,n.a.,0,n.a.,0,n.a.,0,SiCnf,10,0.000,0.000,0,0,0,750,15,10.5,3.6,0.9,0.50,4,10.21,0.88,0.63,0.25,2.23,4.28,8.62,6.17,2.45,21.84,41.92
SiCnf,n.a.,0,n.a.,0,n.a.,0,SiCnf,10,0.000,0.000,0,0,0,750,20,14.0,4.8,1.2,0.38,4,7.82,1.10,0.66,0.44,0.63,2.81,14.07,8.44,5.63,8.06,35.93
SiCnf,n.a.,0,n.a.,0,n.a.,0,SiCnf,10,0.000,0.000,0,0,0,750,10,7.0,2.6,0.4,0.75,6,10.19,0.63,0.60,0.03,6.87,3.57,6.18,5.89,0.29,67.42,35.03
SiCnf,n.a.,0,n.a.,0,n.a.,0,SiCnf,10,0.000,0.000,0,0,0,750,15,10.5,3.9,0.6,0.50,6,8.29,0.58,0.39,0.19,4.91,3.45,7.00,4.70,2.29,59.23,41.62
SiCnf,n.a.,0,n.a.,0,n.a.,0,SiCnf,10,0.000,0.000,0,0,0,750,20,14.0,5.1,0.9,0.38,6,6.17,0.77,0.46,0.31,0.73,2.57,12.48,7.46,5.02,11.83,41.65
SiCnf,n.a.,0,n.a.,0,n.a.,0,SiCnf,10,0.000,0.000,0,0,0,700,10,1.5,5.7,2.8,0.75,2,26.78,2.66,2.10,0.56,7.22,19.65,9.93,7.84,2.09,26.96,73.38
SiCnf,n.a.,0,n.a.,0,n.a.,0,SiCnf,10,0.000,0.000,0,0,0,700,15,2.3,8.5,4.3,0.50,2,26.12,2.91,2.31,0.60,7.46,20.49,11.14,8.84,2.30,28.56,78.45
SiCnf,n.a.,0,n.a.,0,n.a.,0,SiCnf,10,0.000,0.000,0,0,0,700,20,3.0,11.3,5.7,0.38,2,27.26,2.95,2.34,0.61,7.23,20.34,10.82,8.58,2.24,26.52,74.61
SiCnf,n.a.,0,n.a.,0,n.a.,0,SiCnf,10,0.000,0.000,0,0,0,700,10,1.5,6.4,2.1,0.75,3,16.42,2.30,1.76,0.54,1.68,15.69,14.01,10.72,3.29,10.23,95.55
SiCnf,n.a.,0,n.a.,0,n.a.,0,SiCnf,10,0.000,0.000,0,0,0,700,15,2.3,9.6,3.2,0.50,3,14.40,4.10,1.95,2.15,2.02,10.83,28.47,13.54,14.93,14.03,75.21
SiCnf,n.a.,0,n.a.,0,n.a.,0,SiCnf,10,0.000,0.000,0,0,0,700,20,3.0,12.8,4.3,0.38,3,13.40,4.38,2.06,2.32,3.00,8.50,32.69,15.37,17.31,22.39,63.43
SiCnf,n.a.,0,n.a.,0,n.a.,0,SiCnf,10,0.000,0.000,0,0,0,700,10,1.5,6.8,1.7,0.75,4,12.17,2.51,1.43,1.08,1.77,8.34,20.62,11.75,8.87,14.54,68.53
SiCnf,n.a.,0,n.a.,0,n.a.,0,SiCnf,10,0.000,0.000,0,0,0,700,15,2.3,10.2,2.6,0.50,4,7.24,2.80,1.58,1.22,1.88,4.78,38.67,21.82,16.85,25.97,66.02
SiCnf,n.a.,0,n.a.,0,n.a.,0,SiCnf,10,0.000,0.000,0,0,0,700,20,3.0,13.6,3.4,0.38,4,7.97,2.81,1.51,1.30,1.75,3.29,35.26,18.95,16.31,21.96,41.28
SiCnf,n.a.,0,n.a.,0,n.a.,0,SiCnf,10,0.000,0.000,0,0,0,700,10,1.5,7.3,1.2,0.75,6,6.14,1.33,0.80,0.53,1.36,4.88,21.66,13.03,8.63,22.15,79.48
SiCnf,n.a.,0,n.a.,0,n.a.,0,SiCnf,10,0.000,0.000,0,0,0,700,15,2.3,10.9,1.8,0.50,6,4.74,1.43,0.86,0.57,0.65,2.66,30.17,18.14,12.03,13.71,56.12
SiCnf,n.a.,0,n.a.,0,n.a.,0,SiCnf,10,0.000,0.000,0,0,0,700,20,3.0,14.6,2.4,0.38,6,3.59,1.33,0.84,0.49,0.45,1.81,37.05,23.40,13.65,12.53,50.42
SiCnf,n.a.,0,n.a.,0,n.a.,0,SiCnf,10,0.000,0.000,0,0,0,700,10,4.0,4.0,2.0,0.75,2,20.97,4.00,1.88,2.12,3.44,17.93,19.07,8.97,10.11,16.40,85.50
SiCnf,n.a.,0,n.a.,0,n.a.,0,SiCnf,10,0.000,0.000,0,0,0,700,15,6.0,6.0,3.0,0.50,2,13.15,4.86,2.09,2.77,4.18,10.12,36.96,15.89,21.06,31.79,76.96
SiCnf,n.a.,0,n.a.,0,n.a.,0,SiCnf,10,0.000,0.000,0,0,0,700,20,8.0,8.0,4.0,0.38,2,12.84,4.97,2.31,2.66,4.87,7.40,38.71,17.99,20.72,37.93,57.63
SiCnf,n.a.,0,n.a.,0,n.a.,0,SiCnf,10,0.000,0.000,0,0,0,700,10,4.0,4.5,1.5,0.75,3,9.95,2.72,1.50,1.22,2.34,7.09,27.34,15.08,12.26,23.52,71.26
SiCnf,n.a.,0,n.a.,0,n.a.,0,SiCnf,10,0.000,0.000,0,0,0,700,15,6.0,6.8,2.3,0.50,3,6.08,2.63,1.55,1.08,1.72,4.20,43.26,25.49,17.76,28.29,69.08
SiCnf,n.a.,0,n.a.,0,n.a.,0,SiCnf,10,0.000,0.000,0,0,0,700,20,8.0,9.0,3.0,0.38,3,5.73,2.41,1.43,0.98,1.64,3.03,42.06,24.96,17.10,28.62,52.88
SiCnf,n.a.,0,n.a.,0,n.a.,0,SiCnf,10,0.000,0.000,0,0,0,700,10,4.0,4.8,1.2,0.75,4,6.04,1.70,0.99,0.71,1.65,4.80,28.15,16.39,11.75,27.32,79.47
SiCnf,n.a.,0,n.a.,0,n.a.,0,SiCnf,10,0.000,0.000,0,0,0,700,15,6.0,7.2,1.8,0.50,4,4.21,1.50,1.00,0.50,0.91,2.94,35.63,23.75,11.88,21.62,69.83
SiCnf,n.a.,0,n.a.,0,n.a.,0,SiCnf,10,0.000,0.000,0,0,0,700,20,8.0,9.6,2.4,0.38,4,2.65,1.42,0.87,0.55,0.65,2.14,53.58,32.83,20.75,24.53,80.75
SiCnf,n.a.,0,n.a.,0,n.a.,0,SiCnf,10,0.000,0.000,0,0,0,700,10,4.0,5.1,0.9,0.75,6,4.36,0.79,0.52,0.27,1.43,3.69,18.12,11.93,6.19,32.80,84.63
SiCnf,n.a.,0,n.a.,0,n.a.,0,SiCnf,10,0.000,0.000,0,0,0,700,15,6.0,7.7,1.3,0.50,6,3.33,0.69,0.47,0.22,0.41,2.23,20.72,14.11,6.61,12.31,66.97
SiCnf,n.a.,0,n.a.,0,n.a.,0,SiCnf,10,0.000,0.000,0,0,0,700,20,8.0,10.3,1.7,0.38,6,2.28,0.60,0.44,0.16,0.15,1.53,26.32,19.30,7.02,6.58,67.11
SiCnf,n.a.,0,n.a.,0,n.a.,0,SiCnf,10,0.000,0.000,0,0,0,700,10,7.0,2.0,1.0,0.75,2,9.13,1.38,0.93,0.45,0.93,6.01,15.12,10.19,4.93,10.19,65.83
SiCnf,n.a.,0,n.a.,0,n.a.,0,SiCnf,10,0.000,0.000,0,0,0,700,15,10.5,3.0,1.5,0.50,2,7.72,1.16,0.80,0.36,0.51,4.10,15.03,10.36,4.66,6.61,53.11
SiCnf,n.a.,0,n.a.,0,n.a.,0,SiCnf,10,0.000,0.000,0,0,0,700,20,14.0,4.0,2.0,0.38,2,5.52,1.19,0.82,0.37,0.22,2.86,21.56,14.86,6.70,3.99,51.81
SiCnf,n.a.,0,n.a.,0,n.a.,0,SiCnf,10,0.000,0.000,0,0,0,700,10,7.0,2.3,0.8,0.75,3,5.22,0.83,0.60,0.23,0.76,4.83,15.90,11.49,4.41,14.56,92.53
SiCnf,n.a.,0,n.a.,0,n.a.,0,SiCnf,10,0.000,0.000,0,0,0,700,15,10.5,3.4,1.1,0.50,3,5.19,0.67,0.55,0.12,0.17,3.12,12.91,10.60,2.31,3.28,60.12
SiCnf,n.a.,0,n.a.,0,n.a.,0,SiCnf,10,0.000,0.000,0,0,0,700,20,14.0,4.5,1.5,0.38,3,4.90,0.53,0.32,0.21,0.06,2.36,10.82,6.53,4.29,1.22,48.16
SiCnf,n.a.,0,n.a.,0,n.a.,0,SiCnf,10,0.000,0.000,0,0,0,700,10,7.0,2.4,0.6,0.75,4,6.16,0.53,0.39,0.14,0.71,4.14,8.60,6.33,2.27,11.53,67.21
SiCnf,n.a.,0,n.a.,0,n.a.,0,SiCnf,10,0.000,0.000,0,0,0,700,15,10.5,3.6,0.9,0.50,4,5.50,0.42,0.30,0.12,0.26,2.60,7.64,5.45,2.18,4.73,47.27
SiCnf,n.a.,0,n.a.,0,n.a.,0,SiCnf,10,0.000,0.000,0,0,0,700,20,14.0,4.8,1.2,0.38,4,4.67,0.37,0.29,0.08,0.48,1.90,7.92,6.21,1.71,10.28,40.69
SiCnf,n.a.,0,n.a.,0,n.a.,0,SiCnf,10,0.000,0.000,0,0,0,700,10,7.0,2.6,0.4,0.75,6,6.16,0.23,0.19,0.04,2.91,4.04,3.73,3.08,0.65,47.24,65.58
SiCnf,n.a.,0,n.a.,0,n.a.,0,SiCnf,10,0.000,0.000,0,0,0,700,15,10.5,3.9,0.6,0.50,6,3.85,0.29,0.24,0.05,0.24,2.78,7.53,6.23,1.30,6.23,72.21
SiCnf,n.a.,0,n.a.,0,n.a.,0,SiCnf,10,0.000,0.000,0,0,0,700,20,14.0,5.1,0.9,0.38,6,2.83,0.36,0.29,0.07,0.70,1.77,12.72,10.25,2.47,24.73,62.54
BEA,n.a.,0,n.a.,0,n.a.,0,BEA,3,0.000,0.000,0,0,0,900,10,1.5,5.7,2.8,0.75,2,30.87,3.35,0.57,2.78,23.76,7.39,10.85,1.85,9.01,76.97,23.94
BEA,n.a.,0,n.a.,0,n.a.,0,BEA,3,0.000,0.000,0,0,0,900,15,2.3,8.5,4.3,0.50,2,31.87,3.91,0.62,3.29,24.06,7.09,12.27,1.95,10.32,75.49,22.25
BEA,n.a.,0,n.a.,0,n.a.,0,BEA,3,0.000,0.000,0,0,0,900,20,3.0,11.3,5.7,0.38,2,33.13,4.52,0.59,3.93,24.40,6.78,13.64,1.78,11.86,73.65,20.46
BEA,n.a.,0,n.a.,0,n.a.,0,BEA,3,0.000,0.000,0,0,0,900,10,1.5,6.4,2.1,0.75,3,21.47,3.64,0.50,3.14,17.15,3.81,16.95,2.33,14.63,79.88,17.75
BEA,n.a.,0,n.a.,0,n.a.,0,BEA,3,0.000,0.000,0,0,0,900,15,2.3,9.6,3.2,0.50,3,19.71,4.24,0.48,3.76,17.85,3.56,21.51,2.44,19.08,90.56,18.06
BEA,n.a.,0,n.a.,0,n.a.,0,BEA,3,0.000,0.000,0,0,0,900,20,3.0,12.8,4.3,0.38,3,19.73,4.81,0.56,4.25,17.95,3.47,24.38,2.84,21.54,90.98,17.59
BEA,n.a.,0,n.a.,0,n.a.,0,BEA,3,0.000,0.000,0,0,0,900,10,1.5,6.8,1.7,0.75,4,14.75,3.49,0.42,3.07,13.96,2.39,23.66,2.85,20.81,94.64,16.20
BEA,n.a.,0,n.a.,0,n.a.,0,BEA,3,0.000,0.000,0,0,0,900,15,2.3,10.2,2.6,0.50,4,14.36,4.08,0.45,3.63,13.92,2.19,28.41,3.13,25.28,96.94,15.25
BEA,n.a.,0,n.a.,0,n.a.,0,BEA,3,0.000,0.000,0,0,0,900,20,3.0,13.6,3.4,0.38,4,10.30,4.68,0.47,4.21,14.43,2.13,45.44,4.56,40.87,140.10,20.68
BEA,n.a.,0,n.a.,0,n.a.,0,BEA,3,0.000,0.000,0,0,0,900,10,1.5,7.3,1.2,0.75,6,15.13,3.18,0.38,2.80,10.12,1.30,21.02,2.51,18.51,66.89,8.59
BEA,n.a.,0,n.a.,0,n.a.,0,BEA,3,0.000,0.000,0,0,0,900,15,2.3,10.9,1.8,0.50,6,15.03,3.99,0.39,3.60,10.30,1.12,26.55,2.59,23.95,68.53,7.45
BEA,n.a.,0,n.a.,0,n.a.,0,BEA,3,0.000,0.000,0,0,0,900,20,3.0,14.6,2.4,0.38,6,14.98,4.20,0.45,3.75,10.04,1.05,28.04,3.00,25.03,67.02,7.01
BEA,n.a.,0,n.a.,0,n.a.,0,BEA,3,0.000,0.000,0,0,0,900,10,4.0,4.0,2.0,0.75,2,33.44,2.52,0.58,1.94,27.35,6.77,7.54,1.73,5.80,81.79,20.25
BEA,n.a.,0,n.a.,0,n.a.,0,BEA,3,0.000,0.000,0,0,0,900,15,6.0,6.0,3.0,0.50,2,35.03,2.98,0.51,2.47,26.64,6.31,8.51,1.46,7.05,76.05,18.01
BEA,n.a.,0,n.a.,0,n.a.,0,BEA,3,0.000,0.000,0,0,0,900,20,8.0,8.0,4.0,0.38,2,35.29,3.56,0.62,2.94,26.84,6.15,10.09,1.76,8.33,76.06,17.43
BEA,n.a.,0,n.a.,0,n.a.,0,BEA,3,0.000,0.000,0,0,0,900,10,4.0,4.5,1.5,0.75,3,23.68,2.66,0.44,2.22,19.60,3.52,11.23,1.86,9.38,82.77,14.86
BEA,n.a.,0,n.a.,0,n.a.,0,BEA,3,0.000,0.000,0,0,0,900,15,6.0,6.8,2.3,0.50,3,24.34,3.26,0.46,2.80,18.95,3.18,13.39,1.89,11.50,77.86,13.06
BEA,n.a.,0,n.a.,0,n.a.,0,BEA,3,0.000,0.000,0,0,0,900,20,8.0,9.0,3.0,0.38,3,24.44,3.93,0.53,3.40,19.02,3.12,16.08,2.17,13.91,77.82,12.77
BEA,n.a.,0,n.a.,0,n.a.,0,BEA,3,0.000,0.000,0,0,0,900,10,4.0,4.8,1.2,0.75,4,16.77,2.72,0.30,2.42,15.48,2.22,16.22,1.79,14.43,92.31,13.24
BEA,n.a.,0,n.a.,0,n.a.,0,BEA,3,0.000,0.000,0,0,0,900,15,6.0,7.2,1.8,0.50,4,16.25,3.51,0.37,3.14,15.13,2.06,21.60,2.28,19.32,93.11,12.68
BEA,n.a.,0,n.a.,0,n.a.,0,BEA,3,0.000,0.000,0,0,0,900,20,8.0,9.6,2.4,0.38,4,19.00,3.85,0.43,3.42,14.63,1.94,20.26,2.26,18.00,77.00,10.21
BEA,n.a.,0,n.a.,0,n.a.,0,BEA,3,0.000,0.000,0,0,0,900,10,4.0,5.1,0.9,0.75,6,12.21,2.81,0.36,2.45,11.47,1.25,23.01,2.95,20.07,93.94,10.24
BEA,n.a.,0,n.a.,0,n.a.,0,BEA,3,0.000,0.000,0,0,0,900,15,6.0,7.7,1.3,0.50,6,11.76,3.44,0.30,3.14,10.41,1.07,29.25,2.55,26.70,88.52,9.10
BEA,n.a.,0,n.a.,0,n.a.,0,BEA,3,0.000,0.000,0,0,0,900,20,8.0,10.3,1.7,0.38,6,11.64,3.95,0.41,3.54,10.42,1.03,33.93,3.52,30.41,89.52,8.85
BEA,n.a.,0,n.a.,0,n.a.,0,BEA,3,0.000,0.000,0,0,0,900,10,7.0,2.0,1.0,0.75,2,41.67,2.31,0.64,1.67,29.37,5.73,5.54,1.54,4.01,70.48,13.75
BEA,n.a.,0,n.a.,0,n.a.,0,BEA,3,0.000,0.000,0,0,0,900,15,10.5,3.0,1.5,0.50,2,41.71,2.64,0.50,2.14,28.90,5.50,6.33,1.20,5.13,69.29,13.19
BEA,n.a.,0,n.a.,0,n.a.,0,BEA,3,0.000,0.000,0,0,0,900,20,14.0,4.0,2.0,0.38,2,41.63,3.24,0.75,2.49,27.73,5.45,7.78,1.80,5.98,66.61,13.09
BEA,n.a.,0,n.a.,0,n.a.,0,BEA,3,0.000,0.000,0,0,0,900,10,7.0,2.3,0.8,0.75,3,31.71,2.48,0.44,2.04,20.99,3.17,7.82,1.39,6.43,66.19,10.00
BEA,n.a.,0,n.a.,0,n.a.,0,BEA,3,0.000,0.000,0,0,0,900,15,10.5,3.4,1.1,0.50,3,30.88,3.07,0.42,2.65,20.69,2.96,9.94,1.36,8.58,67.00,9.59
BEA,n.a.,0,n.a.,0,n.a.,0,BEA,3,0.000,0.000,0,0,0,900,20,14.0,4.5,1.5,0.38,3,29.98,3.66,0.45,3.21,18.86,2.72,12.21,1.50,10.71,62.91,9.07
BEA,n.a.,0,n.a.,0,n.a.,0,BEA,3,0.000,0.000,0,0,0,900,10,7.0,2.4,0.6,0.75,4,25.29,2.75,0.56,2.19,16.83,2.05,10.87,2.21,8.66,66.55,8.11
BEA,n.a.,0,n.a.,0,n.a.,0,BEA,3,0.000,0.000,0,0,0,900,15,10.5,3.6,0.9,0.50,4,25.07,3.18,0.34,2.84,14.38,1.74,12.68,1.36,11.33,57.36,6.94
BEA,n.a.,0,n.a.,0,n.a.,0,BEA,3,0.000,0.000,0,0,0,900,20,14.0,4.8,1.2,0.38,4,24.86,3.67,0.49,3.18,14.10,1.74,14.76,1.97,12.79,56.72,7.00
BEA,n.a.,0,n.a.,0,n.a.,0,BEA,3,0.000,0.000,0,0,0,900,10,7.0,2.6,0.4,0.75,6,18.71,2.71,0.37,2.34,10.86,1.22,14.48,1.98,12.51,58.04,6.52
BEA,n.a.,0,n.a.,0,n.a.,0,BEA,3,0.000,0.000,0,0,0,900,15,10.5,3.9,0.6,0.50,6,15.83,3.01,0.38,2.63,9.41,1.13,19.01,2.40,16.61,59.44,7.14
BEA,n.a.,0,n.a.,0,n.a.,0,BEA,3,0.000,0.000,0,0,0,900,20,14.0,5.1,0.9,0.38,6,15.86,3.49,0.52,2.97,9.12,1.19,22.01,3.28,18.73,57.50,7.50
BEA,n.a.,0,n.a.,0,n.a.,0,BEA,3,0.000,0.000,0,0,0,850,10,1.5,5.7,2.8,0.75,2,31.95,6.72,0.88,5.84,24.83,6.42,21.03,2.75,18.28,77.72,20.09
BEA,n.a.,0,n.a.,0,n.a.,0,BEA,3,0.000,0.000,0,0,0,850,15,2.3,8.5,4.3,0.50,2,31.95,6.72,0.88,5.84,24.83,6.42,21.03,2.75,18.28,77.72,20.09
BEA,n.a.,0,n.a.,0,n.a.,0,BEA,3,0.000,0.000,0,0,0,850,20,3.0,11.3,5.7,0.38,2,33.72,7.11,0.93,6.18,24.77,5.85,21.09,2.76,18.33,73.46,17.35
BEA,n.a.,0,n.a.,0,n.a.,0,BEA,3,0.000,0.000,0,0,0,850,10,1.5,6.4,2.1,0.75,3,22.19,6.12,0.66,5.46,17.13,3.08,27.58,2.97,24.61,77.20,13.88
BEA,n.a.,0,n.a.,0,n.a.,0,BEA,3,0.000,0.000,0,0,0,850,15,2.3,9.6,3.2,0.50,3,20.25,6.97,0.80,6.17,17.54,3.16,34.42,3.95,30.47,86.62,15.60
BEA,n.a.,0,n.a.,0,n.a.,0,BEA,3,0.000,0.000,0,0,0,850,20,3.0,12.8,4.3,0.38,3,22.07,7.21,0.92,6.29,16.92,3.04,32.67,4.17,28.50,76.67,13.77
BEA,n.a.,0,n.a.,0,n.a.,0,BEA,3,0.000,0.000,0,0,0,850,10,1.5,6.8,1.7,0.75,4,16.52,5.93,0.65,5.28,13.37,2.00,35.90,3.93,31.96,80.93,12.11
BEA,n.a.,0,n.a.,0,n.a.,0,BEA,3,0.000,0.000,0,0,0,850,15,2.3,10.2,2.6,0.50,4,13.26,6.74,0.77,5.97,13.43,2.01,50.83,5.81,45.02,101.28,15.16
BEA,n.a.,0,n.a.,0,n.a.,0,BEA,3,0.000,0.000,0,0,0,850,20,3.0,13.6,3.4,0.38,4,14.80,7.02,0.95,6.07,12.99,1.97,47.43,6.42,41.01,87.77,13.31
BEA,n.a.,0,n.a.,0,n.a.,0,BEA,3,0.000,0.000,0,0,0,850,10,1.5,7.3,1.2,0.75,6,16.54,5.41,0.66,4.75,9.41,1.18,32.71,3.99,28.72,56.89,7.13
BEA,n.a.,0,n.a.,0,n.a.,0,BEA,3,0.000,0.000,0,0,0,850,15,2.3,10.9,1.8,0.50,6,8.97,5.50,0.77,4.73,8.83,1.13,61.32,8.58,52.73,98.44,12.60
BEA,n.a.,0,n.a.,0,n.a.,0,BEA,3,0.000,0.000,0,0,0,850,20,3.0,14.6,2.4,0.38,6,15.94,5.69,0.96,4.73,8.62,1.11,35.70,6.02,29.67,54.08,6.96
BEA,n.a.,0,n.a.,0,n.a.,0,BEA,3,0.000,0.000,0,0,0,850,10,4.0,4.0,2.0,0.75,2,34.99,5.49,0.63,4.86,25.86,5.90,15.69,1.80,13.89,73.91,16.86
BEA,n.a.,0,n.a.,0,n.a.,0,BEA,3,0.000,0.000,0,0,0,850,15,6.0,6.0,3.0,0.50,2,33.18,6.22,0.78,5.44,25.32,5.50,18.75,2.35,16.40,76.31,16.58
BEA,n.a.,0,n.a.,0,n.a.,0,BEA,3,0.000,0.000,0,0,0,850,20,8.0,8.0,4.0,0.38,2,35.49,6.64,0.89,5.75,25.08,5.44,18.71,2.51,16.20,70.67,15.33
BEA,n.a.,0,n.a.,0,n.a.,0,BEA,3,0.000,0.000,0,0,0,850,10,4.0,4.5,1.5,0.75,3,23.29,5.76,0.73,5.03,18.28,3.09,24.73,3.13,21.60,78.49,13.27
BEA,n.a.,0,n.a.,0,n.a.,0,BEA,3,0.000,0.000,0,0,0,850,15,6.0,6.8,2.3,0.50,3,23.23,6.34,0.87,5.47,17.15,2.86,27.29,3.75,23.55,73.83,12.31
BEA,n.a.,0,n.a.,0,n.a.,0,BEA,3,0.000,0.000,0,0,0,850,20,8.0,9.0,3.0,0.38,3,23.34,6.79,1.00,5.79,16.85,2.88,29.09,4.28,24.81,72.19,12.34
BEA,n.a.,0,n.a.,0,n.a.,0,BEA,3,0.000,0.000,0,0,0,850,10,4.0,4.8,1.2,0.75,4,16.54,5.47,0.71,4.76,13.68,1.99,33.07,4.29,28.78,82.71,12.03
BEA,n.a.,0,n.a.,0,n.a.,0,BEA,3,0.000,0.000,0,0,0,850,15,6.0,7.2,1.8,0.50,4,15.97,6.00,0.82,5.18,12.85,1.91,37.57,5.13,32.44,80.46,11.96
BEA,n.a.,0,n.a.,0,n.a.,0,BEA,3,0.000,0.000,0,0,0,850,20,8.0,9.6,2.4,0.38,4,16.98,6.12,1.00,5.12,12.56,1.87,36.04,5.89,30.15,73.97,11.01
BEA,n.a.,0,n.a.,0,n.a.,0,BEA,3,0.000,0.000,0,0,0,850,10,4.0,5.1,0.9,0.75,6,10.43,4.44,0.69,3.75,8.80,1.06,42.57,6.62,35.95,84.37,10.16
BEA,n.a.,0,n.a.,0,n.a.,0,BEA,3,0.000,0.000,0,0,0,850,15,6.0,7.7,1.3,0.50,6,8.89,4.51,0.90,3.61,8.32,1.08,50.73,10.12,40.61,93.59,12.15
BEA,n.a.,0,n.a.,0,n.a.,0,BEA,3,0.000,0.000,0,0,0,850,20,8.0,10.3,1.7,0.38,6,9.08,4.06,1.10,2.96,8.28,1.01,44.71,12.11,32.60,91.19,11.12
BEA,n.a.,0,n.a.,0,n.a.,0,BEA,3,0.000,0.000,0,0,0,850,10,7.0,2.0,1.0,0.75,2,38.26,4.76,0.79,3.97,24.81,5.12,12.44,2.06,10.38,64.85,13.38
BEA,n.a.,0,n.a.,0,n.a.,0,BEA,3,0.000,0.000,0,0,0,850,15,10.5,3.0,1.5,0.50,2,37.40,4.94,0.84,4.10,23.98,4.85,13.21,2.25,10.96,64.12,12.97
BEA,n.a.,0,n.a.,0,n.a.,0,BEA,3,0.000,0.000,0,0,0,850,20,14.0,4.0,2.0,0.38,2,38.28,4.85,1.05,3.80,23.66,4.64,12.67,2.74,9.93,61.81,12.12
BEA,n.a.,0,n.a.,0,n.a.,0,BEA,3,0.000,0.000,0,0,0,850,10,7.0,2.3,0.8,0.75,3,25.98,4.30,0.81,3.49,17.85,2.97,16.55,3.12,13.43,68.71,11.43
BEA,n.a.,0,n.a.,0,n.a.,0,BEA,3,0.000,0.000,0,0,0,850,15,10.5,3.4,1.1,0.50,3,23.24,3.09,1.05,2.04,15.91,2.51,13.30,4.52,8.78,68.46,10.80
BEA,n.a.,0,n.a.,0,n.a.,0,BEA,3,0.000,0.000,0,0,0,850,20,14.0,4.5,1.5,0.38,3,22.95,3.04,1.34,1.70,15.57,2.60,13.25,5.84,7.41,67.84,11.33
BEA,n.a.,0,n.a.,0,n.a.,0,BEA,3,0.000,0.000,0,0,0,850,10,7.0,2.4,0.6,0.75,4,18.27,2.96,0.86,2.10,13.04,1.83,16.20,4.71,11.49,71.37,10.02
BEA,n.a.,0,n.a.,0,n.a.,0,BEA,3,0.000,0.000,0,0,0,850,15,10.5,3.6,0.9,0.50,4,18.02,2.75,1.21,1.54,11.18,1.81,15.26,6.71,8.55,62.04,10.04
BEA,n.a.,0,n.a.,0,n.a.,0,BEA,3,0.000,0.000,0,0,0,850,20,14.0,4.8,1.2,0.38,4,14.51,2.76,1.41,1.35,10.32,2.05,19.02,9.72,9.30,71.12,14.13
BEA,n.a.,0,n.a.,0,n.a.,0,BEA,3,0.000,0.000,0,0,0,850,10,7.0,2.6,0.4,0.75,6,9.29,2.24,0.96,1.28,7.56,1.20,24.11,10.33,13.78,81.38,12.92
BEA,n.a.,0,n.a.,0,n.a.,0,BEA,3,0.000,0.000,0,0,0,850,15,10.5,3.9,0.6,0.50,6,10.32,2.27,1.21,1.06,6.95,1.32,22.00,11.72,10.27,67.34,12.79
BEA,n.a.,0,n.a.,0,n.a.,0,BEA,3,0.000,0.000,0,0,0,850,20,14.0,5.1,0.9,0.38,6,9.01,2.14,1.20,0.94,5.43,1.30,23.75,13.32,10.43,60.27,14.43
BEA,n.a.,0,n.a.,0,n.a.,0,BEA,3,0.000,0.000,0,0,0,800,10,1.5,5.7,2.8,0.75,2,31.23,6.36,1.15,5.21,22.78,6.04,20.37,3.68,16.68,72.94,19.34
BEA,n.a.,0,n.a.,0,n.a.,0,BEA,3,0.000,0.000,0,0,0,800,15,2.3,8.5,4.3,0.50,2,30.71,6.89,1.27,5.62,23.54,6.04,22.44,4.14,18.30,76.65,19.67
BEA,n.a.,0,n.a.,0,n.a.,0,BEA,3,0.000,0.000,0,0,0,800,20,3.0,11.3,5.7,0.38,2,32.67,7.25,1.36,5.89,22.59,5.77,22.19,4.16,18.03,69.15,17.66
BEA,n.a.,0,n.a.,0,n.a.,0,BEA,3,0.000,0.000,0,0,0,800,10,1.5,6.4,2.1,0.75,3,19.55,6.08,1.15,4.93,15.70,3.19,31.10,5.88,25.22,80.31,16.32
BEA,n.a.,0,n.a.,0,n.a.,0,BEA,3,0.000,0.000,0,0,0,800,15,2.3,9.6,3.2,0.50,3,17.43,6.92,1.34,5.58,15.94,3.15,39.70,7.69,32.01,91.45,18.07
BEA,n.a.,0,n.a.,0,n.a.,0,BEA,3,0.000,0.000,0,0,0,800,20,3.0,12.8,4.3,0.38,3,16.73,7.24,1.56,5.68,15.78,3.00,43.28,9.32,33.95,94.32,17.93
BEA,n.a.,0,n.a.,0,n.a.,0,BEA,3,0.000,0.000,0,0,0,800,10,1.5,6.8,1.7,0.75,4,14.63,5.60,1.19,4.41,11.81,2.02,38.28,8.13,30.14,80.72,13.81
BEA,n.a.,0,n.a.,0,n.a.,0,BEA,3,0.000,0.000,0,0,0,800,15,2.3,10.2,2.6,0.50,4,19.77,5.89,1.49,4.40,12.21,1.98,29.79,7.54,22.26,61.76,10.02
BEA,n.a.,0,n.a.,0,n.a.,0,BEA,3,0.000,0.000,0,0,0,800,20,3.0,13.6,3.4,0.38,4,11.45,5.23,1.64,3.59,12.05,1.85,45.68,14.32,31.35,105.24,16.16
BEA,n.a.,0,n.a.,0,n.a.,0,BEA,3,0.000,0.000,0,0,0,800,10,1.5,7.3,1.2,0.75,6,14.21,3.95,1.16,2.79,8.24,1.11,27.80,8.16,19.63,57.99,7.81
BEA,n.a.,0,n.a.,0,n.a.,0,BEA,3,0.000,0.000,0,0,0,800,15,2.3,10.9,1.8,0.50,6,11.76,2.96,1.43,1.53,7.89,1.20,25.17,12.16,13.01,67.09,10.20
BEA,n.a.,0,n.a.,0,n.a.,0,BEA,3,0.000,0.000,0,0,0,800,20,3.0,14.6,2.4,0.38,6,10.99,2.94,1.47,1.47,6.91,1.38,26.75,13.38,13.38,62.88,12.56
BEA,n.a.,0,n.a.,0,n.a.,0,BEA,3,0.000,0.000,0,0,0,800,10,4.0,4.0,2.0,0.75,2,32.36,5.88,1.12,4.76,23.28,5.87,18.17,3.46,14.71,71.94,18.14
BEA,n.a.,0,n.a.,0,n.a.,0,BEA,3,0.000,0.000,0,0,0,800,15,6.0,6.0,3.0,0.50,2,32.40,6.32,1.40,4.92,23.01,5.46,19.51,4.32,15.19,71.02,16.85
BEA,n.a.,0,n.a.,0,n.a.,0,BEA,3,0.000,0.000,0,0,0,800,20,8.0,8.0,4.0,0.38,2,32.12,6.23,1.47,4.76,22.56,5.16,19.40,4.58,14.82,70.24,16.06
BEA,n.a.,0,n.a.,0,n.a.,0,BEA,3,0.000,0.000,0,0,0,800,10,4.0,4.5,1.5,0.75,3,22.70,5.35,1.21,4.14,15.87,2.98,23.57,5.33,18.24,69.91,13.13
BEA,n.a.,0,n.a.,0,n.a.,0,BEA,3,0.000,0.000,0,0,0,800,15,6.0,6.8,2.3,0.50,3,22.05,4.60,1.49,3.11,15.87,2.67,20.86,6.76,14.10,71.97,12.11
BEA,n.a.,0,n.a.,0,n.a.,0,BEA,3,0.000,0.000,0,0,0,800,20,8.0,9.0,3.0,0.38,3,19.67,4.11,1.65,2.46,14.80,2.63,20.89,8.39,12.51,75.24,13.37
BEA,n.a.,0,n.a.,0,n.a.,0,BEA,3,0.000,0.000,0,0,0,800,10,4.0,4.8,1.2,0.75,4,15.06,4.19,1.29,2.90,12.63,1.96,27.82,8.57,19.26,83.86,13.01
BEA,n.a.,0,n.a.,0,n.a.,0,BEA,3,0.000,0.000,0,0,0,800,15,6.0,7.2,1.8,0.50,4,11.61,3.07,1.59,1.48,10.97,1.99,26.44,13.70,12.75,94.49,17.14
BEA,n.a.,0,n.a.,0,n.a.,0,BEA,3,0.000,0.000,0,0,0,800,20,8.0,9.6,2.4,0.38,4,13.17,3.21,1.45,1.76,9.27,2.31,24.37,11.01,13.36,70.39,17.54
BEA,n.a.,0,n.a.,0,n.a.,0,BEA,3,0.000,0.000,0,0,0,800,10,4.0,5.1,0.9,0.75,6,11.98,2.23,1.24,0.99,7.64,1.26,18.61,10.35,8.26,63.77,10.52
BEA,n.a.,0,n.a.,0,n.a.,0,BEA,3,0.000,0.000,0,0,0,800,15,6.0,7.7,1.3,0.50,6,6.43,2.19,1.25,0.94,6.34,1.62,34.06,19.44,14.62,98.60,25.19
BEA,n.a.,0,n.a.,0,n.a.,0,BEA,3,0.000,0.000,0,0,0,800,20,8.0,10.3,1.7,0.38,6,6.10,2.85,1.33,1.52,5.02,1.37,46.72,21.80,24.92,82.30,22.46
BEA,n.a.,0,n.a.,0,n.a.,0,BEA,3,0.000,0.000,0,0,0,800,10,7.0,2.0,1.0,0.75,2,30.21,2.43,1.41,1.02,19.82,5.61,8.04,4.67,3.38,65.61,18.57
BEA,n.a.,0,n.a.,0,n.a.,0,BEA,3,0.000,0.000,0,0,0,800,15,10.5,3.0,1.5,0.50,2,27.19,4.01,1.50,2.51,15.57,5.99,14.75,5.52,9.23,57.26,22.03
BEA,n.a.,0,n.a.,0,n.a.,0,BEA,3,0.000,0.000,0,0,0,800,20,14.0,4.0,2.0,0.38,2,22.08,4.78,1.59,3.19,11.44,3.52,21.65,7.20,14.45,51.81,15.94
BEA,n.a.,0,n.a.,0,n.a.,0,BEA,3,0.000,0.000,0,0,0,800,10,7.0,2.3,0.8,0.75,3,18.75,2.77,1.41,1.36,11.28,3.74,14.77,7.52,7.25,60.16,19.95
BEA,n.a.,0,n.a.,0,n.a.,0,BEA,3,0.000,0.000,0,0,0,800,15,10.5,3.4,1.1,0.50,3,15.46,3.23,1.28,1.95,7.97,2.33,20.89,8.28,12.61,51.55,15.07
BEA,n.a.,0,n.a.,0,n.a.,0,BEA,3,0.000,0.000,0,0,0,800,20,14.0,4.5,1.5,0.38,3,12.67,3.23,1.30,1.93,7.73,1.65,25.49,10.26,15.23,61.01,13.02
BEA,n.a.,0,n.a.,0,n.a.,0,BEA,3,0.000,0.000,0,0,0,800,10,7.0,2.4,0.6,0.75,4,14.10,2.44,1.07,1.37,8.12,2.27,17.30,7.59,9.72,57.59,16.10
BEA,n.a.,0,n.a.,0,n.a.,0,BEA,3,0.000,0.000,0,0,0,800,15,10.5,3.6,0.9,0.50,4,11.46,2.54,1.26,1.28,5.76,1.51,22.16,10.99,11.17,50.26,13.18
BEA,n.a.,0,n.a.,0,n.a.,0,BEA,3,0.000,0.000,0,0,0,800,20,14.0,4.8,1.2,0.38,4,11.10,2.54,1.21,1.33,5.05,1.11,22.88,10.90,11.98,45.50,10.00
BEA,n.a.,0,n.a.,0,n.a.,0,BEA,3,0.000,0.000,0,0,0,800,10,7.0,2.6,0.4,0.75,6,6.55,2.04,1.16,0.88,5.13,1.32,31.15,17.71,13.44,78.32,20.15
BEA,n.a.,0,n.a.,0,n.a.,0,BEA,3,0.000,0.000,0,0,0,800,15,10.5,3.9,0.6,0.50,6,6.83,1.84,0.94,0.90,3.88,0.93,26.94,13.76,13.18,56.81,13.62
BEA,n.a.,0,n.a.,0,n.a.,0,BEA,3,0.000,0.000,0,0,0,800,20,14.0,5.1,0.9,0.38,6,5.70,1.73,0.96,0.77,3.41,0.70,30.35,16.84,13.51,59.82,12.28
BEA,n.a.,0,n.a.,0,n.a.,0,BEA,3,0.000,0.000,0,0,0,775,10,1.5,5.7,2.8,0.75,2,32.16,6.37,1.36,5.01,21.10,6.01,19.81,4.23,15.58,65.61,18.69
BEA,n.a.,0,n.a.,0,n.a.,0,BEA,3,0.000,0.000,0,0,0,775,15,2.3,8.5,4.3,0.50,2,30.46,7.14,1.68,5.46,22.24,5.85,23.44,5.52,17.93,73.01,19.21
BEA,n.a.,0,n.a.,0,n.a.,0,BEA,3,0.000,0.000,0,0,0,775,20,3.0,11.3,5.7,0.38,2,30.61,7.31,1.77,5.54,22.09,5.68,23.88,5.78,18.10,72.17,18.56
BEA,n.a.,0,n.a.,0,n.a.,0,BEA,3,0.000,0.000,0,0,0,775,10,1.5,6.4,2.1,0.75,3,19.93,5.99,1.47,4.52,14.75,3.16,30.06,7.38,22.68,74.01,15.86
BEA,n.a.,0,n.a.,0,n.a.,0,BEA,3,0.000,0.000,0,0,0,775,15,2.3,9.6,3.2,0.50,3,18.22,6.09,1.74,4.35,15.45,2.96,33.42,9.55,23.87,84.80,16.25
BEA,n.a.,0,n.a.,0,n.a.,0,BEA,3,0.000,0.000,0,0,0,775,20,3.0,12.8,4.3,0.38,3,18.09,5.58,1.86,3.72,14.65,2.79,30.85,10.28,20.56,80.98,15.42
BEA,n.a.,0,n.a.,0,n.a.,0,BEA,3,0.000,0.000,0,0,0,775,10,1.5,6.8,1.7,0.75,4,12.27,5.00,1.49,3.51,11.81,1.98,40.75,12.14,28.61,96.25,16.14
BEA,n.a.,0,n.a.,0,n.a.,0,BEA,3,0.000,0.000,0,0,0,775,15,2.3,10.2,2.6,0.50,4,10.12,3.97,1.66,2.31,11.02,2.04,39.23,16.40,22.83,108.89,20.16
BEA,n.a.,0,n.a.,0,n.a.,0,BEA,3,0.000,0.000,0,0,0,775,20,3.0,13.6,3.4,0.38,4,10.20,4.43,1.83,2.60,8.94,2.15,43.43,17.94,25.49,87.65,21.08
BEA,n.a.,0,n.a.,0,n.a.,0,BEA,3,0.000,0.000,0,0,0,775,10,1.5,7.3,1.2,0.75,6,11.18,2.88,1.42,1.46,7.39,1.38,25.76,12.70,13.06,66.10,12.34
BEA,n.a.,0,n.a.,0,n.a.,0,BEA,3,0.000,0.000,0,0,0,775,15,2.3,10.9,1.8,0.50,6,10.73,3.18,1.47,1.71,5.58,1.53,29.64,13.70,15.94,52.00,14.26
BEA,n.a.,0,n.a.,0,n.a.,0,BEA,3,0.000,0.000,0,0,0,775,20,3.0,14.6,2.4,0.38,6,9.06,3.55,1.54,2.01,4.56,0.97,39.18,17.00,22.19,50.33,10.71
BEA,n.a.,0,n.a.,0,n.a.,0,BEA,3,0.000,0.000,0,0,0,775,10,4.0,4.0,2.0,0.75,2,31.53,5.53,1.54,3.99,22.41,5.69,17.54,4.88,12.65,71.08,18.05
BEA,n.a.,0,n.a.,0,n.a.,0,BEA,3,0.000,0.000,0,0,0,775,15,6.0,6.0,3.0,0.50,2,27.87,5.02,1.70,3.32,21.89,5.25,18.01,6.10,11.91,78.54,18.84
BEA,n.a.,0,n.a.,0,n.a.,0,BEA,3,0.000,0.000,0,0,0,775,20,8.0,8.0,4.0,0.38,2,28.69,4.99,1.84,3.15,20.51,5.00,17.39,6.41,10.98,71.49,17.43
BEA,n.a.,0,n.a.,0,n.a.,0,BEA,3,0.000,0.000,0,0,0,775,10,4.0,4.5,1.5,0.75,3,19.73,3.78,1.47,2.31,15.24,2.93,19.16,7.45,11.71,77.24,14.85
BEA,n.a.,0,n.a.,0,n.a.,0,BEA,3,0.000,0.000,0,0,0,775,15,6.0,6.8,2.3,0.50,3,16.60,4.00,1.69,2.31,12.52,3.12,24.10,10.18,13.92,75.42,18.80
BEA,n.a.,0,n.a.,0,n.a.,0,BEA,3,0.000,0.000,0,0,0,775,20,8.0,9.0,3.0,0.38,3,15.72,5.18,1.84,3.34,10.08,2.52,32.95,11.70,21.25,64.12,16.03
BEA,n.a.,0,n.a.,0,n.a.,0,BEA,3,0.000,0.000,0,0,0,775,10,4.0,4.8,1.2,0.75,4,12.02,2.87,1.40,1.47,10.22,2.25,23.88,11.65,12.23,85.02,18.72
BEA,n.a.,0,n.a.,0,n.a.,0,BEA,3,0.000,0.000,0,0,0,775,15,6.0,7.2,1.8,0.50,4,8.87,3.92,1.54,2.38,7.44,2.04,44.19,17.36,26.83,83.88,23.00
BEA,n.a.,0,n.a.,0,n.a.,0,BEA,3,0.000,0.000,0,0,0,775,20,8.0,9.6,2.4,0.38,4,11.79,4.05,1.67,2.38,6.54,1.23,34.35,14.16,20.19,55.47,10.43
BEA,n.a.,0,n.a.,0,n.a.,0,BEA,3,0.000,0.000,0,0,0,775,10,4.0,5.1,0.9,0.75,6,9.30,2.40,1.21,1.19,6.02,1.33,25.81,13.01,12.80,64.73,14.30
BEA,n.a.,0,n.a.,0,n.a.,0,BEA,3,0.000,0.000,0,0,0,775,15,6.0,7.7,1.3,0.50,6,8.28,2.54,1.16,1.38,4.38,0.90,30.68,14.01,16.67,52.90,10.87
BEA,n.a.,0,n.a.,0,n.a.,0,BEA,3,0.000,0.000,0,0,0,775,20,8.0,10.3,1.7,0.38,6,7.56,2.52,1.29,1.23,3.68,0.62,33.33,17.06,16.27,48.68,8.20
BEA,n.a.,0,n.a.,0,n.a.,0,BEA,3,0.000,0.000,0,0,0,775,10,7.0,2.0,1.0,0.75,2,21.64,4.28,1.58,2.70,12.65,4.25,19.78,7.30,12.48,58.46,19.64
BEA,n.a.,0,n.a.,0,n.a.,0,BEA,3,0.000,0.000,0,0,0,775,15,10.5,3.0,1.5,0.50,2,17.35,3.85,1.53,2.32,10.26,1.96,22.19,8.82,13.37,59.14,11.30
BEA,n.a.,0,n.a.,0,n.a.,0,BEA,3,0.000,0.000,0,0,0,775,20,14.0,4.0,2.0,0.38,2,12.60,3.68,1.64,2.04,9.40,1.34,29.21,13.02,16.19,74.60,10.63
BEA,n.a.,0,n.a.,0,n.a.,0,BEA,3,0.000,0.000,0,0,0,775,10,7.0,2.3,0.8,0.75,3,14.37,3.08,1.39,1.69,8.53,1.84,21.43,9.67,11.76,59.36,12.80
BEA,n.a.,0,n.a.,0,n.a.,0,BEA,3,0.000,0.000,0,0,0,775,15,10.5,3.4,1.1,0.50,3,10.79,2.63,1.33,1.30,6.55,1.07,24.37,12.33,12.05,60.70,9.92
BEA,n.a.,0,n.a.,0,n.a.,0,BEA,3,0.000,0.000,0,0,0,775,20,14.0,4.5,1.5,0.38,3,8.33,2.44,1.51,0.93,5.24,0.76,29.29,18.13,11.16,62.91,9.12
BEA,n.a.,0,n.a.,0,n.a.,0,BEA,3,0.000,0.000,0,0,0,775,10,7.0,2.4,0.6,0.75,4,11.31,2.16,1.18,0.98,6.11,1.22,19.10,10.43,8.66,54.02,10.79
BEA,n.a.,0,n.a.,0,n.a.,0,BEA,3,0.000,0.000,0,0,0,775,15,10.5,3.6,0.9,0.50,4,9.19,1.79,1.08,0.71,4.86,0.70,19.48,11.75,7.73,52.88,7.62
BEA,n.a.,0,n.a.,0,n.a.,0,BEA,3,0.000,0.000,0,0,0,775,20,14.0,4.8,1.2,0.38,4,6.50,1.91,1.25,0.66,3.61,0.56,29.38,19.23,10.15,55.54,8.62
BEA,n.a.,0,n.a.,0,n.a.,0,BEA,3,0.000,0.000,0,0,0,775,10,7.0,2.6,0.4,0.75,6,8.66,1.81,0.94,0.87,5.27,0.91,20.90,10.85,10.05,60.85,10.51
BEA,n.a.,0,n.a.,0,n.a.,0,BEA,3,0.000,0.000,0,0,0,775,15,10.5,3.9,0.6,0.50,6,3.25,1.37,0.64,0.73,3.11,0.51,42.15,19.69,22.46,95.69,15.69
BEA,n.a.,0,n.a.,0,n.a.,0,BEA,3,0.000,0.000,0,0,0,775,20,14.0,5.1,0.9,0.38,6,4.89,1.26,0.78,0.48,2.55,0.38,25.77,15.95,9.82,52.15,7.77
BEA,n.a.,0,n.a.,0,n.a.,0,BEA,3,0.000,0.000,0,0,0,750,10,1.5,5.7,2.8,0.75,2,29.98,6.33,1.71,4.62,20.63,5.89,21.11,5.70,15.41,68.81,19.65
BEA,n.a.,0,n.a.,0,n.a.,0,BEA,3,0.000,0.000,0,0,0,750,15,2.3,8.5,4.3,0.50,2,31.95,6.13,1.88,4.25,20.92,5.54,19.19,5.88,13.30,65.48,17.34
BEA,n.a.,0,n.a.,0,n.a.,0,BEA,3,0.000,0.000,0,0,0,750,20,3.0,11.3,5.7,0.38,2,28.79,6.41,2.10,4.31,20.38,5.15,22.26,7.29,14.97,70.79,17.89
BEA,n.a.,0,n.a.,0,n.a.,0,BEA,3,0.000,0.000,0,0,0,750,10,1.5,6.4,2.1,0.75,3,20.53,4.82,1.63,3.19,13.77,3.01,23.48,7.94,15.54,67.07,14.66
BEA,n.a.,0,n.a.,0,n.a.,0,BEA,3,0.000,0.000,0,0,0,750,15,2.3,9.6,3.2,0.50,3,14.31,5.24,1.92,3.32,12.46,3.08,36.62,13.42,23.20,87.07,21.52
BEA,n.a.,0,n.a.,0,n.a.,0,BEA,3,0.000,0.000,0,0,0,750,20,3.0,12.8,4.3,0.38,3,13.57,6.19,2.17,4.02,9.79,2.18,45.62,15.99,29.62,72.14,16.06
BEA,n.a.,0,n.a.,0,n.a.,0,BEA,3,0.000,0.000,0,0,0,750,10,1.5,6.8,1.7,0.75,4,11.98,3.84,1.68,2.16,9.30,2.24,32.05,14.02,18.03,77.63,18.70
BEA,n.a.,0,n.a.,0,n.a.,0,BEA,3,0.000,0.000,0,0,0,750,15,2.3,10.2,2.6,0.50,4,7.89,4.86,1.89,2.97,7.07,1.55,61.60,23.95,37.64,89.61,19.65
BEA,n.a.,0,n.a.,0,n.a.,0,BEA,3,0.000,0.000,0,0,0,750,20,3.0,13.6,3.4,0.38,4,12.00,4.55,1.93,2.62,5.93,0.90,37.92,16.08,21.83,49.42,7.50
BEA,n.a.,0,n.a.,0,n.a.,0,BEA,3,0.000,0.000,0,0,0,750,10,1.5,7.3,1.2,0.75,6,10.13,3.30,1.44,1.86,5.22,1.10,32.58,14.22,18.36,51.53,10.86
BEA,n.a.,0,n.a.,0,n.a.,0,BEA,3,0.000,0.000,0,0,0,750,15,2.3,10.9,1.8,0.50,6,7.93,3.21,1.53,1.68,4.20,0.69,40.48,19.29,21.19,52.96,8.70
BEA,n.a.,0,n.a.,0,n.a.,0,BEA,3,0.000,0.000,0,0,0,750,20,3.0,14.6,2.4,0.38,6,6.60,2.84,1.47,1.37,3.44,0.41,43.03,22.27,20.76,52.12,6.21
BEA,n.a.,0,n.a.,0,n.a.,0,BEA,3,0.000,0.000,0,0,0,750,10,4.0,4.0,2.0,0.75,2,26.67,4.58,1.79,2.79,19.63,5.57,17.17,6.71,10.46,73.60,20.88
BEA,n.a.,0,n.a.,0,n.a.,0,BEA,3,0.000,0.000,0,0,0,750,15,6.0,6.0,3.0,0.50,2,22.15,6.28,2.09,4.19,14.90,4.08,28.35,9.44,18.92,67.27,18.42
BEA,n.a.,0,n.a.,0,n.a.,0,BEA,3,0.000,0.000,0,0,0,750,20,8.0,8.0,4.0,0.38,2,20.73,6.71,2.24,4.47,14.70,3.18,32.37,10.81,21.56,70.91,15.34
BEA,n.a.,0,n.a.,0,n.a.,0,BEA,3,0.000,0.000,0,0,0,750,10,4.0,4.5,1.5,0.75,3,16.65,4.09,1.65,2.44,12.81,3.04,24.56,9.91,14.65,76.94,18.26
BEA,n.a.,0,n.a.,0,n.a.,0,BEA,3,0.000,0.000,0,0,0,750,15,6.0,6.8,2.3,0.50,3,13.73,5.13,1.79,3.34,10.36,2.27,37.36,13.04,24.33,75.46,16.53
BEA,n.a.,0,n.a.,0,n.a.,0,BEA,3,0.000,0.000,0,0,0,750,20,8.0,9.0,3.0,0.38,3,13.74,5.42,1.91,3.51,9.75,1.86,39.45,13.90,25.55,70.96,13.54
BEA,n.a.,0,n.a.,0,n.a.,0,BEA,3,0.000,0.000,0,0,0,750,10,4.0,4.8,1.2,0.75,4,12.85,3.46,1.44,2.02,11.07,1.95,26.93,11.21,15.72,86.15,15.18
BEA,n.a.,0,n.a.,0,n.a.,0,BEA,3,0.000,0.000,0,0,0,750,15,6.0,7.2,1.8,0.50,4,10.20,3.86,1.56,2.30,9.16,1.91,37.84,15.29,22.55,89.80,18.73
BEA,n.a.,0,n.a.,0,n.a.,0,BEA,3,0.000,0.000,0,0,0,750,20,8.0,9.6,2.4,0.38,4,9.81,4.49,1.67,2.82,8.35,1.60,45.77,17.02,28.75,85.12,16.31
BEA,n.a.,0,n.a.,0,n.a.,0,BEA,3,0.000,0.000,0,0,0,750,10,4.0,5.1,0.9,0.75,6,11.94,2.94,1.19,1.75,7.33,1.05,24.62,9.97,14.66,61.39,8.79
BEA,n.a.,0,n.a.,0,n.a.,0,BEA,3,0.000,0.000,0,0,0,750,15,6.0,7.7,1.3,0.50,6,6.44,3.01,1.31,1.70,6.43,1.08,46.74,20.34,26.40,99.84,16.77
BEA,n.a.,0,n.a.,0,n.a.,0,BEA,3,0.000,0.000,0,0,0,750,20,8.0,10.3,1.7,0.38,6,11.19,3.28,1.45,1.83,6.37,1.05,29.31,12.96,16.35,56.93,9.38
BEA,n.a.,0,n.a.,0,n.a.,0,BEA,3,0.000,0.000,0,0,0,750,10,7.0,2.0,1.0,0.75,2,34.03,4.38,1.07,3.31,22.54,4.93,12.87,3.14,9.73,66.24,14.49
BEA,n.a.,0,n.a.,0,n.a.,0,BEA,3,0.000,0.000,0,0,0,750,15,10.5,3.0,1.5,0.50,2,34.62,4.50,1.16,3.34,21.67,4.52,13.00,3.35,9.65,62.59,13.06
BEA,n.a.,0,n.a.,0,n.a.,0,BEA,3,0.000,0.000,0,0,0,750,20,14.0,4.0,2.0,0.38,2,34.52,4.88,1.26,3.62,21.54,4.34,14.14,3.65,10.49,62.40,12.57
BEA,n.a.,0,n.a.,0,n.a.,0,BEA,3,0.000,0.000,0,0,0,750,10,7.0,2.3,0.8,0.75,3,24.96,4.94,1.02,3.92,16.33,2.95,19.79,4.09,15.71,65.42,11.82
BEA,n.a.,0,n.a.,0,n.a.,0,BEA,3,0.000,0.000,0,0,0,750,15,10.5,3.4,1.1,0.50,3,24.33,4.54,1.04,3.50,15.32,2.59,18.66,4.27,14.39,62.97,10.65
BEA,n.a.,0,n.a.,0,n.a.,0,BEA,3,0.000,0.000,0,0,0,750,20,14.0,4.5,1.5,0.38,3,19.60,3.84,1.56,2.28,11.89,2.81,19.59,7.96,11.63,60.66,14.34
BEA,n.a.,0,n.a.,0,n.a.,0,BEA,3,0.000,0.000,0,0,0,750,10,7.0,2.4,0.6,0.75,4,15.07,2.56,1.28,1.28,10.03,2.30,16.99,8.49,8.49,66.56,15.26
BEA,n.a.,0,n.a.,0,n.a.,0,BEA,3,0.000,0.000,0,0,0,750,15,10.5,3.6,0.9,0.50,4,11.88,2.94,1.34,1.60,7.19,2.38,24.75,11.28,13.47,60.52,20.03
BEA,n.a.,0,n.a.,0,n.a.,0,BEA,3,0.000,0.000,0,0,0,750,20,14.0,4.8,1.2,0.38,4,9.96,2.53,1.32,1.21,5.57,1.09,25.40,13.25,12.15,55.92,10.94
BEA,n.a.,0,n.a.,0,n.a.,0,BEA,3,0.000,0.000,0,0,0,750,10,7.0,2.6,0.4,0.75,6,6.07,1.72,0.98,0.74,4.46,1.12,28.34,16.14,12.19,73.48,18.45
BEA,n.a.,0,n.a.,0,n.a.,0,BEA,3,0.000,0.000,0,0,0,750,15,10.5,3.9,0.6,0.50,6,3.01,1.27,0.73,0.54,2.74,0.53,42.19,24.25,17.94,91.03,17.61
BEA,n.a.,0,n.a.,0,n.a.,0,BEA,3,0.000,0.000,0,0,0,750,20,14.0,5.1,0.9,0.38,6,2.86,0.77,0.50,0.27,2.17,0.26,26.92,17.48,9.44,75.87,9.09
BEA,n.a.,0,n.a.,0,n.a.,0,BEA,3,0.000,0.000,0,0,0,700,10,1.5,5.7,2.8,0.75,2,20.73,6.30,2.15,4.15,14.80,3.82,30.39,10.37,20.02,71.39,18.43
BEA,n.a.,0,n.a.,0,n.a.,0,BEA,3,0.000,0.000,0,0,0,700,15,2.3,8.5,4.3,0.50,2,14.42,6.01,2.34,3.67,11.46,1.92,41.68,16.23,25.45,79.47,13.31
BEA,n.a.,0,n.a.,0,n.a.,0,BEA,3,0.000,0.000,0,0,0,700,20,3.0,11.3,5.7,0.38,2,9.86,5.28,2.28,3.00,8.65,1.13,53.55,23.12,30.43,87.73,11.46
BEA,n.a.,0,n.a.,0,n.a.,0,BEA,3,0.000,0.000,0,0,0,700,10,1.5,6.4,2.1,0.75,3,11.34,3.98,1.83,2.15,6.20,0.78,35.10,16.14,18.96,54.67,6.88
BEA,n.a.,0,n.a.,0,n.a.,0,BEA,3,0.000,0.000,0,0,0,700,15,2.3,9.6,3.2,0.50,3,8.99,3.23,1.77,1.46,4.31,0.45,35.93,19.69,16.24,47.94,5.01
BEA,n.a.,0,n.a.,0,n.a.,0,BEA,3,0.000,0.000,0,0,0,700,20,3.0,12.8,4.3,0.38,3,5.97,2.70,1.58,1.12,3.11,0.33,45.23,26.47,18.76,52.09,5.53
BEA,n.a.,0,n.a.,0,n.a.,0,BEA,3,0.000,0.000,0,0,0,700,10,1.5,6.8,1.7,0.75,4,7.72,2.64,1.46,1.18,3.75,0.38,34.20,18.91,15.28,48.58,4.92
BEA,n.a.,0,n.a.,0,n.a.,0,BEA,3,0.000,0.000,0,0,0,700,15,2.3,10.2,2.6,0.50,4,3.12,2.03,1.23,0.80,2.45,0.25,65.06,39.42,25.64,78.53,8.01
BEA,n.a.,0,n.a.,0,n.a.,0,BEA,3,0.000,0.000,0,0,0,700,20,3.0,13.6,3.4,0.38,4,3.51,1.71,1.07,0.64,1.75,0.18,48.72,30.48,18.23,49.86,5.13
BEA,n.a.,0,n.a.,0,n.a.,0,BEA,3,0.000,0.000,0,0,0,700,10,1.5,7.3,1.2,0.75,6,4.94,1.62,0.95,0.67,2.24,0.23,32.79,19.23,13.56,45.34,4.66
BEA,n.a.,0,n.a.,0,n.a.,0,BEA,3,0.000,0.000,0,0,0,700,15,2.3,10.9,1.8,0.50,6,5.11,1.24,0.82,0.42,1.53,0.15,24.27,16.05,8.22,29.94,2.94
BEA,n.a.,0,n.a.,0,n.a.,0,BEA,3,0.000,0.000,0,0,0,700,20,3.0,14.6,2.4,0.38,6,4.75,0.99,0.65,0.34,0.99,0.12,20.84,13.68,7.16,20.84,2.53
BEA,n.a.,0,n.a.,0,n.a.,0,BEA,3,0.000,0.000,0,0,0,700,10,4.0,4.0,2.0,0.75,2,12.35,3.41,1.67,1.74,7.35,0.83,27.61,13.52,14.09,59.51,6.72
BEA,n.a.,0,n.a.,0,n.a.,0,BEA,3,0.000,0.000,0,0,0,700,15,6.0,6.0,3.0,0.50,2,7.67,2.77,1.65,1.12,4.07,0.46,36.11,21.51,14.60,53.06,6.00
BEA,n.a.,0,n.a.,0,n.a.,0,BEA,3,0.000,0.000,0,0,0,700,20,8.0,8.0,4.0,0.38,2,5.20,2.26,1.48,0.78,2.90,0.34,43.46,28.46,15.00,55.77,6.54
BEA,n.a.,0,n.a.,0,n.a.,0,BEA,3,0.000,0.000,0,0,0,700,10,4.0,4.5,1.5,0.75,3,5.41,2.04,1.23,0.81,3.37,0.37,37.71,22.74,14.97,62.29,6.84
BEA,n.a.,0,n.a.,0,n.a.,0,BEA,3,0.000,0.000,0,0,0,700,15,6.0,6.8,2.3,0.50,3,3.64,1.41,0.90,0.51,2.11,0.22,38.74,24.73,14.01,57.97,6.04
BEA,n.a.,0,n.a.,0,n.a.,0,BEA,3,0.000,0.000,0,0,0,700,20,8.0,9.0,3.0,0.38,3,2.40,1.20,0.81,0.39,1.46,0.21,50.00,33.75,16.25,60.83,8.75
BEA,n.a.,0,n.a.,0,n.a.,0,BEA,3,0.000,0.000,0,0,0,700,10,4.0,4.8,1.2,0.75,4,3.76,1.42,0.98,0.44,2.49,0.28,37.77,26.06,11.70,66.22,7.45
BEA,n.a.,0,n.a.,0,n.a.,0,BEA,3,0.000,0.000,0,0,0,700,15,6.0,7.2,1.8,0.50,4,1.53,1.04,0.72,0.32,1.51,0.20,67.97,47.06,20.92,98.69,13.07
BEA,n.a.,0,n.a.,0,n.a.,0,BEA,3,0.000,0.000,0,0,0,700,20,8.0,9.6,2.4,0.38,4,1.99,0.88,0.58,0.30,0.96,0.15,44.22,29.15,15.08,48.24,7.54
BEA,n.a.,0,n.a.,0,n.a.,0,BEA,3,0.000,0.000,0,0,0,700,10,4.0,5.1,0.9,0.75,6,2.21,0.90,0.61,0.29,1.61,0.19,40.72,27.60,13.12,72.85,8.60
BEA,n.a.,0,n.a.,0,n.a.,0,BEA,3,0.000,0.000,0,0,0,700,15,6.0,7.7,1.3,0.50,6,2.52,0.70,0.48,0.22,0.94,0.12,27.78,19.05,8.73,37.30,4.76
BEA,n.a.,0,n.a.,0,n.a.,0,BEA,3,0.000,0.000,0,0,0,700,20,8.0,10.3,1.7,0.38,6,3.59,0.56,0.40,0.16,0.58,0.11,15.60,11.14,4.46,16.16,3.06
BEA,n.a.,0,n.a.,0,n.a.,0,BEA,3,0.000,0.000,0,0,0,700,10,7.0,2.0,1.0,0.75,2,3.01,0.90,0.77,0.13,2.03,0.40,29.90,25.58,4.32,67.44,13.29
BEA,n.a.,0,n.a.,0,n.a.,0,BEA,3,0.000,0.000,0,0,0,700,15,10.5,3.0,1.5,0.50,2,1.89,0.59,0.46,0.13,0.68,0.34,31.22,24.34,6.88,35.98,17.99
BEA,n.a.,0,n.a.,0,n.a.,0,BEA,3,0.000,0.000,0,0,0,700,20,14.0,4.0,2.0,0.38,2,0.54,0.50,0.43,0.07,0.26,0.28,92.59,79.63,12.96,48.15,51.85
BEA,n.a.,0,n.a.,0,n.a.,0,BEA,3,0.000,0.000,0,0,0,700,10,7.0,2.3,0.8,0.75,3,2.26,0.64,0.64,0.00,1.61,0.32,28.32,28.32,0.00,71.24,14.16
BEA,n.a.,0,n.a.,0,n.a.,0,BEA,3,0.000,0.000,0,0,0,700,15,10.5,3.4,1.1,0.50,3,2.07,0.81,0.58,0.23,0.49,0.18,39.13,28.02,11.11,23.67,8.70
BEA,n.a.,0,n.a.,0,n.a.,0,BEA,3,0.000,0.000,0,0,0,700,20,14.0,4.5,1.5,0.38,3,0.52,0.40,0.29,0.11,0.18,0.21,76.92,55.77,21.15,34.62,40.38
BEA,n.a.,0,n.a.,0,n.a.,0,BEA,3,0.000,0.000,0,0,0,700,10,7.0,2.4,0.6,0.75,4,2.15,0.41,0.36,0.05,1.28,0.27,19.07,16.74,2.33,59.53,12.56
BEA,n.a.,0,n.a.,0,n.a.,0,BEA,3,0.000,0.000,0,0,0,700,15,10.5,3.6,0.9,0.50,4,2.70,0.70,0.52,0.18,0.66,0.17,25.93,19.26,6.67,24.44,6.30
BEA,n.a.,0,n.a.,0,n.a.,0,BEA,3,0.000,0.000,0,0,0,700,20,14.0,4.8,1.2,0.38,4,2.86,0.06,0.05,0.01,0.08,0.14,2.10,1.75,0.35,2.80,4.90
BEA,n.a.,0,n.a.,0,n.a.,0,BEA,3,0.000,0.000,0,0,0,700,10,7.0,2.6,0.4,0.75,6,1.06,0.36,0.31,0.05,0.92,0.19,33.96,29.25,4.72,86.79,17.92
BEA,n.a.,0,n.a.,0,n.a.,0,BEA,3,0.000,0.000,0,0,0,700,15,10.5,3.9,0.6,0.50,6,0.41,0.38,0.36,0.02,0.35,0.13,92.68,87.80,4.88,85.37,31.71
BEA,n.a.,0,n.a.,0,n.a.,0,BEA,3,0.000,0.000,0,0,0,700,20,14.0,5.1,0.9,0.38,6,0.53,0.24,0.19,0.05,0.04,0.11,45.28,35.85,9.43,7.55,20.75
ZSM-5,n.a.,0,n.a.,0,n.a.,0,ZSM-5,14,0.000,0.000,0,0,0,900,10,1.5,5.7,2.8,0.75,2,28.25,1.12,0.52,0.60,23.49,9.19,3.96,1.84,2.12,83.15,32.53
ZSM-5,n.a.,0,n.a.,0,n.a.,0,ZSM-5,14,0.000,0.000,0,0,0,900,15,2.3,8.5,4.3,0.50,2,28.49,1.68,0.60,1.08,25.69,8.39,5.90,2.11,3.79,90.17,29.45
ZSM-5,n.a.,0,n.a.,0,n.a.,0,ZSM-5,14,0.000,0.000,0,0,0,900,20,3.0,11.3,5.7,0.38,2,30.29,2.34,0.60,1.74,25.82,7.64,7.73,1.98,5.74,85.24,25.22
ZSM-5,n.a.,0,n.a.,0,n.a.,0,ZSM-5,14,0.000,0.000,0,0,0,900,10,1.5,6.4,2.1,0.75,3,17.80,1.06,0.39,0.67,16.25,5.83,5.96,2.19,3.76,91.29,32.75
ZSM-5,n.a.,0,n.a.,0,n.a.,0,ZSM-5,14,0.000,0.000,0,0,0,900,15,2.3,9.6,3.2,0.50,3,17.72,1.76,0.48,1.28,17.63,4.94,9.93,2.71,7.22,99.49,27.88
ZSM-5,n.a.,0,n.a.,0,n.a.,0,ZSM-5,14,0.000,0.000,0,0,0,900,20,3.0,12.8,4.3,0.38,3,17.91,2.61,0.59,2.02,18.25,4.36,14.57,3.29,11.28,101.90,24.34
ZSM-5,n.a.,0,n.a.,0,n.a.,0,ZSM-5,14,0.000,0.000,0,0,0,900,10,1.5,6.8,1.7,0.75,4,11.99,1.15,0.40,0.75,13.64,3.80,9.59,3.34,6.26,113.76,31.69
ZSM-5,n.a.,0,n.a.,0,n.a.,0,ZSM-5,14,0.000,0.000,0,0,0,900,15,2.3,10.2,2.6,0.50,4,11.81,1.87,0.47,1.40,14.39,3.06,15.83,3.98,11.85,121.85,25.91
ZSM-5,n.a.,0,n.a.,0,n.a.,0,ZSM-5,14,0.000,0.000,0,0,0,900,20,3.0,13.6,3.4,0.38,4,13.06,2.78,0.54,2.24,14.77,2.65,21.29,4.13,17.15,113.09,20.29
ZSM-5,n.a.,0,n.a.,0,n.a.,0,ZSM-5,14,0.000,0.000,0,0,0,900,10,1.5,7.3,1.2,0.75,6,13.50,1.12,0.36,0.76,10.62,1.97,8.30,2.67,5.63,78.67,14.59
ZSM-5,n.a.,0,n.a.,0,n.a.,0,ZSM-5,14,0.000,0.000,0,0,0,900,15,2.3,10.9,1.8,0.50,6,14.62,2.06,0.44,1.62,10.41,1.58,14.09,3.01,11.08,71.20,10.81
ZSM-5,n.a.,0,n.a.,0,n.a.,0,ZSM-5,14,0.000,0.000,0,0,0,900,20,3.0,14.6,2.4,0.38,6,14.88,2.85,0.52,2.33,9.94,1.32,19.15,3.49,15.66,66.80,8.87
ZSM-5,n.a.,0,n.a.,0,n.a.,0,ZSM-5,14,0.000,0.000,0,0,0,900,10,4.0,4.0,2.0,0.75,2,30.50,1.09,0.48,0.61,23.76,8.24,3.57,1.57,2.00,77.90,27.02
ZSM-5,n.a.,0,n.a.,0,n.a.,0,ZSM-5,14,0.000,0.000,0,0,0,900,15,6.0,6.0,3.0,0.50,2,31.47,1.87,0.58,1.29,25.20,7.54,5.94,1.84,4.10,80.08,23.96
ZSM-5,n.a.,0,n.a.,0,n.a.,0,ZSM-5,14,0.000,0.000,0,0,0,900,20,8.0,8.0,4.0,0.38,2,31.60,2.62,0.63,1.99,25.96,6.80,8.29,1.99,6.30,82.15,21.52
ZSM-5,n.a.,0,n.a.,0,n.a.,0,ZSM-5,14,0.000,0.000,0,0,0,900,10,4.0,4.5,1.5,0.75,3,20.86,1.34,0.44,0.90,16.68,4.66,6.42,2.11,4.31,79.96,22.34
ZSM-5,n.a.,0,n.a.,0,n.a.,0,ZSM-5,14,0.000,0.000,0,0,0,900,15,6.0,6.8,2.3,0.50,3,20.93,1.96,0.44,1.52,17.80,3.99,9.36,2.10,7.26,85.05,19.06
ZSM-5,n.a.,0,n.a.,0,n.a.,0,ZSM-5,14,0.000,0.000,0,0,0,900,20,8.0,9.0,3.0,0.38,3,22.38,2.77,0.53,2.24,18.00,3.57,12.38,2.37,10.01,80.43,15.95
ZSM-5,n.a.,0,n.a.,0,n.a.,0,ZSM-5,14,0.000,0.000,0,0,0,900,10,4.0,4.8,1.2,0.75,4,15.28,1.22,0.43,0.79,13.73,3.17,7.98,2.81,5.17,89.86,20.75
ZSM-5,n.a.,0,n.a.,0,n.a.,0,ZSM-5,14,0.000,0.000,0,0,0,900,15,6.0,7.2,1.8,0.50,4,14.47,2.00,0.48,1.52,14.11,2.68,13.82,3.32,10.50,97.51,18.52
ZSM-5,n.a.,0,n.a.,0,n.a.,0,ZSM-5,14,0.000,0.000,0,0,0,900,20,8.0,9.6,2.4,0.38,4,16.83,2.79,0.58,2.21,14.20,2.36,16.58,3.45,13.13,84.37,14.02
ZSM-5,n.a.,0,n.a.,0,n.a.,0,ZSM-5,14,0.000,0.000,0,0,0,900,10,4.0,5.1,0.9,0.75,6,10.37,1.22,0.36,0.86,9.97,1.67,11.76,3.47,8.29,96.14,16.10
ZSM-5,n.a.,0,n.a.,0,n.a.,0,ZSM-5,14,0.000,0.000,0,0,0,900,15,6.0,7.7,1.3,0.50,6,13.04,2.00,0.42,1.58,9.46,1.33,15.34,3.22,12.12,72.55,10.20
ZSM-5,n.a.,0,n.a.,0,n.a.,0,ZSM-5,14,0.000,0.000,0,0,0,900,20,8.0,10.3,1.7,0.38,6,14.09,2.65,0.52,2.13,9.25,1.21,18.81,3.69,15.12,65.65,8.59
ZSM-5,n.a.,0,n.a.,0,n.a.,0,ZSM-5,14,0.000,0.000,0,0,0,900,10,7.0,2.0,1.0,0.75,2,33.06,1.19,0.57,0.62,21.90,6.97,3.60,1.72,1.88,66.24,21.08
ZSM-5,n.a.,0,n.a.,0,n.a.,0,ZSM-5,14,0.000,0.000,0,0,0,900,15,10.5,3.0,1.5,0.50,2,35.78,1.95,0.67,1.28,22.59,5.78,5.45,1.87,3.58,63.14,16.15
ZSM-5,n.a.,0,n.a.,0,n.a.,0,ZSM-5,14,0.000,0.000,0,0,0,900,20,14.0,4.0,2.0,0.38,2,35.44,2.60,0.71,1.89,23.82,5.65,7.34,2.00,5.33,67.21,15.94
ZSM-5,n.a.,0,n.a.,0,n.a.,0,ZSM-5,14,0.000,0.000,0,0,0,900,10,7.0,2.3,0.8,0.75,3,22.34,1.10,0.49,0.61,15.85,4.29,4.92,2.19,2.73,70.95,19.20
