Repository: ur-whitelab/BO-LIFT

# 🤖 BO-LIFT: Bayesian Optimization using in-context learning
BO-LIFT does regression with uncertainties using frozen Large Language Models by using token probabilities.
It uses LangChain to select examples to create in-context learning prompts from training data.
By selecting examples, it can consider more training data than it fits in the model's context window.
Being able to predict uncertainty, allow the employment of interesting techniques such as Bayesian Optimization.

## Usage 💻

You need to set up your OpenAI API key in order to use BO-LIFT.
You can do that using the `os` Python library:

```py
import os
os.environ["OPENAI_API_KEY"] = "<your-key-here>"
```

File: paper/dataset/oxidative_methane_coupling.csv (part 39 of 46)
Name,M1,M1_atom_number,M2,M2_atom_number,M3,M3_atom_number,Support ,Support_ID,M2_mol,M3_mol,M1_mol%,M2_mol%,M3_mol%,Temp,Total_flow,Ar_flow,CH4_flow,O2_flow,CT,CH4/O2,CH4_conv,C2y,C2H6y,C2H4y,COy,CO2y,C2s,C2H6s,C2H4s,COs,CO2s
ZSM-5,n.a.,0,n.a.,0,n.a.,0,ZSM-5,14,0.000,0.000,0,0,0,900,15,10.5,3.4,1.1,0.50,3,23.00,1.84,0.63,1.21,15.79,3.47,8.00,2.74,5.26,68.65,15.09
ZSM-5,n.a.,0,n.a.,0,n.a.,0,ZSM-5,14,0.000,0.000,0,0,0,900,20,14.0,4.5,1.5,0.38,3,24.55,2.29,0.69,1.60,16.13,3.16,9.33,2.81,6.52,65.70,12.87
ZSM-5,n.a.,0,n.a.,0,n.a.,0,ZSM-5,14,0.000,0.000,0,0,0,900,10,7.0,2.4,0.6,0.75,4,18.56,1.06,0.43,0.63,12.31,2.81,5.71,2.32,3.39,66.33,15.14
ZSM-5,n.a.,0,n.a.,0,n.a.,0,ZSM-5,14,0.000,0.000,0,0,0,900,15,10.5,3.6,0.9,0.50,4,17.35,1.60,0.56,1.04,11.97,2.34,9.22,3.23,5.99,68.99,13.49
ZSM-5,n.a.,0,n.a.,0,n.a.,0,ZSM-5,14,0.000,0.000,0,0,0,900,20,14.0,4.8,1.2,0.38,4,18.44,2.14,0.69,1.45,11.97,2.15,11.61,3.74,7.86,64.91,11.66
ZSM-5,n.a.,0,n.a.,0,n.a.,0,ZSM-5,14,0.000,0.000,0,0,0,900,10,7.0,2.6,0.4,0.75,6,12.67,0.98,0.41,0.57,8.89,1.61,7.73,3.24,4.50,70.17,12.71
ZSM-5,n.a.,0,n.a.,0,n.a.,0,ZSM-5,14,0.000,0.000,0,0,0,900,15,10.5,3.9,0.6,0.50,6,12.55,1.48,0.59,0.89,8.03,1.34,11.79,4.70,7.09,63.98,10.68
ZSM-5,n.a.,0,n.a.,0,n.a.,0,ZSM-5,14,0.000,0.000,0,0,0,900,20,14.0,5.1,0.9,0.38,6,12.82,1.86,0.69,1.17,7.55,1.32,14.51,5.38,9.13,58.89,10.30
ZSM-5,n.a.,0,n.a.,0,n.a.,0,ZSM-5,14,0.000,0.000,0,0,0,850,10,1.5,5.7,2.8,0.75,2,29.39,1.93,0.77,1.16,21.19,7.63,6.57,2.62,3.95,72.10,25.96
ZSM-5,n.a.,0,n.a.,0,n.a.,0,ZSM-5,14,0.000,0.000,0,0,0,850,15,2.3,8.5,4.3,0.50,2,29.39,1.93,0.77,1.16,21.19,7.63,6.57,2.62,3.95,72.10,25.96
ZSM-5,n.a.,0,n.a.,0,n.a.,0,ZSM-5,14,0.000,0.000,0,0,0,850,20,3.0,11.3,5.7,0.38,2,31.29,2.94,0.87,2.07,22.72,7.01,9.40,2.78,6.62,72.61,22.40
ZSM-5,n.a.,0,n.a.,0,n.a.,0,ZSM-5,14,0.000,0.000,0,0,0,850,10,1.5,6.4,2.1,0.75,3,20.36,1.64,0.62,1.02,14.53,4.67,8.06,3.05,5.01,71.37,22.94
ZSM-5,n.a.,0,n.a.,0,n.a.,0,ZSM-5,14,0.000,0.000,0,0,0,850,15,2.3,9.6,3.2,0.50,3,19.04,2.97,0.81,2.16,16.67,3.98,15.60,4.25,11.34,87.55,20.90
ZSM-5,n.a.,0,n.a.,0,n.a.,0,ZSM-5,14,0.000,0.000,0,0,0,850,20,3.0,12.8,4.3,0.38,3,17.75,4.34,1.00,3.34,17.13,3.62,24.45,5.63,18.82,96.51,20.39
ZSM-5,n.a.,0,n.a.,0,n.a.,0,ZSM-5,14,0.000,0.000,0,0,0,850,10,1.5,6.8,1.7,0.75,4,13.14,1.83,0.61,1.22,12.49,3.01,13.93,4.64,9.28,95.05,22.91
ZSM-5,n.a.,0,n.a.,0,n.a.,0,ZSM-5,14,0.000,0.000,0,0,0,850,15,2.3,10.2,2.6,0.50,4,10.54,3.14,0.83,2.31,12.80,2.52,29.79,7.87,21.92,121.44,23.91
ZSM-5,n.a.,0,n.a.,0,n.a.,0,ZSM-5,14,0.000,0.000,0,0,0,850,20,3.0,13.6,3.4,0.38,4,12.17,3.90,1.01,2.89,12.82,2.36,32.05,8.30,23.75,105.34,19.39
ZSM-5,n.a.,0,n.a.,0,n.a.,0,ZSM-5,14,0.000,0.000,0,0,0,850,10,1.5,7.3,1.2,0.75,6,8.97,1.67,0.62,1.05,8.75,1.77,18.62,6.91,11.71,97.55,19.73
ZSM-5,n.a.,0,n.a.,0,n.a.,0,ZSM-5,14,0.000,0.000,0,0,0,850,15,2.3,10.9,1.8,0.50,6,13.44,2.48,0.82,1.66,8.59,1.51,18.45,6.10,12.35,63.91,11.24
ZSM-5,n.a.,0,n.a.,0,n.a.,0,ZSM-5,14,0.000,0.000,0,0,0,850,20,3.0,14.6,2.4,0.38,6,12.77,2.90,1.02,1.88,8.45,1.33,22.71,7.99,14.72,66.17,10.42
ZSM-5,n.a.,0,n.a.,0,n.a.,0,ZSM-5,14,0.000,0.000,0,0,0,850,10,4.0,4.0,2.0,0.75,2,29.94,2.06,0.77,1.29,22.54,7.62,6.88,2.57,4.31,75.28,25.45
ZSM-5,n.a.,0,n.a.,0,n.a.,0,ZSM-5,14,0.000,0.000,0,0,0,850,15,6.0,6.0,3.0,0.50,2,32.19,3.49,0.89,2.60,23.26,6.57,10.84,2.76,8.08,72.26,20.41
ZSM-5,n.a.,0,n.a.,0,n.a.,0,ZSM-5,14,0.000,0.000,0,0,0,850,20,8.0,8.0,4.0,0.38,2,33.11,4.25,0.96,3.29,23.60,6.24,12.84,2.90,9.94,71.28,18.85
ZSM-5,n.a.,0,n.a.,0,n.a.,0,ZSM-5,14,0.000,0.000,0,0,0,850,10,4.0,4.5,1.5,0.75,3,21.19,1.82,0.65,1.17,15.14,4.25,8.59,3.07,5.52,71.45,20.06
ZSM-5,n.a.,0,n.a.,0,n.a.,0,ZSM-5,14,0.000,0.000,0,0,0,850,15,6.0,6.8,2.3,0.50,3,21.12,3.01,0.85,2.16,15.69,3.65,14.25,4.02,10.23,74.29,17.28
ZSM-5,n.a.,0,n.a.,0,n.a.,0,ZSM-5,14,0.000,0.000,0,0,0,850,20,8.0,9.0,3.0,0.38,3,21.82,3.74,1.04,2.70,15.95,3.40,17.14,4.77,12.37,73.10,15.58
ZSM-5,n.a.,0,n.a.,0,n.a.,0,ZSM-5,14,0.000,0.000,0,0,0,850,10,4.0,4.8,1.2,0.75,4,16.23,1.73,0.71,1.02,11.85,2.91,10.66,4.37,6.28,73.01,17.93
ZSM-5,n.a.,0,n.a.,0,n.a.,0,ZSM-5,14,0.000,0.000,0,0,0,850,15,6.0,7.2,1.8,0.50,4,16.38,2.64,0.89,1.75,11.93,2.50,16.12,5.43,10.68,72.83,15.26
ZSM-5,n.a.,0,n.a.,0,n.a.,0,ZSM-5,14,0.000,0.000,0,0,0,850,20,8.0,9.6,2.4,0.38,4,16.50,3.14,1.06,2.08,12.04,2.22,19.03,6.42,12.61,72.97,13.45
ZSM-5,n.a.,0,n.a.,0,n.a.,0,ZSM-5,14,0.000,0.000,0,0,0,850,10,4.0,5.1,0.9,0.75,6,9.64,1.39,0.67,0.72,8.05,1.77,14.42,6.95,7.47,83.51,18.36
ZSM-5,n.a.,0,n.a.,0,n.a.,0,ZSM-5,14,0.000,0.000,0,0,0,850,15,6.0,7.7,1.3,0.50,6,10.63,1.80,0.89,0.91,7.86,1.49,16.93,8.37,8.56,73.94,14.02
ZSM-5,n.a.,0,n.a.,0,n.a.,0,ZSM-5,14,0.000,0.000,0,0,0,850,20,8.0,10.3,1.7,0.38,6,8.58,2.19,1.07,1.12,7.24,1.63,25.52,12.47,13.05,84.38,19.00
ZSM-5,n.a.,0,n.a.,0,n.a.,0,ZSM-5,14,0.000,0.000,0,0,0,850,10,7.0,2.0,1.0,0.75,2,32.58,1.55,0.92,0.63,19.06,7.20,4.76,2.82,1.93,58.50,22.10
ZSM-5,n.a.,0,n.a.,0,n.a.,0,ZSM-5,14,0.000,0.000,0,0,0,850,15,10.5,3.0,1.5,0.50,2,32.56,2.09,1.03,1.06,21.06,6.09,6.42,3.16,3.26,64.68,18.70
ZSM-5,n.a.,0,n.a.,0,n.a.,0,ZSM-5,14,0.000,0.000,0,0,0,850,20,14.0,4.0,2.0,0.38,2,31.55,2.70,1.26,1.44,20.31,5.85,8.56,3.99,4.56,64.37,18.54
ZSM-5,n.a.,0,n.a.,0,n.a.,0,ZSM-5,14,0.000,0.000,0,0,0,850,10,7.0,2.3,0.8,0.75,3,20.89,1.65,0.91,0.74,13.63,4.50,7.90,4.36,3.54,65.25,21.54
ZSM-5,n.a.,0,n.a.,0,n.a.,0,ZSM-5,14,0.000,0.000,0,0,0,850,15,10.5,3.4,1.1,0.50,3,21.49,2.72,1.28,1.44,11.60,4.28,12.66,5.96,6.70,53.98,19.92
ZSM-5,n.a.,0,n.a.,0,n.a.,0,ZSM-5,14,0.000,0.000,0,0,0,850,20,14.0,4.5,1.5,0.38,3,21.18,3.25,1.27,1.98,11.87,3.85,15.34,6.00,9.35,56.04,18.18
ZSM-5,n.a.,0,n.a.,0,n.a.,0,ZSM-5,14,0.000,0.000,0,0,0,850,10,7.0,2.4,0.6,0.75,4,16.76,1.69,0.95,0.74,9.63,3.71,10.08,5.67,4.42,57.46,22.14
ZSM-5,n.a.,0,n.a.,0,n.a.,0,ZSM-5,14,0.000,0.000,0,0,0,850,15,10.5,3.6,0.9,0.50,4,16.91,2.63,0.97,1.66,8.60,2.79,15.55,5.74,9.82,50.86,16.50
ZSM-5,n.a.,0,n.a.,0,n.a.,0,ZSM-5,14,0.000,0.000,0,0,0,850,20,14.0,4.8,1.2,0.38,4,18.51,2.87,1.12,1.75,9.32,2.55,15.51,6.05,9.45,50.35,13.78
ZSM-5,n.a.,0,n.a.,0,n.a.,0,ZSM-5,14,0.000,0.000,0,0,0,850,10,7.0,2.6,0.4,0.75,6,11.40,1.66,0.75,0.91,6.63,2.40,14.56,6.58,7.98,58.16,21.05
ZSM-5,n.a.,0,n.a.,0,n.a.,0,ZSM-5,14,0.000,0.000,0,0,0,850,15,10.5,3.9,0.6,0.50,6,12.23,2.06,0.80,1.26,6.01,1.72,16.84,6.54,10.30,49.14,14.06
ZSM-5,n.a.,0,n.a.,0,n.a.,0,ZSM-5,14,0.000,0.000,0,0,0,850,20,14.0,5.1,0.9,0.38,6,11.68,2.18,0.95,1.23,6.10,1.66,18.66,8.13,10.53,52.23,14.21
ZSM-5,n.a.,0,n.a.,0,n.a.,0,ZSM-5,14,0.000,0.000,0,0,0,800,10,1.5,5.7,2.8,0.75,2,30.23,2.59,1.11,1.48,19.92,7.85,8.57,3.67,4.90,65.89,25.97
ZSM-5,n.a.,0,n.a.,0,n.a.,0,ZSM-5,14,0.000,0.000,0,0,0,800,15,2.3,8.5,4.3,0.50,2,30.57,3.64,1.36,2.28,20.55,7.62,11.91,4.45,7.46,67.22,24.93
ZSM-5,n.a.,0,n.a.,0,n.a.,0,ZSM-5,14,0.000,0.000,0,0,0,800,20,3.0,11.3,5.7,0.38,2,31.19,4.37,1.56,2.81,20.54,7.24,14.01,5.00,9.01,65.85,23.21
ZSM-5,n.a.,0,n.a.,0,n.a.,0,ZSM-5,14,0.000,0.000,0,0,0,800,10,1.5,6.4,2.1,0.75,3,20.42,2.15,1.19,0.96,12.82,5.11,10.53,5.83,4.70,62.78,25.02
ZSM-5,n.a.,0,n.a.,0,n.a.,0,ZSM-5,14,0.000,0.000,0,0,0,800,15,2.3,9.6,3.2,0.50,3,19.39,3.77,1.50,2.27,14.49,4.36,19.44,7.74,11.71,74.73,22.49
ZSM-5,n.a.,0,n.a.,0,n.a.,0,ZSM-5,14,0.000,0.000,0,0,0,800,20,3.0,12.8,4.3,0.38,3,21.79,4.13,1.71,2.42,14.55,3.78,18.95,7.85,11.11,66.77,17.35
ZSM-5,n.a.,0,n.a.,0,n.a.,0,ZSM-5,14,0.000,0.000,0,0,0,800,10,1.5,6.8,1.7,0.75,4,15.34,2.26,1.23,1.03,10.42,3.25,14.73,8.02,6.71,67.93,21.19
ZSM-5,n.a.,0,n.a.,0,n.a.,0,ZSM-5,14,0.000,0.000,0,0,0,800,15,2.3,10.2,2.6,0.50,4,17.03,3.04,1.51,1.53,10.58,2.84,17.85,8.87,8.98,62.13,16.68
ZSM-5,n.a.,0,n.a.,0,n.a.,0,ZSM-5,14,0.000,0.000,0,0,0,800,20,3.0,13.6,3.4,0.38,4,16.23,3.57,1.69,1.88,10.31,2.67,22.00,10.41,11.58,63.52,16.45
ZSM-5,n.a.,0,n.a.,0,n.a.,0,ZSM-5,14,0.000,0.000,0,0,0,800,10,1.5,7.3,1.2,0.75,6,11.67,1.97,1.20,0.77,6.66,2.21,16.88,10.28,6.60,57.07,18.94
ZSM-5,n.a.,0,n.a.,0,n.a.,0,ZSM-5,14,0.000,0.000,0,0,0,800,15,2.3,10.9,1.8,0.50,6,11.59,2.94,1.38,1.56,6.67,1.86,25.37,11.91,13.46,57.55,16.05
ZSM-5,n.a.,0,n.a.,0,n.a.,0,ZSM-5,14,0.000,0.000,0,0,0,800,20,3.0,14.6,2.4,0.38,6,10.06,3.24,1.48,1.76,6.39,1.60,32.21,14.71,17.50,63.52,15.90
ZSM-5,n.a.,0,n.a.,0,n.a.,0,ZSM-5,14,0.000,0.000,0,0,0,800,10,4.0,4.0,2.0,0.75,2,29.64,2.37,1.24,1.13,19.67,8.63,8.00,4.18,3.81,66.36,29.12
ZSM-5,n.a.,0,n.a.,0,n.a.,0,ZSM-5,14,0.000,0.000,0,0,0,800,15,6.0,6.0,3.0,0.50,2,31.22,3.77,1.50,2.27,21.11,7.01,12.08,4.80,7.27,67.62,22.45
ZSM-5,n.a.,0,n.a.,0,n.a.,0,ZSM-5,14,0.000,0.000,0,0,0,800,20,8.0,8.0,4.0,0.38,2,33.43,3.94,1.58,2.36,20.67,6.35,11.79,4.73,7.06,61.83,18.99
ZSM-5,n.a.,0,n.a.,0,n.a.,0,ZSM-5,14,0.000,0.000,0,0,0,800,10,4.0,4.5,1.5,0.75,3,22.30,2.31,1.27,1.04,13.69,4.57,10.36,5.70,4.66,61.39,20.49
ZSM-5,n.a.,0,n.a.,0,n.a.,0,ZSM-5,14,0.000,0.000,0,0,0,800,15,6.0,6.8,2.3,0.50,3,22.44,3.12,1.49,1.63,13.47,4.10,13.90,6.64,7.26,60.03,18.27
ZSM-5,n.a.,0,n.a.,0,n.a.,0,ZSM-5,14,0.000,0.000,0,0,0,800,20,8.0,9.0,3.0,0.38,3,20.26,3.78,1.71,2.07,13.07,3.83,18.66,8.44,10.22,64.51,18.90
ZSM-5,n.a.,0,n.a.,0,n.a.,0,ZSM-5,14,0.000,0.000,0,0,0,800,10,4.0,4.8,1.2,0.75,4,14.82,2.34,1.35,0.99,9.98,3.54,15.79,9.11,6.68,67.34,23.89
ZSM-5,n.a.,0,n.a.,0,n.a.,0,ZSM-5,14,0.000,0.000,0,0,0,800,15,6.0,7.2,1.8,0.50,4,16.05,3.28,1.47,1.81,9.81,2.90,20.44,9.16,11.28,61.12,18.07
ZSM-5,n.a.,0,n.a.,0,n.a.,0,ZSM-5,14,0.000,0.000,0,0,0,800,20,8.0,9.6,2.4,0.38,4,13.03,3.86,1.64,2.22,8.54,2.45,29.62,12.59,17.04,65.54,18.80
ZSM-5,n.a.,0,n.a.,0,n.a.,0,ZSM-5,14,0.000,0.000,0,0,0,800,10,4.0,5.1,0.9,0.75,6,9.81,2.51,1.19,1.32,6.68,1.94,25.59,12.13,13.46,68.09,19.78
ZSM-5,n.a.,0,n.a.,0,n.a.,0,ZSM-5,14,0.000,0.000,0,0,0,800,15,6.0,7.7,1.3,0.50,6,8.01,2.30,1.15,1.15,5.97,1.63,28.71,14.36,14.36,74.53,20.35
ZSM-5,n.a.,0,n.a.,0,n.a.,0,ZSM-5,14,0.000,0.000,0,0,0,800,20,8.0,10.3,1.7,0.38,6,7.95,2.79,1.32,1.47,5.53,1.51,35.09,16.60,18.49,69.56,18.99
ZSM-5,n.a.,0,n.a.,0,n.a.,0,ZSM-5,14,0.000,0.000,0,0,0,800,10,7.0,2.0,1.0,0.75,2,30.67,2.93,1.40,1.53,18.59,7.02,9.55,4.56,4.99,60.61,22.89
ZSM-5,n.a.,0,n.a.,0,n.a.,0,ZSM-5,14,0.000,0.000,0,0,0,800,15,10.5,3.0,1.5,0.50,2,30.12,4.79,1.69,3.10,15.02,5.38,15.90,5.61,10.29,49.87,17.86
ZSM-5,n.a.,0,n.a.,0,n.a.,0,ZSM-5,14,0.000,0.000,0,0,0,800,20,14.0,4.0,2.0,0.38,2,25.52,5.97,2.17,3.80,13.24,3.61,23.39,8.50,14.89,51.88,14.15
ZSM-5,n.a.,0,n.a.,0,n.a.,0,ZSM-5,14,0.000,0.000,0,0,0,800,10,7.0,2.3,0.8,0.75,3,21.19,2.73,1.28,1.45,12.28,4.05,12.88,6.04,6.84,57.95,19.11
ZSM-5,n.a.,0,n.a.,0,n.a.,0,ZSM-5,14,0.000,0.000,0,0,0,800,15,10.5,3.4,1.1,0.50,3,18.07,3.86,1.59,2.27,9.37,3.01,21.36,8.80,12.56,51.85,16.66
ZSM-5,n.a.,0,n.a.,0,n.a.,0,ZSM-5,14,0.000,0.000,0,0,0,800,20,14.0,4.5,1.5,0.38,3,14.73,4.07,1.83,2.24,8.31,2.16,27.63,12.42,15.21,56.42,14.66
ZSM-5,n.a.,0,n.a.,0,n.a.,0,ZSM-5,14,0.000,0.000,0,0,0,800,10,7.0,2.4,0.6,0.75,4,15.94,2.27,1.31,0.96,9.35,2.94,14.24,8.22,6.02,58.66,18.44
ZSM-5,n.a.,0,n.a.,0,n.a.,0,ZSM-5,14,0.000,0.000,0,0,0,800,15,10.5,3.6,0.9,0.50,4,15.08,2.74,1.39,1.35,7.31,2.33,18.17,9.22,8.95,48.47,15.45
ZSM-5,n.a.,0,n.a.,0,n.a.,0,ZSM-5,14,0.000,0.000,0,0,0,800,20,14.0,4.8,1.2,0.38,4,12.72,2.93,1.46,1.47,6.49,1.69,23.03,11.48,11.56,51.02,13.29
ZSM-5,n.a.,0,n.a.,0,n.a.,0,ZSM-5,14,0.000,0.000,0,0,0,800,10,7.0,2.6,0.4,0.75,6,10.18,1.52,0.87,0.65,6.33,1.92,14.93,8.55,6.39,62.18,18.86
ZSM-5,n.a.,0,n.a.,0,n.a.,0,ZSM-5,14,0.000,0.000,0,0,0,800,15,10.5,3.9,0.6,0.50,6,11.04,1.65,0.92,0.73,5.14,1.76,14.95,8.33,6.61,46.56,15.94
ZSM-5,n.a.,0,n.a.,0,n.a.,0,ZSM-5,14,0.000,0.000,0,0,0,800,20,14.0,5.1,0.9,0.38,6,10.79,1.84,1.07,0.77,4.53,1.34,17.05,9.92,7.14,41.98,12.42
ZSM-5,n.a.,0,n.a.,0,n.a.,0,ZSM-5,14,0.000,0.000,0,0,0,775,10,1.5,5.7,2.8,0.75,2,30.34,2.63,1.42,1.21,18.60,8.04,8.67,4.68,3.99,61.31,26.50
ZSM-5,n.a.,0,n.a.,0,n.a.,0,ZSM-5,14,0.000,0.000,0,0,0,775,15,2.3,8.5,4.3,0.50,2,33.09,3.61,1.62,1.99,19.11,7.71,10.91,4.90,6.01,57.75,23.30
ZSM-5,n.a.,0,n.a.,0,n.a.,0,ZSM-5,14,0.000,0.000,0,0,0,775,20,3.0,11.3,5.7,0.38,2,32.67,4.42,1.82,2.60,19.82,6.94,13.53,5.57,7.96,60.67,21.24
ZSM-5,n.a.,0,n.a.,0,n.a.,0,ZSM-5,14,0.000,0.000,0,0,0,775,10,1.5,6.4,2.1,0.75,3,20.40,2.58,1.52,1.06,12.82,5.05,12.65,7.45,5.20,62.84,24.75
ZSM-5,n.a.,0,n.a.,0,n.a.,0,ZSM-5,14,0.000,0.000,0,0,0,775,15,2.3,9.6,3.2,0.50,3,22.52,3.52,1.76,1.76,12.76,4.40,15.63,7.82,7.82,56.66,19.54
ZSM-5,n.a.,0,n.a.,0,n.a.,0,ZSM-5,14,0.000,0.000,0,0,0,775,20,3.0,12.8,4.3,0.38,3,20.98,4.52,1.98,2.54,12.60,3.90,21.54,9.44,12.11,60.06,18.59
ZSM-5,n.a.,0,n.a.,0,n.a.,0,ZSM-5,14,0.000,0.000,0,0,0,775,10,1.5,6.8,1.7,0.75,4,17.67,2.60,1.53,1.07,9.34,3.66,14.71,8.66,6.06,52.86,20.71
ZSM-5,n.a.,0,n.a.,0,n.a.,0,ZSM-5,14,0.000,0.000,0,0,0,775,15,2.3,10.2,2.6,0.50,4,18.55,3.80,1.72,2.08,9.15,2.87,20.49,9.27,11.21,49.33,15.47
ZSM-5,n.a.,0,n.a.,0,n.a.,0,ZSM-5,14,0.000,0.000,0,0,0,775,20,3.0,13.6,3.4,0.38,4,14.34,5.46,2.08,3.38,8.30,2.10,38.08,14.50,23.57,57.88,14.64
ZSM-5,n.a.,0,n.a.,0,n.a.,0,ZSM-5,14,0.000,0.000,0,0,0,775,10,1.5,7.3,1.2,0.75,6,12.44,2.87,1.37,1.50,6.68,1.94,23.07,11.01,12.06,53.70,15.59
ZSM-5,n.a.,0,n.a.,0,n.a.,0,ZSM-5,14,0.000,0.000,0,0,0,775,15,2.3,10.9,1.8,0.50,6,10.80,3.10,1.51,1.59,5.92,1.71,28.70,13.98,14.72,54.81,15.83
ZSM-5,n.a.,0,n.a.,0,n.a.,0,ZSM-5,14,0.000,0.000,0,0,0,775,20,3.0,14.6,2.4,0.38,6,8.93,3.82,1.74,2.08,4.89,1.17,42.78,19.48,23.29,54.76,13.10
ZSM-5,n.a.,0,n.a.,0,n.a.,0,ZSM-5,14,0.000,0.000,0,0,0,775,10,4.0,4.0,2.0,0.75,2,29.38,2.99,1.54,1.45,19.39,8.24,10.18,5.24,4.94,66.00,28.05
ZSM-5,n.a.,0,n.a.,0,n.a.,0,ZSM-5,14,0.000,0.000,0,0,0,775,15,6.0,6.0,3.0,0.50,2,29.63,4.03,1.84,2.19,18.89,6.77,13.60,6.21,7.39,63.75,22.85
ZSM-5,n.a.,0,n.a.,0,n.a.,0,ZSM-5,14,0.000,0.000,0,0,0,775,20,8.0,8.0,4.0,0.38,2,28.30,5.65,2.08,3.57,17.52,5.81,19.96,7.35,12.61,61.91,20.53
ZSM-5,n.a.,0,n.a.,0,n.a.,0,ZSM-5,14,0.000,0.000,0,0,0,775,10,4.0,4.5,1.5,0.75,3,20.93,3.21,1.54,1.67,12.77,4.44,15.34,7.36,7.98,61.01,21.21
ZSM-5,n.a.,0,n.a.,0,n.a.,0,ZSM-5,14,0.000,0.000,0,0,0,775,15,6.0,6.8,2.3,0.50,3,18.35,4.94,1.94,3.00,10.98,3.33,26.92,10.57,16.35,59.84,18.15
ZSM-5,n.a.,0,n.a.,0,n.a.,0,ZSM-5,14,0.000,0.000,0,0,0,775,20,8.0,9.0,3.0,0.38,3,16.02,6.04,2.19,3.85,9.34,2.20,37.70,13.67,24.03,58.30,13.73
ZSM-5,n.a.,0,n.a.,0,n.a.,0,ZSM-5,14,0.000,0.000,0,0,0,775,10,4.0,4.8,1.2,0.75,4,15.23,3.38,1.53,1.85,9.77,2.85,22.19,10.05,12.15,64.15,18.71
ZSM-5,n.a.,0,n.a.,0,n.a.,0,ZSM-5,14,0.000,0.000,0,0,0,775,15,6.0,7.2,1.8,0.50,4,12.28,4.34,1.82,2.52,7.66,2.05,35.34,14.82,20.52,62.38,16.69
ZSM-5,n.a.,0,n.a.,0,n.a.,0,ZSM-5,14,0.000,0.000,0,0,0,775,20,8.0,9.6,2.4,0.38,4,12.20,4.71,2.03,2.68,6.14,1.35,38.61,16.64,21.97,50.33,11.07
ZSM-5,n.a.,0,n.a.,0,n.a.,0,ZSM-5,14,0.000,0.000,0,0,0,775,10,4.0,5.1,0.9,0.75,6,9.38,2.39,1.27,1.12,6.13,1.71,25.48,13.54,11.94,65.35,18.23
ZSM-5,n.a.,0,n.a.,0,n.a.,0,ZSM-5,14,0.000,0.000,0,0,0,775,15,6.0,7.7,1.3,0.50,6,8.23,2.84,1.48,1.36,4.93,1.37,34.51,17.98,16.52,59.90,16.65
ZSM-5,n.a.,0,n.a.,0,n.a.,0,ZSM-5,14,0.000,0.000,0,0,0,775,20,8.0,10.3,1.7,0.38,6,6.33,3.03,1.59,1.44,4.31,1.03,47.87,25.12,22.75,68.09,16.27
ZSM-5,n.a.,0,n.a.,0,n.a.,0,ZSM-5,14,0.000,0.000,0,0,0,775,10,7.0,2.0,1.0,0.75,2,27.28,4.91,1.95,2.96,14.71,5.15,18.00,7.15,10.85,53.92,18.88
ZSM-5,n.a.,0,n.a.,0,n.a.,0,ZSM-5,14,0.000,0.000,0,0,0,775,15,10.5,3.0,1.5,0.50,2,22.57,5.30,2.02,3.28,11.09,2.54,23.48,8.95,14.53,49.14,11.25
ZSM-5,n.a.,0,n.a.,0,n.a.,0,ZSM-5,14,0.000,0.000,0,0,0,775,20,14.0,4.0,2.0,0.38,2,18.29,5.21,2.32,2.89,9.11,1.75,28.49,12.68,15.80,49.81,9.57
ZSM-5,n.a.,0,n.a.,0,n.a.,0,ZSM-5,14,0.000,0.000,0,0,0,775,10,7.0,2.3,0.8,0.75,3,15.66,4.13,1.82,2.31,10.07,2.97,26.37,11.62,14.75,64.30,18.97
ZSM-5,n.a.,0,n.a.,0,n.a.,0,ZSM-5,14,0.000,0.000,0,0,0,775,15,10.5,3.4,1.1,0.50,3,13.48,3.72,1.95,1.77,7.13,1.67,27.60,14.47,13.13,52.89,12.39
ZSM-5,n.a.,0,n.a.,0,n.a.,0,ZSM-5,14,0.000,0.000,0,0,0,775,20,14.0,4.5,1.5,0.38,3,10.09,3.43,1.83,1.60,5.99,1.28,33.99,18.14,15.86,59.37,12.69
ZSM-5,n.a.,0,n.a.,0,n.a.,0,ZSM-5,14,0.000,0.000,0,0,0,775,10,7.0,2.4,0.6,0.75,4,13.06,2.80,1.37,1.43,7.75,2.35,21.44,10.49,10.95,59.34,17.99
ZSM-5,n.a.,0,n.a.,0,n.a.,0,ZSM-5,14,0.000,0.000,0,0,0,775,15,10.5,3.6,0.9,0.50,4,10.02,2.76,1.41,1.35,6.07,1.60,27.54,14.07,13.47,60.58,15.97
ZSM-5,n.a.,0,n.a.,0,n.a.,0,ZSM-5,14,0.000,0.000,0,0,0,775,20,14.0,4.8,1.2,0.38,4,9.78,2.56,1.54,1.02,5.08,1.14,26.18,15.75,10.43,51.94,11.66
ZSM-5,n.a.,0,n.a.,0,n.a.,0,ZSM-5,14,0.000,0.000,0,0,0,775,10,7.0,2.6,0.4,0.75,6,9.91,1.84,1.08,0.76,5.53,1.79,18.57,10.90,7.67,55.80,18.06
ZSM-5,n.a.,0,n.a.,0,n.a.,0,ZSM-5,14,0.000,0.000,0,0,0,775,15,10.5,3.9,0.6,0.50,6,8.34,1.80,1.12,0.68,4.29,1.33,21.58,13.43,8.15,51.44,15.95
ZSM-5,n.a.,0,n.a.,0,n.a.,0,ZSM-5,14,0.000,0.000,0,0,0,775,20,14.0,5.1,0.9,0.38,6,6.81,1.75,1.13,0.62,3.75,0.94,25.70,16.59,9.10,55.07,13.80
ZSM-5,n.a.,0,n.a.,0,n.a.,0,ZSM-5,14,0.000,0.000,0,0,0,750,10,1.5,5.7,2.8,0.75,2,29.56,3.27,1.76,1.51,19.12,8.23,11.06,5.95,5.11,64.68,27.84
ZSM-5,n.a.,0,n.a.,0,n.a.,0,ZSM-5,14,0.000,0.000,0,0,0,750,15,2.3,8.5,4.3,0.50,2,30.16,3.83,1.93,1.90,18.65,7.61,12.70,6.40,6.30,61.84,25.23
ZSM-5,n.a.,0,n.a.,0,n.a.,0,ZSM-5,14,0.000,0.000,0,0,0,750,20,3.0,11.3,5.7,0.38,2,30.50,5.35,2.17,3.18,17.61,6.76,17.54,7.11,10.43,57.74,22.16
ZSM-5,n.a.,0,n.a.,0,n.a.,0,ZSM-5,14,0.000,0.000,0,0,0,750,10,1.5,6.4,2.1,0.75,3,22.43,3.29,1.77,1.52,11.64,4.86,14.67,7.89,6.78,51.89,21.67
ZSM-5,n.a.,0,n.a.,0,n.a.,0,ZSM-5,14,0.000,0.000,0,0,0,750,15,2.3,9.6,3.2,0.50,3,18.45,5.78,2.23,3.55,10.75,3.83,31.33,12.09,19.24,58.27,20.76
ZSM-5,n.a.,0,n.a.,0,n.a.,0,ZSM-5,14,0.000,0.000,0,0,0,750,20,3.0,12.8,4.3,0.38,3,14.33,7.22,2.58,4.64,9.53,2.28,50.38,18.00,32.38,66.50,15.91
ZSM-5,n.a.,0,n.a.,0,n.a.,0,ZSM-5,14,0.000,0.000,0,0,0,750,10,1.5,6.8,1.7,0.75,4,17.20,4.14,1.82,2.32,8.64,2.93,24.07,10.58,13.49,50.23,17.03
ZSM-5,n.a.,0,n.a.,0,n.a.,0,ZSM-5,14,0.000,0.000,0,0,0,750,15,2.3,10.2,2.6,0.50,4,8.93,5.70,2.26,3.44,7.02,1.67,63.83,25.31,38.52,78.61,18.70
ZSM-5,n.a.,0,n.a.,0,n.a.,0,ZSM-5,14,0.000,0.000,0,0,0,750,20,3.0,13.6,3.4,0.38,4,10.01,5.43,2.33,3.10,5.54,0.98,54.25,23.28,30.97,55.34,9.79
ZSM-5,n.a.,0,n.a.,0,n.a.,0,ZSM-5,14,0.000,0.000,0,0,0,750,10,1.5,7.3,1.2,0.75,6,11.64,3.41,1.62,1.79,5.46,1.44,29.30,13.92,15.38,46.91,12.37
ZSM-5,n.a.,0,n.a.,0,n.a.,0,ZSM-5,14,0.000,0.000,0,0,0,750,15,2.3,10.9,1.8,0.50,6,4.96,3.69,1.77,1.92,4.07,0.90,74.40,35.69,38.71,82.06,18.15
ZSM-5,n.a.,0,n.a.,0,n.a.,0,ZSM-5,14,0.000,0.000,0,0,0,750,20,3.0,14.6,2.4,0.38,6,5.75,3.32,1.74,1.58,3.32,0.62,57.74,30.26,27.48,57.74,10.78
ZSM-5,n.a.,0,n.a.,0,n.a.,0,ZSM-5,14,0.000,0.000,0,0,0,750,10,4.0,4.0,2.0,0.75,2,28.87,4.34,1.92,2.42,17.90,7.42,15.03,6.65,8.38,62.00,25.70
ZSM-5,n.a.,0,n.a.,0,n.a.,0,ZSM-5,14,0.000,0.000,0,0,0,750,15,6.0,6.0,3.0,0.50,2,26.20,7.23,2.39,4.84,15.67,5.01,27.60,9.12,18.47,59.81,19.12
ZSM-5,n.a.,0,n.a.,0,n.a.,0,ZSM-5,14,0.000,0.000,0,0,0,750,20,8.0,8.0,4.0,0.38,2,25.39,7.88,2.55,5.33,14.35,3.48,31.04,10.04,20.99,56.52,13.71
ZSM-5,n.a.,0,n.a.,0,n.a.,0,ZSM-5,14,0.000,0.000,0,0,0,750,10,4.0,4.5,1.5,0.75,3,20.16,4.46,1.82,2.64,12.46,3.98,22.12,9.03,13.10,61.81,19.74
ZSM-5,n.a.,0,n.a.,0,n.a.,0,ZSM-5,14,0.000,0.000,0,0,0,750,15,6.0,6.8,2.3,0.50,3,18.15,5.65,2.08,3.57,10.30,2.77,31.13,11.46,19.67,56.75,15.26
ZSM-5,n.a.,0,n.a.,0,n.a.,0,ZSM-5,14,0.000,0.000,0,0,0,750,20,8.0,9.0,3.0,0.38,3,17.84,6.07,2.23,3.84,9.29,2.06,34.02,12.50,21.52,52.07,11.55
ZSM-5,n.a.,0,n.a.,0,n.a.,0,ZSM-5,14,0.000,0.000,0,0,0,750,10,4.0,4.8,1.2,0.75,4,16.86,3.51,1.48,2.03,10.22,3.03,20.82,8.78,12.04,60.62,17.97
ZSM-5,n.a.,0,n.a.,0,n.a.,0,ZSM-5,14,0.000,0.000,0,0,0,750,15,6.0,7.2,1.8,0.50,4,14.35,4.04,1.71,2.33,9.19,2.30,28.15,11.92,16.24,64.04,16.03
ZSM-5,n.a.,0,n.a.,0,n.a.,0,ZSM-5,14,0.000,0.000,0,0,0,750,20,8.0,9.6,2.4,0.38,4,14.83,4.46,1.86,2.60,8.57,1.93,30.07,12.54,17.53,57.79,13.01
ZSM-5,n.a.,0,n.a.,0,n.a.,0,ZSM-5,14,0.000,0.000,0,0,0,750,10,4.0,5.1,0.9,0.75,6,10.11,2.50,1.12,1.38,7.23,1.98,24.73,11.08,13.65,71.51,19.58
ZSM-5,n.a.,0,n.a.,0,n.a.,0,ZSM-5,14,0.000,0.000,0,0,0,750,15,6.0,7.7,1.3,0.50,6,8.99,3.01,1.22,1.79,6.97,1.56,33.48,13.57,19.91,77.53,17.35
ZSM-5,n.a.,0,n.a.,0,n.a.,0,ZSM-5,14,0.000,0.000,0,0,0,750,20,8.0,10.3,1.7,0.38,6,10.06,3.08,1.29,1.79,6.88,1.38,30.62,12.82,17.79,68.39,13.72
ZSM-5,n.a.,0,n.a.,0,n.a.,0,ZSM-5,14,0.000,0.000,0,0,0,750,10,7.0,2.0,1.0,0.75,2,31.58,2.34,1.25,1.09,19.03,7.53,7.41,3.96,3.45,60.26,23.84
ZSM-5,n.a.,0,n.a.,0,n.a.,0,ZSM-5,14,0.000,0.000,0,0,0,750,15,10.5,3.0,1.5,0.50,2,33.28,3.27,1.14,2.13,19.58,6.27,9.83,3.43,6.40,58.83,18.84
ZSM-5,n.a.,0,n.a.,0,n.a.,0,ZSM-5,14,0.000,0.000,0,0,0,750,20,14.0,4.0,2.0,0.38,2,32.04,3.87,1.33,2.54,19.80,5.59,12.08,4.15,7.93,61.80,17.45
ZSM-5,n.a.,0,n.a.,0,n.a.,0,ZSM-5,14,0.000,0.000,0,0,0,750,10,7.0,2.3,0.8,0.75,3,21.46,2.05,0.99,1.06,13.92,4.47,9.55,4.61,4.94,64.86,20.83
ZSM-5,n.a.,0,n.a.,0,n.a.,0,ZSM-5,14,0.000,0.000,0,0,0,750,15,10.5,3.4,1.1,0.50,3,22.41,3.19,1.07,2.12,12.24,3.47,14.23,4.77,9.46,54.62,15.48
ZSM-5,n.a.,0,n.a.,0,n.a.,0,ZSM-5,14,0.000,0.000,0,0,0,750,20,14.0,4.5,1.5,0.38,3,21.04,3.41,1.36,2.05,12.31,3.03,16.21,6.46,9.74,58.51,14.40
ZSM-5,n.a.,0,n.a.,0,n.a.,0,ZSM-5,14,0.000,0.000,0,0,0,750,10,7.0,2.4,0.6,0.75,4,17.02,2.60,1.07,1.53,10.04,2.87,15.28,6.29,8.99,58.99,16.86
ZSM-5,n.a.,0,n.a.,0,n.a.,0,ZSM-5,14,0.000,0.000,0,0,0,750,15,10.5,3.6,0.9,0.50,4,14.56,2.40,1.19,1.21,6.95,2.43,16.48,8.17,8.31,47.73,16.69
ZSM-5,n.a.,0,n.a.,0,n.a.,0,ZSM-5,14,0.000,0.000,0,0,0,750,20,14.0,4.8,1.2,0.38,4,13.52,2.85,1.47,1.38,5.67,1.57,21.08,10.87,10.21,41.94,11.61
ZSM-5,n.a.,0,n.a.,0,n.a.,0,ZSM-5,14,0.000,0.000,0,0,0,750,10,7.0,2.6,0.4,0.75,6,8.76,1.51,0.99,0.52,5.21,1.91,17.24,11.30,5.94,59.47,21.80
ZSM-5,n.a.,0,n.a.,0,n.a.,0,ZSM-5,14,0.000,0.000,0,0,0,750,15,10.5,3.9,0.6,0.50,6,7.25,1.53,1.01,0.52,3.51,1.09,21.10,13.93,7.17,48.41,15.03
ZSM-5,n.a.,0,n.a.,0,n.a.,0,ZSM-5,14,0.000,0.000,0,0,0,750,20,14.0,5.1,0.9,0.38,6,6.06,1.38,0.89,0.49,2.36,0.68,22.77,14.69,8.09,38.94,11.22
ZSM-5,n.a.,0,n.a.,0,n.a.,0,ZSM-5,14,0.000,0.000,0,0,0,700,10,1.5,5.7,2.8,0.75,2,28.95,6.22,2.42,3.80,14.82,6.81,21.49,8.36,13.13,51.19,23.52
ZSM-5,n.a.,0,n.a.,0,n.a.,0,ZSM-5,14,0.000,0.000,0,0,0,700,15,2.3,8.5,4.3,0.50,2,24.90,7.59,2.72,4.87,13.53,3.77,30.48,10.92,19.56,54.34,15.14
ZSM-5,n.a.,0,n.a.,0,n.a.,0,ZSM-5,14,0.000,0.000,0,0,0,700,20,3.0,11.3,5.7,0.38,2,19.09,7.18,2.83,4.35,10.98,1.89,37.61,14.82,22.79,57.52,9.90
ZSM-5,n.a.,0,n.a.,0,n.a.,0,ZSM-5,14,0.000,0.000,0,0,0,700,10,1.5,6.4,2.1,0.75,3,18.23,6.23,2.39,3.84,7.82,1.72,34.17,13.11,21.06,42.90,9.43
ZSM-5,n.a.,0,n.a.,0,n.a.,0,ZSM-5,14,0.000,0.000,0,0,0,700,15,2.3,9.6,3.2,0.50,3,9.25,5.22,2.40,2.82,5.24,0.71,56.43,25.95,30.49,56.65,7.68
ZSM-5,n.a.,0,n.a.,0,n.a.,0,ZSM-5,14,0.000,0.000,0,0,0,700,20,3.0,12.8,4.3,0.38,3,7.08,4.09,2.20,1.89,3.51,0.40,57.77,31.07,26.69,49.58,5.65
ZSM-5,n.a.,0,n.a.,0,n.a.,0,ZSM-5,14,0.000,0.000,0,0,0,700,10,1.5,6.8,1.7,0.75,4,8.50,4.58,2.16,2.42,4.32,0.68,53.88,25.41,28.47,50.82,8.00
ZSM-5,n.a.,0,n.a.,0,n.a.,0,ZSM-5,14,0.000,0.000,0,0,0,700,15,2.3,10.2,2.6,0.50,4,6.64,3.45,1.90,1.55,2.57,0.35,51.96,28.61,23.34,38.70,5.27
ZSM-5,n.a.,0,n.a.,0,n.a.,0,ZSM-5,14,0.000,0.000,0,0,0,700,20,3.0,13.6,3.4,0.38,4,4.66,2.60,1.56,1.04,1.80,0.25,55.79,33.48,22.32,38.63,5.36
ZSM-5,n.a.,0,n.a.,0,n.a.,0,ZSM-5,14,0.000,0.000,0,0,0,700,10,1.5,7.3,1.2,0.75,6,5.78,2.78,1.57,1.21,2.27,0.41,48.10,27.16,20.93,39.27,7.09
ZSM-5,n.a.,0,n.a.,0,n.a.,0,ZSM-5,14,0.000,0.000,0,0,0,700,15,2.3,10.9,1.8,0.50,6,2.24,2.09,1.30,0.79,1.44,0.27,93.30,58.04,35.27,64.29,12.05
ZSM-5,n.a.,0,n.a.,0,n.a.,0,ZSM-5,14,0.000,0.000,0,0,0,700,20,3.0,14.6,2.4,0.38,6,3.20,1.62,1.04,0.58,0.97,0.20,50.63,32.50,18.13,30.31,6.25
ZSM-5,n.a.,0,n.a.,0,n.a.,0,ZSM-5,14,0.000,0.000,0,0,0,700,10,4.0,4.0,2.0,0.75,2,18.76,6.88,2.59,4.29,11.39,2.21,36.67,13.81,22.87,60.71,11.78
ZSM-5,n.a.,0,n.a.,0,n.a.,0,ZSM-5,14,0.000,0.000,0,0,0,700,15,6.0,6.0,3.0,0.50,2,10.27,5.25,2.52,2.73,6.38,0.82,51.12,24.54,26.58,62.12,7.98
ZSM-5,n.a.,0,n.a.,0,n.a.,0,ZSM-5,14,0.000,0.000,0,0,0,700,20,8.0,8.0,4.0,0.38,2,7.41,4.15,2.28,1.87,4.03,0.50,56.01,30.77,25.24,54.39,6.75
ZSM-5,n.a.,0,n.a.,0,n.a.,0,ZSM-5,14,0.000,0.000,0,0,0,700,10,4.0,4.5,1.5,0.75,3,8.80,4.19,2.12,2.07,4.48,0.70,47.61,24.09,23.52,50.91,7.95
ZSM-5,n.a.,0,n.a.,0,n.a.,0,ZSM-5,14,0.000,0.000,0,0,0,700,15,6.0,6.8,2.3,0.50,3,3.62,2.97,1.78,1.19,2.45,0.38,82.04,49.17,32.87,67.68,10.50
ZSM-5,n.a.,0,n.a.,0,n.a.,0,ZSM-5,14,0.000,0.000,0,0,0,700,20,8.0,9.0,3.0,0.38,3,2.92,2.19,1.41,0.78,1.65,0.27,75.00,48.29,26.71,56.51,9.25
ZSM-5,n.a.,0,n.a.,0,n.a.,0,ZSM-5,14,0.000,0.000,0,0,0,700,10,4.0,4.8,1.2,0.75,4,5.43,2.92,1.70,1.22,2.83,0.52,53.78,31.31,22.47,52.12,9.58
ZSM-5,n.a.,0,n.a.,0,n.a.,0,ZSM-5,14,0.000,0.000,0,0,0,700,15,6.0,7.2,1.8,0.50,4,3.44,2.01,1.30,0.71,1.72,0.32,58.43,37.79,20.64,50.00,9.30
ZSM-5,n.a.,0,n.a.,0,n.a.,0,ZSM-5,14,0.000,0.000,0,0,0,700,20,8.0,9.6,2.4,0.38,4,3.36,1.57,1.08,0.49,1.12,0.25,46.73,32.14,14.58,33.33,7.44
ZSM-5,n.a.,0,n.a.,0,n.a.,0,ZSM-5,14,0.000,0.000,0,0,0,700,10,4.0,5.1,0.9,0.75,6,4.63,1.77,1.10,0.67,2.00,0.44,38.23,23.76,14.47,43.20,9.50
ZSM-5,n.a.,0,n.a.,0,n.a.,0,ZSM-5,14,0.000,0.000,0,0,0,700,15,6.0,7.7,1.3,0.50,6,2.81,1.46,0.98,0.48,1.13,0.29,51.96,34.88,17.08,40.21,10.32
ZSM-5,n.a.,0,n.a.,0,n.a.,0,ZSM-5,14,0.000,0.000,0,0,0,700,20,8.0,10.3,1.7,0.38,6,1.80,1.10,0.85,0.25,0.72,0.23,61.11,47.22,13.89,40.00,12.78
ZSM-5,n.a.,0,n.a.,0,n.a.,0,ZSM-5,14,0.000,0.000,0,0,0,700,10,7.0,2.0,1.0,0.75,2,7.77,2.60,1.65,0.95,3.48,0.73,33.46,21.24,12.23,44.79,9.40
ZSM-5,n.a.,0,n.a.,0,n.a.,0,ZSM-5,14,0.000,0.000,0,0,0,700,15,10.5,3.0,1.5,0.50,2,4.81,1.76,1.27,0.49,1.94,0.52,36.59,26.40,10.19,40.33,10.81
ZSM-5,n.a.,0,n.a.,0,n.a.,0,ZSM-5,14,0.000,0.000,0,0,0,700,20,14.0,4.0,2.0,0.38,2,2.29,1.25,1.03,0.22,0.85,0.37,54.59,44.98,9.61,37.12,16.16
ZSM-5,n.a.,0,n.a.,0,n.a.,0,ZSM-5,14,0.000,0.000,0,0,0,700,10,7.0,2.3,0.8,0.75,3,4.08,1.69,1.23,0.46,2.25,0.62,41.42,30.15,11.27,55.15,15.20
ZSM-5,n.a.,0,n.a.,0,n.a.,0,ZSM-5,14,0.000,0.000,0,0,0,700,15,10.5,3.4,1.1,0.50,3,3.03,1.17,0.87,0.30,1.26,0.43,38.61,28.71,9.90,41.58,14.19
ZSM-5,n.a.,0,n.a.,0,n.a.,0,ZSM-5,14,0.000,0.000,0,0,0,700,20,14.0,4.5,1.5,0.38,3,3.79,0.81,0.73,0.08,0.64,0.32,21.37,19.26,2.11,16.89,8.44
ZSM-5,n.a.,0,n.a.,0,n.a.,0,ZSM-5,14,0.000,0.000,0,0,0,700,10,7.0,2.4,0.6,0.75,4,4.28,1.33,0.96,0.37,2.07,0.61,31.07,22.43,8.64,48.36,14.25
ZSM-5,n.a.,0,n.a.,0,n.a.,0,ZSM-5,14,0.000,0.000,0,0,0,700,15,10.5,3.6,0.9,0.50,4,5.65,0.86,0.62,0.24,0.92,0.37,15.22,10.97,4.25,16.28,6.55
ZSM-5,n.a.,0,n.a.,0,n.a.,0,ZSM-5,14,0.000,0.000,0,0,0,700,20,14.0,4.8,1.2,0.38,4,2.68,0.71,0.54,0.17,0.37,0.29,26.49,20.15,6.34,13.81,10.82
ZSM-5,n.a.,0,n.a.,0,n.a.,0,ZSM-5,14,0.000,0.000,0,0,0,700,10,7.0,2.6,0.4,0.75,6,3.97,0.96,0.73,0.23,1.72,0.55,24.18,18.39,5.79,43.32,13.85
ZSM-5,n.a.,0,n.a.,0,n.a.,0,ZSM-5,14,0.000,0.000,0,0,0,700,15,10.5,3.9,0.6,0.50,6,4.44,0.68,0.51,0.17,0.69,0.38,15.32,11.49,3.83,15.54,8.56
ZSM-5,n.a.,0,n.a.,0,n.a.,0,ZSM-5,14,0.000,0.000,0,0,0,700,20,14.0,5.1,0.9,0.38,6,2.89,0.55,0.49,0.06,0.46,0.27,19.03,16.96,2.08,15.92,9.34
TiO2,n.a.,0,n.a.,0,n.a.,0,TiO2,12,0.000,0.000,0,0,0,900,10,1.5,5.7,2.8,0.75,2,32.44,4.39,0.64,3.75,26.36,6.87,13.53,1.97,11.56,81.26,21.18
TiO2,n.a.,0,n.a.,0,n.a.,0,TiO2,12,0.000,0.000,0,0,0,900,15,2.3,8.5,4.3,0.50,2,32.58,5.21,0.69,4.52,27.61,6.58,15.99,2.12,13.87,84.75,20.20
TiO2,n.a.,0,n.a.,0,n.a.,0,TiO2,12,0.000,0.000,0,0,0,900,20,3.0,11.3,5.7,0.38,2,33.94,5.69,0.69,5.00,27.23,6.19,16.76,2.03,14.73,80.23,18.24
TiO2,n.a.,0,n.a.,0,n.a.,0,TiO2,12,0.000,0.000,0,0,0,900,10,1.5,6.4,2.1,0.75,3,20.83,4.59,0.56,4.03,19.29,3.62,22.04,2.69,19.35,92.61,17.38
TiO2,n.a.,0,n.a.,0,n.a.,0,TiO2,12,0.000,0.000,0,0,0,900,15,2.3,9.6,3.2,0.50,3,21.59,5.38,0.55,4.83,19.44,3.36,24.92,2.55,22.37,90.04,15.56
TiO2,n.a.,0,n.a.,0,n.a.,0,TiO2,12,0.000,0.000,0,0,0,900,20,3.0,12.8,4.3,0.38,3,19.45,6.26,0.68,5.58,19.89,3.27,32.19,3.50,28.69,102.26,16.81
TiO2,n.a.,0,n.a.,0,n.a.,0,TiO2,12,0.000,0.000,0,0,0,900,10,1.5,6.8,1.7,0.75,4,14.96,4.54,0.49,4.05,15.32,2.33,30.35,3.28,27.07,102.41,15.57
TiO2,n.a.,0,n.a.,0,n.a.,0,TiO2,12,0.000,0.000,0,0,0,900,15,2.3,10.2,2.6,0.50,4,15.66,5.26,0.53,4.73,15.10,2.13,33.59,3.38,30.20,96.42,13.60
TiO2,n.a.,0,n.a.,0,n.a.,0,TiO2,12,0.000,0.000,0,0,0,900,20,3.0,13.6,3.4,0.38,4,15.66,5.85,0.56,5.29,15.03,2.02,37.36,3.58,33.78,95.98,12.90
TiO2,n.a.,0,n.a.,0,n.a.,0,TiO2,12,0.000,0.000,0,0,0,900,10,1.5,7.3,1.2,0.75,6,16.65,4.26,0.45,3.81,11.11,1.33,25.59,2.70,22.88,66.73,7.99
TiO2,n.a.,0,n.a.,0,n.a.,0,TiO2,12,0.000,0.000,0,0,0,900,15,2.3,10.9,1.8,0.50,6,16.94,5.25,0.53,4.72,10.70,1.16,30.99,3.13,27.86,63.16,6.85
TiO2,n.a.,0,n.a.,0,n.a.,0,TiO2,12,0.000,0.000,0,0,0,900,20,3.0,14.6,2.4,0.38,6,16.29,5.59,0.57,5.02,10.06,1.05,34.32,3.50,30.82,61.76,6.45
TiO2,n.a.,0,n.a.,0,n.a.,0,TiO2,12,0.000,0.000,0,0,0,900,10,4.0,4.0,2.0,0.75,2,35.26,4.03,0.58,3.45,27.80,6.54,11.43,1.64,9.78,78.84,18.55
TiO2,n.a.,0,n.a.,0,n.a.,0,TiO2,12,0.000,0.000,0,0,0,900,15,6.0,6.0,3.0,0.50,2,34.77,4.93,0.62,4.31,27.34,6.00,14.18,1.78,12.40,78.63,17.26
TiO2,n.a.,0,n.a.,0,n.a.,0,TiO2,12,0.000,0.000,0,0,0,900,20,8.0,8.0,4.0,0.38,2,35.07,5.52,0.68,4.84,27.93,5.78,15.74,1.94,13.80,79.64,16.48
TiO2,n.a.,0,n.a.,0,n.a.,0,TiO2,12,0.000,0.000,0,0,0,900,10,4.0,4.5,1.5,0.75,3,24.28,4.32,0.53,3.79,19.82,3.48,17.79,2.18,15.61,81.63,14.33
TiO2,n.a.,0,n.a.,0,n.a.,0,TiO2,12,0.000,0.000,0,0,0,900,15,6.0,6.8,2.3,0.50,3,23.60,5.21,0.55,4.66,19.38,3.11,22.08,2.33,19.75,82.12,13.18
TiO2,n.a.,0,n.a.,0,n.a.,0,TiO2,12,0.000,0.000,0,0,0,900,20,8.0,9.0,3.0,0.38,3,24.79,5.79,0.60,5.19,19.04,2.95,23.36,2.42,20.94,76.81,11.90
TiO2,n.a.,0,n.a.,0,n.a.,0,TiO2,12,0.000,0.000,0,0,0,900,10,4.0,4.8,1.2,0.75,4,17.51,4.29,0.45,3.84,15.60,2.24,24.50,2.57,21.93,89.09,12.79
TiO2,n.a.,0,n.a.,0,n.a.,0,TiO2,12,0.000,0.000,0,0,0,900,15,6.0,7.2,1.8,0.50,4,17.72,5.10,0.56,4.54,15.05,2.00,28.78,3.16,25.62,84.93,11.29
TiO2,n.a.,0,n.a.,0,n.a.,0,TiO2,12,0.000,0.000,0,0,0,900,20,8.0,9.6,2.4,0.38,4,18.44,5.66,0.59,5.07,14.58,1.86,30.69,3.20,27.49,79.07,10.09
TiO2,n.a.,0,n.a.,0,n.a.,0,TiO2,12,0.000,0.000,0,0,0,900,10,4.0,5.1,0.9,0.75,6,11.14,3.93,0.38,3.55,10.61,1.21,35.28,3.41,31.87,95.24,10.86
TiO2,n.a.,0,n.a.,0,n.a.,0,TiO2,12,0.000,0.000,0,0,0,900,15,6.0,7.7,1.3,0.50,6,10.78,4.75,0.45,4.30,10.33,1.07,44.06,4.17,39.89,95.83,9.93
TiO2,n.a.,0,n.a.,0,n.a.,0,TiO2,12,0.000,0.000,0,0,0,900,20,8.0,10.3,1.7,0.38,6,12.03,5.22,0.62,4.60,9.69,1.00,43.39,5.15,38.24,80.55,8.31
TiO2,n.a.,0,n.a.,0,n.a.,0,TiO2,12,0.000,0.000,0,0,0,900,10,7.0,2.0,1.0,0.75,2,40.87,3.85,0.58,3.27,27.49,5.62,9.42,1.42,8.00,67.26,13.75
TiO2,n.a.,0,n.a.,0,n.a.,0,TiO2,12,0.000,0.000,0,0,0,900,15,10.5,3.0,1.5,0.50,2,42.58,4.72,0.69,4.03,26.58,5.00,11.09,1.62,9.46,62.42,11.74
TiO2,n.a.,0,n.a.,0,n.a.,0,TiO2,12,0.000,0.000,0,0,0,900,20,14.0,4.0,2.0,0.38,2,41.72,5.53,0.69,4.84,26.80,4.90,13.26,1.65,11.60,64.24,11.74
TiO2,n.a.,0,n.a.,0,n.a.,0,TiO2,12,0.000,0.000,0,0,0,900,10,7.0,2.3,0.8,0.75,3,28.83,4.18,0.48,3.70,19.87,3.12,14.50,1.66,12.83,68.92,10.82
TiO2,n.a.,0,n.a.,0,n.a.,0,TiO2,12,0.000,0.000,0,0,0,900,15,10.5,3.4,1.1,0.50,3,28.25,5.00,0.64,4.36,18.94,2.74,17.70,2.27,15.43,67.04,9.70
TiO2,n.a.,0,n.a.,0,n.a.,0,TiO2,12,0.000,0.000,0,0,0,900,20,14.0,4.5,1.5,0.38,3,29.10,5.71,0.69,5.02,17.69,2.52,19.62,2.37,17.25,60.79,8.66
TiO2,n.a.,0,n.a.,0,n.a.,0,TiO2,12,0.000,0.000,0,0,0,900,10,7.0,2.4,0.6,0.75,4,24.34,3.99,0.39,3.60,15.05,2.00,16.39,1.60,14.79,61.83,8.22
TiO2,n.a.,0,n.a.,0,n.a.,0,TiO2,12,0.000,0.000,0,0,0,900,15,10.5,3.6,0.9,0.50,4,22.63,4.73,0.61,4.12,13.69,1.64,20.90,2.70,18.21,60.49,7.25
TiO2,n.a.,0,n.a.,0,n.a.,0,TiO2,12,0.000,0.000,0,0,0,900,20,14.0,4.8,1.2,0.38,4,20.85,4.83,0.76,4.07,11.64,1.36,23.17,3.65,19.52,55.83,6.52
TiO2,n.a.,0,n.a.,0,n.a.,0,TiO2,12,0.000,0.000,0,0,0,900,10,7.0,2.6,0.4,0.75,6,15.06,3.61,0.52,3.09,9.97,1.10,23.97,3.45,20.52,66.20,7.30
TiO2,n.a.,0,n.a.,0,n.a.,0,TiO2,12,0.000,0.000,0,0,0,900,15,10.5,3.9,0.6,0.50,6,14.48,3.34,0.69,2.65,7.29,0.70,23.07,4.77,18.30,50.35,4.83
TiO2,n.a.,0,n.a.,0,n.a.,0,TiO2,12,0.000,0.000,0,0,0,900,20,14.0,5.1,0.9,0.38,6,13.88,3.64,0.74,2.90,7.81,0.71,26.22,5.33,20.89,56.27,5.12
TiO2,n.a.,0,n.a.,0,n.a.,0,TiO2,12,0.000,0.000,0,0,0,850,10,1.5,5.7,2.8,0.75,2,32.75,5.95,0.77,5.18,23.96,6.27,18.17,2.35,15.82,73.16,19.15
TiO2,n.a.,0,n.a.,0,n.a.,0,TiO2,12,0.000,0.000,0,0,0,850,15,2.3,8.5,4.3,0.50,2,33.47,6.83,0.94,5.89,24.90,6.14,20.41,2.81,17.60,74.39,18.34
TiO2,n.a.,0,n.a.,0,n.a.,0,TiO2,12,0.000,0.000,0,0,0,850,20,3.0,11.3,5.7,0.38,2,33.69,7.30,1.00,6.30,24.93,5.94,21.67,2.97,18.70,74.00,17.63
TiO2,n.a.,0,n.a.,0,n.a.,0,TiO2,12,0.000,0.000,0,0,0,850,10,1.5,6.4,2.1,0.75,3,21.76,6.23,0.70,5.53,17.15,3.27,28.63,3.22,25.41,78.81,15.03
TiO2,n.a.,0,n.a.,0,n.a.,0,TiO2,12,0.000,0.000,0,0,0,850,15,2.3,9.6,3.2,0.50,3,21.13,7.21,0.94,6.27,17.30,3.12,34.12,4.45,29.67,81.87,14.77
TiO2,n.a.,0,n.a.,0,n.a.,0,TiO2,12,0.000,0.000,0,0,0,850,20,3.0,12.8,4.3,0.38,3,23.09,7.63,1.03,6.60,17.03,2.94,33.04,4.46,28.58,73.75,12.73
TiO2,n.a.,0,n.a.,0,n.a.,0,TiO2,12,0.000,0.000,0,0,0,850,10,1.5,6.8,1.7,0.75,4,17.44,5.99,0.70,5.29,13.24,2.06,34.35,4.01,30.33,75.92,11.81
TiO2,n.a.,0,n.a.,0,n.a.,0,TiO2,12,0.000,0.000,0,0,0,850,15,2.3,10.2,2.6,0.50,4,16.34,6.94,0.88,6.06,12.88,1.87,42.47,5.39,37.09,78.82,11.44
TiO2,n.a.,0,n.a.,0,n.a.,0,TiO2,12,0.000,0.000,0,0,0,850,20,3.0,13.6,3.4,0.38,4,16.79,7.36,1.02,6.34,12.82,1.76,43.84,6.08,37.76,76.35,10.48
TiO2,n.a.,0,n.a.,0,n.a.,0,TiO2,12,0.000,0.000,0,0,0,850,10,1.5,7.3,1.2,0.75,6,13.81,5.33,0.69,4.64,8.96,1.08,38.60,5.00,33.60,64.88,7.82
TiO2,n.a.,0,n.a.,0,n.a.,0,TiO2,12,0.000,0.000,0,0,0,850,15,2.3,10.9,1.8,0.50,6,10.47,5.93,0.95,4.98,8.70,0.92,56.64,9.07,47.56,83.09,8.79
TiO2,n.a.,0,n.a.,0,n.a.,0,TiO2,12,0.000,0.000,0,0,0,850,20,3.0,14.6,2.4,0.38,6,12.59,5.83,1.09,4.74,8.20,0.78,46.31,8.66,37.65,65.13,6.20
TiO2,n.a.,0,n.a.,0,n.a.,0,TiO2,12,0.000,0.000,0,0,0,850,10,4.0,4.0,2.0,0.75,2,34.80,5.81,0.79,5.02,25.26,6.10,16.70,2.27,14.43,72.59,17.53
TiO2,n.a.,0,n.a.,0,n.a.,0,TiO2,12,0.000,0.000,0,0,0,850,15,6.0,6.0,3.0,0.50,2,34.68,6.59,0.87,5.72,24.98,5.71,19.00,2.51,16.49,72.03,16.46
TiO2,n.a.,0,n.a.,0,n.a.,0,TiO2,12,0.000,0.000,0,0,0,850,20,8.0,8.0,4.0,0.38,2,34.78,7.25,0.98,6.27,24.73,5.42,20.85,2.82,18.03,71.10,15.58
TiO2,n.a.,0,n.a.,0,n.a.,0,TiO2,12,0.000,0.000,0,0,0,850,10,4.0,4.5,1.5,0.75,3,25.00,6.05,0.73,5.32,17.42,3.08,24.20,2.92,21.28,69.68,12.32
TiO2,n.a.,0,n.a.,0,n.a.,0,TiO2,12,0.000,0.000,0,0,0,850,15,6.0,6.8,2.3,0.50,3,23.05,6.86,0.93,5.93,16.49,2.61,29.76,4.03,25.73,71.54,11.32
TiO2,n.a.,0,n.a.,0,n.a.,0,TiO2,12,0.000,0.000,0,0,0,850,20,8.0,9.0,3.0,0.38,3,24.62,7.21,1.11,6.10,15.95,2.44,29.29,4.51,24.78,64.78,9.91
TiO2,n.a.,0,n.a.,0,n.a.,0,TiO2,12,0.000,0.000,0,0,0,850,10,4.0,4.8,1.2,0.75,4,17.26,5.89,0.75,5.14,13.32,1.91,34.13,4.35,29.78,77.17,11.07
TiO2,n.a.,0,n.a.,0,n.a.,0,TiO2,12,0.000,0.000,0,0,0,850,15,6.0,7.2,1.8,0.50,4,16.65,6.26,0.95,5.31,12.28,1.52,37.60,5.71,31.89,73.75,9.13
TiO2,n.a.,0,n.a.,0,n.a.,0,TiO2,12,0.000,0.000,0,0,0,850,20,8.0,9.6,2.4,0.38,4,19.37,6.23,1.05,5.18,11.97,1.39,32.16,5.42,26.74,61.80,7.18
TiO2,n.a.,0,n.a.,0,n.a.,0,TiO2,12,0.000,0.000,0,0,0,850,10,4.0,5.1,0.9,0.75,6,12.13,4.81,0.72,4.09,8.56,0.87,39.65,5.94,33.72,70.57,7.17
TiO2,n.a.,0,n.a.,0,n.a.,0,TiO2,12,0.000,0.000,0,0,0,850,15,6.0,7.7,1.3,0.50,6,9.07,4.79,0.95,3.84,8.21,0.72,52.81,10.47,42.34,90.52,7.94
TiO2,n.a.,0,n.a.,0,n.a.,0,TiO2,12,0.000,0.000,0,0,0,850,20,8.0,10.3,1.7,0.38,6,9.53,4.63,1.02,3.61,8.09,0.70,48.58,10.70,37.88,84.89,7.35
TiO2,n.a.,0,n.a.,0,n.a.,0,TiO2,12,0.000,0.000,0,0,0,850,10,7.0,2.0,1.0,0.75,2,38.20,5.73,0.83,4.90,24.00,4.67,15.00,2.17,12.83,62.83,12.23
TiO2,n.a.,0,n.a.,0,n.a.,0,TiO2,12,0.000,0.000,0,0,0,850,15,10.5,3.0,1.5,0.50,2,38.39,6.04,1.06,4.98,22.77,4.13,15.73,2.76,12.97,59.31,10.76
TiO2,n.a.,0,n.a.,0,n.a.,0,TiO2,12,0.000,0.000,0,0,0,850,20,14.0,4.0,2.0,0.38,2,36.27,5.77,1.31,4.46,22.25,3.88,15.91,3.61,12.30,61.35,10.70
TiO2,n.a.,0,n.a.,0,n.a.,0,TiO2,12,0.000,0.000,0,0,0,850,10,7.0,2.3,0.8,0.75,3,25.98,5.15,0.83,4.32,16.32,2.23,19.82,3.19,16.63,62.82,8.58
TiO2,n.a.,0,n.a.,0,n.a.,0,TiO2,12,0.000,0.000,0,0,0,850,15,10.5,3.4,1.1,0.50,3,24.46,4.74,1.12,3.62,14.90,1.94,19.38,4.58,14.80,60.92,7.93
TiO2,n.a.,0,n.a.,0,n.a.,0,TiO2,12,0.000,0.000,0,0,0,850,20,14.0,4.5,1.5,0.38,3,22.58,3.85,1.39,2.46,13.47,2.66,17.05,6.16,10.89,59.65,11.78
TiO2,n.a.,0,n.a.,0,n.a.,0,TiO2,12,0.000,0.000,0,0,0,850,10,7.0,2.4,0.6,0.75,4,20.39,4.45,0.86,3.59,12.92,1.48,21.82,4.22,17.61,63.36,7.26
TiO2,n.a.,0,n.a.,0,n.a.,0,TiO2,12,0.000,0.000,0,0,0,850,15,10.5,3.6,0.9,0.50,4,18.23,3.66,1.05,2.61,10.95,1.19,20.08,5.76,14.32,60.07,6.53
TiO2,n.a.,0,n.a.,0,n.a.,0,TiO2,12,0.000,0.000,0,0,0,850,20,14.0,4.8,1.2,0.38,4,17.98,2.71,1.10,1.61,9.72,2.14,15.07,6.12,8.95,54.06,11.90
TiO2,n.a.,0,n.a.,0,n.a.,0,TiO2,12,0.000,0.000,0,0,0,850,10,7.0,2.6,0.4,0.75,6,12.97,3.15,0.83,2.32,8.57,0.73,24.29,6.40,17.89,66.08,5.63
TiO2,n.a.,0,n.a.,0,n.a.,0,TiO2,12,0.000,0.000,0,0,0,850,15,10.5,3.9,0.6,0.50,6,12.22,2.58,1.01,1.57,7.36,0.65,21.11,8.27,12.85,60.23,5.32
TiO2,n.a.,0,n.a.,0,n.a.,0,TiO2,12,0.000,0.000,0,0,0,850,20,14.0,5.1,0.9,0.38,6,11.89,1.94,0.96,0.98,6.77,1.14,16.32,8.07,8.24,56.94,9.59
TiO2,n.a.,0,n.a.,0,n.a.,0,TiO2,12,0.000,0.000,0,0,0,800,10,1.5,5.7,2.8,0.75,2,32.95,6.97,1.22,5.75,21.92,5.91,21.15,3.70,17.45,66.53,17.94
TiO2,n.a.,0,n.a.,0,n.a.,0,TiO2,12,0.000,0.000,0,0,0,800,15,2.3,8.5,4.3,0.50,2,34.64,7.37,1.39,5.98,22.65,5.61,21.28,4.01,17.26,65.39,16.20
TiO2,n.a.,0,n.a.,0,n.a.,0,TiO2,12,0.000,0.000,0,0,0,800,20,3.0,11.3,5.7,0.38,2,34.46,7.39,1.54,5.85,22.03,5.50,21.45,4.47,16.98,63.93,15.96
TiO2,n.a.,0,n.a.,0,n.a.,0,TiO2,12,0.000,0.000,0,0,0,800,10,1.5,6.4,2.1,0.75,3,24.34,6.61,1.23,5.38,15.03,2.80,27.16,5.05,22.10,61.75,11.50
TiO2,n.a.,0,n.a.,0,n.a.,0,TiO2,12,0.000,0.000,0,0,0,800,15,2.3,9.6,3.2,0.50,3,23.05,6.38,1.41,4.97,15.29,2.72,27.68,6.12,21.56,66.33,11.80
TiO2,n.a.,0,n.a.,0,n.a.,0,TiO2,12,0.000,0.000,0,0,0,800,20,3.0,12.8,4.3,0.38,3,21.00,5.37,1.71,3.66,14.77,3.04,25.57,8.14,17.43,70.33,14.48
TiO2,n.a.,0,n.a.,0,n.a.,0,TiO2,12,0.000,0.000,0,0,0,800,10,1.5,6.8,1.7,0.75,4,18.45,5.68,1.20,4.48,11.73,1.64,30.79,6.50,24.28,63.58,8.89
TiO2,n.a.,0,n.a.,0,n.a.,0,TiO2,12,0.000,0.000,0,0,0,800,15,2.3,10.2,2.6,0.50,4,16.26,4.11,1.49,2.62,11.65,1.87,25.28,9.16,16.11,71.65,11.50
TiO2,n.a.,0,n.a.,0,n.a.,0,TiO2,12,0.000,0.000,0,0,0,800,20,3.0,13.6,3.4,0.38,4,11.35,3.35,1.80,1.55,9.76,2.95,29.52,15.86,13.66,85.99,25.99
TiO2,n.a.,0,n.a.,0,n.a.,0,TiO2,12,0.000,0.000,0,0,0,800,10,1.5,7.3,1.2,0.75,6,11.84,3.37,1.14,2.23,8.42,0.89,28.46,9.63,18.83,71.11,7.52
TiO2,n.a.,0,n.a.,0,n.a.,0,TiO2,12,0.000,0.000,0,0,0,800,15,2.3,10.9,1.8,0.50,6,11.84,2.15,1.46,0.69,7.10,1.65,18.16,12.33,5.83,59.97,13.94
TiO2,n.a.,0,n.a.,0,n.a.,0,TiO2,12,0.000,0.000,0,0,0,800,20,3.0,14.6,2.4,0.38,6,7.57,2.80,1.57,1.23,4.68,2.33,36.99,20.74,16.25,61.82,30.78
TiO2,n.a.,0,n.a.,0,n.a.,0,TiO2,12,0.000,0.000,0,0,0,800,10,4.0,4.0,2.0,0.75,2,33.46,5.85,1.20,4.65,23.11,5.34,17.48,3.59,13.90,69.07,15.96
TiO2,n.a.,0,n.a.,0,n.a.,0,TiO2,12,0.000,0.000,0,0,0,800,15,6.0,6.0,3.0,0.50,2,32.23,4.05,1.52,2.53,22.49,5.18,12.57,4.72,7.85,69.78,16.07
TiO2,n.a.,0,n.a.,0,n.a.,0,TiO2,12,0.000,0.000,0,0,0,800,20,8.0,8.0,4.0,0.38,2,30.49,4.26,1.82,2.44,19.90,5.93,13.97,5.97,8.00,65.27,19.45
TiO2,n.a.,0,n.a.,0,n.a.,0,TiO2,12,0.000,0.000,0,0,0,800,10,4.0,4.5,1.5,0.75,3,22.07,3.83,1.31,2.52,16.18,2.64,17.35,5.94,11.42,73.31,11.96
TiO2,n.a.,0,n.a.,0,n.a.,0,TiO2,12,0.000,0.000,0,0,0,800,15,6.0,6.8,2.3,0.50,3,19.30,2.96,1.68,1.28,12.50,4.18,15.34,8.70,6.63,64.77,21.66
TiO2,n.a.,0,n.a.,0,n.a.,0,TiO2,12,0.000,0.000,0,0,0,800,20,8.0,9.0,3.0,0.38,3,16.72,4.70,1.97,2.73,9.23,3.76,28.11,11.78,16.33,55.20,22.49
TiO2,n.a.,0,n.a.,0,n.a.,0,TiO2,12,0.000,0.000,0,0,0,800,10,4.0,4.8,1.2,0.75,4,15.18,2.33,1.30,1.03,12.35,1.75,15.35,8.56,6.79,81.36,11.53
TiO2,n.a.,0,n.a.,0,n.a.,0,TiO2,12,0.000,0.000,0,0,0,800,15,6.0,7.2,1.8,0.50,4,12.68,2.97,1.58,1.39,7.99,3.13,23.42,12.46,10.96,63.01,24.68
TiO2,n.a.,0,n.a.,0,n.a.,0,TiO2,12,0.000,0.000,0,0,0,800,20,8.0,9.6,2.4,0.38,4,9.87,4.70,1.84,2.86,5.89,1.50,47.62,18.64,28.98,59.68,15.20
TiO2,n.a.,0,n.a.,0,n.a.,0,TiO2,12,0.000,0.000,0,0,0,800,10,4.0,5.1,0.9,0.75,6,9.47,1.53,1.17,0.36,7.55,1.11,16.16,12.35,3.80,79.73,11.72
TiO2,n.a.,0,n.a.,0,n.a.,0,TiO2,12,0.000,0.000,0,0,0,800,15,6.0,7.7,1.3,0.50,6,6.33,2.77,1.48,1.29,4.47,1.74,43.76,23.38,20.38,70.62,27.49
TiO2,n.a.,0,n.a.,0,n.a.,0,TiO2,12,0.000,0.000,0,0,0,800,20,8.0,10.3,1.7,0.38,6,4.51,3.31,1.54,1.77,3.64,0.63,73.39,34.15,39.25,80.71,13.97
TiO2,n.a.,0,n.a.,0,n.a.,0,TiO2,12,0.000,0.000,0,0,0,800,10,7.0,2.0,1.0,0.75,2,24.01,4.98,1.81,3.17,12.57,5.08,20.74,7.54,13.20,52.35,21.16
TiO2,n.a.,0,n.a.,0,n.a.,0,TiO2,12,0.000,0.000,0,0,0,800,15,10.5,3.0,1.5,0.50,2,19.29,5.15,1.94,3.21,10.61,2.28,26.70,10.06,16.64,55.00,11.82
