Repository: ur-whitelab/BO-LIFT

# 🤖 BO-LIFT: Bayesian Optimization using in-context learning
BO-LIFT does regression with uncertainties using frozen Large Language Models by using token probabilities.
It uses LangChain to select examples to create in-context learning prompts from training data.
By selecting examples, it can consider more training data than it fits in the model's context window.
Being able to predict uncertainty, allow the employment of interesting techniques such as Bayesian Optimization.

## Usage 💻

You need to set up your OpenAI API key in order to use BO-LIFT.
You can do that using the `os` Python library:

```py
import os
os.environ["OPENAI_API_KEY"] = "<your-key-here>"
```

File: paper/dataset/oxidative_methane_coupling.csv (part 40 of 46)
Name,M1,M1_atom_number,M2,M2_atom_number,M3,M3_atom_number,Support ,Support_ID,M2_mol,M3_mol,M1_mol%,M2_mol%,M3_mol%,Temp,Total_flow,Ar_flow,CH4_flow,O2_flow,CT,CH4/O2,CH4_conv,C2y,C2H6y,C2H4y,COy,CO2y,C2s,C2H6s,C2H4s,COs,CO2s
TiO2,n.a.,0,n.a.,0,n.a.,0,TiO2,12,0.000,0.000,0,0,0,800,20,14.0,4.0,2.0,0.38,2,14.99,4.61,1.79,2.82,8.14,1.07,30.75,11.94,18.81,54.30,7.14
TiO2,n.a.,0,n.a.,0,n.a.,0,TiO2,12,0.000,0.000,0,0,0,800,10,7.0,2.3,0.8,0.75,3,14.68,3.86,1.54,2.32,8.65,1.98,26.29,10.49,15.80,58.92,13.49
TiO2,n.a.,0,n.a.,0,n.a.,0,TiO2,12,0.000,0.000,0,0,0,800,15,10.5,3.4,1.1,0.50,3,11.87,3.52,1.52,2.00,6.52,0.92,29.65,12.81,16.85,54.93,7.75
TiO2,n.a.,0,n.a.,0,n.a.,0,TiO2,12,0.000,0.000,0,0,0,800,20,14.0,4.5,1.5,0.38,3,8.30,3.10,1.42,1.68,5.05,0.53,37.35,17.11,20.24,60.84,6.39
TiO2,n.a.,0,n.a.,0,n.a.,0,TiO2,12,0.000,0.000,0,0,0,800,10,7.0,2.4,0.6,0.75,4,13.11,3.00,1.32,1.68,6.51,1.31,22.88,10.07,12.81,49.66,9.99
TiO2,n.a.,0,n.a.,0,n.a.,0,TiO2,12,0.000,0.000,0,0,0,800,15,10.5,3.6,0.9,0.50,4,8.90,2.38,1.17,1.21,4.25,0.52,26.74,13.15,13.60,47.75,5.84
TiO2,n.a.,0,n.a.,0,n.a.,0,TiO2,12,0.000,0.000,0,0,0,800,20,14.0,4.8,1.2,0.38,4,7.93,2.31,1.26,1.05,3.16,0.37,29.13,15.89,13.24,39.85,4.67
TiO2,n.a.,0,n.a.,0,n.a.,0,TiO2,12,0.000,0.000,0,0,0,800,10,7.0,2.6,0.4,0.75,6,7.84,1.89,0.86,1.03,4.53,1.11,24.11,10.97,13.14,57.78,14.16
TiO2,n.a.,0,n.a.,0,n.a.,0,TiO2,12,0.000,0.000,0,0,0,800,15,10.5,3.9,0.6,0.50,6,5.87,1.61,0.91,0.70,2.97,0.39,27.43,15.50,11.93,50.60,6.64
TiO2,n.a.,0,n.a.,0,n.a.,0,TiO2,12,0.000,0.000,0,0,0,800,20,14.0,5.1,0.9,0.38,6,5.43,1.53,0.91,0.62,2.48,0.25,28.18,16.76,11.42,45.67,4.60
TiO2,n.a.,0,n.a.,0,n.a.,0,TiO2,12,0.000,0.000,0,0,0,775,10,1.5,5.7,2.8,0.75,2,32.15,6.30,1.45,4.85,21.25,5.61,19.60,4.51,15.09,66.10,17.45
TiO2,n.a.,0,n.a.,0,n.a.,0,TiO2,12,0.000,0.000,0,0,0,775,15,2.3,8.5,4.3,0.50,2,31.57,5.23,1.81,3.42,21.00,5.88,16.57,5.73,10.83,66.52,18.63
TiO2,n.a.,0,n.a.,0,n.a.,0,TiO2,12,0.000,0.000,0,0,0,775,20,3.0,11.3,5.7,0.38,2,28.20,5.61,2.13,3.48,19.47,6.15,19.89,7.55,12.34,69.04,21.81
TiO2,n.a.,0,n.a.,0,n.a.,0,TiO2,12,0.000,0.000,0,0,0,775,10,1.5,6.4,2.1,0.75,3,22.29,4.29,1.64,2.65,14.50,3.16,19.25,7.36,11.89,65.05,14.18
TiO2,n.a.,0,n.a.,0,n.a.,0,TiO2,12,0.000,0.000,0,0,0,775,15,2.3,9.6,3.2,0.50,3,16.10,4.25,2.07,2.18,11.64,4.27,26.40,12.86,13.54,72.30,26.52
TiO2,n.a.,0,n.a.,0,n.a.,0,TiO2,12,0.000,0.000,0,0,0,775,20,3.0,12.8,4.3,0.38,3,15.70,6.24,2.28,3.96,8.73,2.69,39.75,14.52,25.22,55.61,17.13
TiO2,n.a.,0,n.a.,0,n.a.,0,TiO2,12,0.000,0.000,0,0,0,775,10,1.5,6.8,1.7,0.75,4,15.63,3.12,1.61,1.51,10.38,2.19,19.96,10.30,9.66,66.41,14.01
TiO2,n.a.,0,n.a.,0,n.a.,0,TiO2,12,0.000,0.000,0,0,0,775,15,2.3,10.2,2.6,0.50,4,11.57,4.93,1.94,2.99,6.43,1.88,42.61,16.77,25.84,55.57,16.25
TiO2,n.a.,0,n.a.,0,n.a.,0,TiO2,12,0.000,0.000,0,0,0,775,20,3.0,13.6,3.4,0.38,4,8.07,5.24,2.05,3.19,5.21,0.71,64.93,25.40,39.53,64.56,8.80
TiO2,n.a.,0,n.a.,0,n.a.,0,TiO2,12,0.000,0.000,0,0,0,775,10,1.5,7.3,1.2,0.75,6,10.06,2.58,1.46,1.12,5.60,1.68,25.65,14.51,11.13,55.67,16.70
TiO2,n.a.,0,n.a.,0,n.a.,0,TiO2,12,0.000,0.000,0,0,0,775,15,2.3,10.9,1.8,0.50,6,5.28,3.73,1.59,2.14,3.55,0.54,70.64,30.11,40.53,67.23,10.23
TiO2,n.a.,0,n.a.,0,n.a.,0,TiO2,12,0.000,0.000,0,0,0,775,20,3.0,14.6,2.4,0.38,6,4.37,3.32,1.58,1.74,2.73,0.26,75.97,36.16,39.82,62.47,5.95
TiO2,n.a.,0,n.a.,0,n.a.,0,TiO2,12,0.000,0.000,0,0,0,775,10,4.0,4.0,2.0,0.75,2,29.15,4.03,1.67,2.36,20.09,5.64,13.83,5.73,8.10,68.92,19.35
TiO2,n.a.,0,n.a.,0,n.a.,0,TiO2,12,0.000,0.000,0,0,0,775,15,6.0,6.0,3.0,0.50,2,23.78,6.73,2.15,4.58,13.93,4.07,28.30,9.04,19.26,58.58,17.12
TiO2,n.a.,0,n.a.,0,n.a.,0,TiO2,12,0.000,0.000,0,0,0,775,20,8.0,8.0,4.0,0.38,2,18.34,7.21,2.39,4.82,11.61,2.00,39.31,13.03,26.28,63.30,10.91
TiO2,n.a.,0,n.a.,0,n.a.,0,TiO2,12,0.000,0.000,0,0,0,775,10,4.0,4.5,1.5,0.75,3,17.33,4.51,1.82,2.69,10.28,3.13,26.02,10.50,15.52,59.32,18.06
TiO2,n.a.,0,n.a.,0,n.a.,0,TiO2,12,0.000,0.000,0,0,0,775,15,6.0,6.8,2.3,0.50,3,11.51,5.31,2.03,3.28,7.01,1.02,46.13,17.64,28.50,60.90,8.86
TiO2,n.a.,0,n.a.,0,n.a.,0,TiO2,12,0.000,0.000,0,0,0,775,20,8.0,9.0,3.0,0.38,3,9.61,4.82,2.04,2.78,5.49,0.59,50.16,21.23,28.93,57.13,6.14
TiO2,n.a.,0,n.a.,0,n.a.,0,TiO2,12,0.000,0.000,0,0,0,775,10,4.0,4.8,1.2,0.75,4,12.06,4.20,1.58,2.62,6.54,1.52,34.83,13.10,21.72,54.23,12.60
TiO2,n.a.,0,n.a.,0,n.a.,0,TiO2,12,0.000,0.000,0,0,0,775,15,6.0,7.2,1.8,0.50,4,7.39,3.98,1.72,2.26,4.71,0.55,53.86,23.27,30.58,63.73,7.44
TiO2,n.a.,0,n.a.,0,n.a.,0,TiO2,12,0.000,0.000,0,0,0,775,20,8.0,9.6,2.4,0.38,4,7.58,3.68,1.74,1.94,3.64,0.33,48.55,22.96,25.59,48.02,4.35
TiO2,n.a.,0,n.a.,0,n.a.,0,TiO2,12,0.000,0.000,0,0,0,775,10,4.0,5.1,0.9,0.75,6,5.04,3.06,1.35,1.71,3.91,0.65,60.71,26.79,33.93,77.58,12.90
TiO2,n.a.,0,n.a.,0,n.a.,0,TiO2,12,0.000,0.000,0,0,0,775,15,6.0,7.7,1.3,0.50,6,2.88,2.74,1.35,1.39,2.87,0.30,95.14,46.88,48.26,99.65,10.42
TiO2,n.a.,0,n.a.,0,n.a.,0,TiO2,12,0.000,0.000,0,0,0,775,20,8.0,10.3,1.7,0.38,6,2.73,2.37,1.24,1.13,2.18,0.19,86.81,45.42,41.39,79.85,6.96
TiO2,n.a.,0,n.a.,0,n.a.,0,TiO2,12,0.000,0.000,0,0,0,775,10,7.0,2.0,1.0,0.75,2,14.18,4.21,1.90,2.31,8.13,1.13,29.69,13.40,16.29,57.33,7.97
TiO2,n.a.,0,n.a.,0,n.a.,0,TiO2,12,0.000,0.000,0,0,0,775,15,10.5,3.0,1.5,0.50,2,11.75,2.98,1.57,1.41,5.08,0.60,25.36,13.36,12.00,43.23,5.11
TiO2,n.a.,0,n.a.,0,n.a.,0,TiO2,12,0.000,0.000,0,0,0,775,20,14.0,4.0,2.0,0.38,2,8.24,2.73,1.46,1.27,3.75,0.44,33.13,17.72,15.41,45.51,5.34
TiO2,n.a.,0,n.a.,0,n.a.,0,TiO2,12,0.000,0.000,0,0,0,775,10,7.0,2.3,0.8,0.75,3,8.33,2.76,1.37,1.39,5.31,0.60,33.13,16.45,16.69,63.75,7.20
TiO2,n.a.,0,n.a.,0,n.a.,0,TiO2,12,0.000,0.000,0,0,0,775,15,10.5,3.4,1.1,0.50,3,6.46,2.20,1.27,0.93,3.25,0.36,34.06,19.66,14.40,50.31,5.57
TiO2,n.a.,0,n.a.,0,n.a.,0,TiO2,12,0.000,0.000,0,0,0,775,20,14.0,4.5,1.5,0.38,3,5.87,1.95,1.29,0.66,2.22,0.28,33.22,21.98,11.24,37.82,4.77
TiO2,n.a.,0,n.a.,0,n.a.,0,TiO2,12,0.000,0.000,0,0,0,775,10,7.0,2.4,0.6,0.75,4,7.05,2.13,1.18,0.95,3.97,0.47,30.21,16.74,13.48,56.31,6.67
TiO2,n.a.,0,n.a.,0,n.a.,0,TiO2,12,0.000,0.000,0,0,0,775,15,10.5,3.6,0.9,0.50,4,4.86,1.71,1.01,0.70,2.49,0.29,35.19,20.78,14.40,51.23,5.97
TiO2,n.a.,0,n.a.,0,n.a.,0,TiO2,12,0.000,0.000,0,0,0,775,20,14.0,4.8,1.2,0.38,4,3.56,1.49,1.02,0.47,1.64,0.23,41.85,28.65,13.20,46.07,6.46
TiO2,n.a.,0,n.a.,0,n.a.,0,TiO2,12,0.000,0.000,0,0,0,775,10,7.0,2.6,0.4,0.75,6,5.24,1.48,0.82,0.66,2.96,0.30,28.24,15.65,12.60,56.49,5.73
TiO2,n.a.,0,n.a.,0,n.a.,0,TiO2,12,0.000,0.000,0,0,0,775,15,10.5,3.9,0.6,0.50,6,3.13,1.16,0.82,0.34,1.63,0.21,37.06,26.20,10.86,52.08,6.71
TiO2,n.a.,0,n.a.,0,n.a.,0,TiO2,12,0.000,0.000,0,0,0,775,20,14.0,5.1,0.9,0.38,6,2.62,1.05,0.75,0.30,1.15,0.15,40.08,28.63,11.45,43.89,5.73
TiO2,n.a.,0,n.a.,0,n.a.,0,TiO2,12,0.000,0.000,0,0,0,750,10,1.5,5.7,2.8,0.75,2,30.80,5.17,1.89,3.28,18.95,5.79,16.79,6.14,10.65,61.53,18.80
TiO2,n.a.,0,n.a.,0,n.a.,0,TiO2,12,0.000,0.000,0,0,0,750,15,2.3,8.5,4.3,0.50,2,26.72,6.66,2.27,4.39,15.11,5.21,24.93,8.50,16.43,56.55,19.50
TiO2,n.a.,0,n.a.,0,n.a.,0,TiO2,12,0.000,0.000,0,0,0,750,20,3.0,11.3,5.7,0.38,2,21.71,7.57,2.51,5.06,12.56,2.68,34.87,11.56,23.31,57.85,12.34
TiO2,n.a.,0,n.a.,0,n.a.,0,TiO2,12,0.000,0.000,0,0,0,750,10,1.5,6.4,2.1,0.75,3,16.75,5.20,1.97,3.23,9.28,3.08,31.04,11.76,19.28,55.40,18.39
TiO2,n.a.,0,n.a.,0,n.a.,0,TiO2,12,0.000,0.000,0,0,0,750,15,2.3,9.6,3.2,0.50,3,11.69,5.78,2.22,3.56,6.75,0.99,49.44,18.99,30.45,57.74,8.47
TiO2,n.a.,0,n.a.,0,n.a.,0,TiO2,12,0.000,0.000,0,0,0,750,20,3.0,12.8,4.3,0.38,3,10.24,4.97,2.19,2.78,4.98,0.52,48.54,21.39,27.15,48.63,5.08
TiO2,n.a.,0,n.a.,0,n.a.,0,TiO2,12,0.000,0.000,0,0,0,750,10,1.5,6.8,1.7,0.75,4,8.58,4.98,1.93,3.05,5.56,1.03,58.04,22.49,35.55,64.80,12.00
TiO2,n.a.,0,n.a.,0,n.a.,0,TiO2,12,0.000,0.000,0,0,0,750,15,2.3,10.2,2.6,0.50,4,5.20,4.18,1.88,2.30,3.85,0.42,80.38,36.15,44.23,74.04,8.08
TiO2,n.a.,0,n.a.,0,n.a.,0,TiO2,12,0.000,0.000,0,0,0,750,20,3.0,13.6,3.4,0.38,4,6.34,3.58,1.79,1.79,2.86,0.25,56.47,28.23,28.23,45.11,3.94
TiO2,n.a.,0,n.a.,0,n.a.,0,TiO2,12,0.000,0.000,0,0,0,750,10,1.5,7.3,1.2,0.75,6,5.32,3.28,1.49,1.79,3.16,0.33,61.65,28.01,33.65,59.40,6.20
TiO2,n.a.,0,n.a.,0,n.a.,0,TiO2,12,0.000,0.000,0,0,0,750,15,2.3,10.9,1.8,0.50,6,4.95,2.62,1.41,1.21,2.01,0.17,52.93,28.48,24.44,40.61,3.43
TiO2,n.a.,0,n.a.,0,n.a.,0,TiO2,12,0.000,0.000,0,0,0,750,20,3.0,14.6,2.4,0.38,6,4.62,2.16,1.23,0.93,1.49,0.13,46.75,26.62,20.13,32.25,2.81
TiO2,n.a.,0,n.a.,0,n.a.,0,TiO2,12,0.000,0.000,0,0,0,750,10,4.0,4.0,2.0,0.75,2,19.48,6.67,2.26,4.41,12.51,2.83,34.24,11.60,22.64,64.22,14.53
TiO2,n.a.,0,n.a.,0,n.a.,0,TiO2,12,0.000,0.000,0,0,0,750,15,6.0,6.0,3.0,0.50,2,13.76,6.06,2.37,3.69,8.99,1.26,44.04,17.22,26.82,65.33,9.16
TiO2,n.a.,0,n.a.,0,n.a.,0,TiO2,12,0.000,0.000,0,0,0,750,20,8.0,8.0,4.0,0.38,2,11.60,5.59,2.41,3.18,7.12,0.83,48.19,20.78,27.41,61.38,7.16
TiO2,n.a.,0,n.a.,0,n.a.,0,TiO2,12,0.000,0.000,0,0,0,750,10,4.0,4.5,1.5,0.75,3,14.19,5.36,1.93,3.43,8.15,1.49,37.77,13.60,24.17,57.43,10.50
TiO2,n.a.,0,n.a.,0,n.a.,0,TiO2,12,0.000,0.000,0,0,0,750,15,6.0,6.8,2.3,0.50,3,8.94,5.01,1.98,3.03,6.25,0.77,56.04,22.15,33.89,69.91,8.61
TiO2,n.a.,0,n.a.,0,n.a.,0,TiO2,12,0.000,0.000,0,0,0,750,20,8.0,9.0,3.0,0.38,3,8.61,4.92,2.04,2.88,5.60,0.57,57.14,23.69,33.45,65.04,6.62
TiO2,n.a.,0,n.a.,0,n.a.,0,TiO2,12,0.000,0.000,0,0,0,750,10,4.0,4.8,1.2,0.75,4,12.94,3.08,1.57,1.51,9.12,2.12,23.80,12.13,11.67,70.48,16.38
TiO2,n.a.,0,n.a.,0,n.a.,0,TiO2,12,0.000,0.000,0,0,0,750,15,6.0,7.2,1.8,0.50,4,8.87,4.55,1.83,2.72,6.16,1.23,51.30,20.63,30.67,69.45,13.87
TiO2,n.a.,0,n.a.,0,n.a.,0,TiO2,12,0.000,0.000,0,0,0,750,20,8.0,9.6,2.4,0.38,4,8.67,4.80,1.83,2.97,5.65,0.73,55.36,21.11,34.26,65.17,8.42
TiO2,n.a.,0,n.a.,0,n.a.,0,TiO2,12,0.000,0.000,0,0,0,750,10,4.0,5.1,0.9,0.75,6,9.13,2.35,1.20,1.15,7.91,0.74,25.74,13.14,12.60,86.64,8.11
TiO2,n.a.,0,n.a.,0,n.a.,0,TiO2,12,0.000,0.000,0,0,0,750,15,6.0,7.7,1.3,0.50,6,6.88,2.46,1.42,1.04,6.59,0.90,35.76,20.64,15.12,95.78,13.08
TiO2,n.a.,0,n.a.,0,n.a.,0,TiO2,12,0.000,0.000,0,0,0,750,20,8.0,10.3,1.7,0.38,6,6.71,3.00,1.47,1.53,5.74,0.82,44.71,21.91,22.80,85.54,12.22
TiO2,n.a.,0,n.a.,0,n.a.,0,TiO2,12,0.000,0.000,0,0,0,750,10,7.0,2.0,1.0,0.75,2,34.65,4.31,1.27,3.04,22.77,4.07,12.44,3.67,8.77,65.71,11.75
TiO2,n.a.,0,n.a.,0,n.a.,0,TiO2,12,0.000,0.000,0,0,0,750,15,10.5,3.0,1.5,0.50,2,34.39,3.96,1.44,2.52,21.10,3.67,11.51,4.19,7.33,61.36,10.67
TiO2,n.a.,0,n.a.,0,n.a.,0,TiO2,12,0.000,0.000,0,0,0,750,20,14.0,4.0,2.0,0.38,2,32.92,4.64,1.72,2.92,20.06,3.44,14.09,5.22,8.87,60.94,10.45
TiO2,n.a.,0,n.a.,0,n.a.,0,TiO2,12,0.000,0.000,0,0,0,750,10,7.0,2.3,0.8,0.75,3,24.71,5.10,1.04,4.06,15.80,2.16,20.64,4.21,16.43,63.94,8.74
TiO2,n.a.,0,n.a.,0,n.a.,0,TiO2,12,0.000,0.000,0,0,0,750,15,10.5,3.4,1.1,0.50,3,22.49,4.14,1.25,2.89,15.51,1.86,18.41,5.56,12.85,68.96,8.27
TiO2,n.a.,0,n.a.,0,n.a.,0,TiO2,12,0.000,0.000,0,0,0,750,20,14.0,4.5,1.5,0.38,3,18.65,3.54,1.69,1.85,10.22,3.44,18.98,9.06,9.92,54.80,18.45
TiO2,n.a.,0,n.a.,0,n.a.,0,TiO2,12,0.000,0.000,0,0,0,750,10,7.0,2.4,0.6,0.75,4,13.91,1.43,1.16,0.27,11.93,2.11,10.28,8.34,1.94,85.77,15.17
TiO2,n.a.,0,n.a.,0,n.a.,0,TiO2,12,0.000,0.000,0,0,0,750,15,10.5,3.6,0.9,0.50,4,10.03,3.03,1.36,1.67,5.25,0.82,30.21,13.56,16.65,52.34,8.18
TiO2,n.a.,0,n.a.,0,n.a.,0,TiO2,12,0.000,0.000,0,0,0,750,20,14.0,4.8,1.2,0.38,4,7.84,2.27,1.26,1.01,2.79,0.31,28.95,16.07,12.88,35.59,3.95
TiO2,n.a.,0,n.a.,0,n.a.,0,TiO2,12,0.000,0.000,0,0,0,750,10,7.0,2.6,0.4,0.75,6,5.32,1.77,1.03,0.74,3.27,0.35,33.27,19.36,13.91,61.47,6.58
TiO2,n.a.,0,n.a.,0,n.a.,0,TiO2,12,0.000,0.000,0,0,0,750,15,10.5,3.9,0.6,0.50,6,3.44,1.26,0.82,0.44,1.77,0.25,36.63,23.84,12.79,51.45,7.27
TiO2,n.a.,0,n.a.,0,n.a.,0,TiO2,12,0.000,0.000,0,0,0,750,20,14.0,5.1,0.9,0.38,6,1.28,0.72,0.53,0.19,0.47,0.14,56.25,41.41,14.84,36.72,10.94
TiO2,n.a.,0,n.a.,0,n.a.,0,TiO2,12,0.000,0.000,0,0,0,700,10,1.5,5.7,2.8,0.75,2,13.26,5.29,2.17,3.12,7.96,1.15,39.89,16.37,23.53,60.03,8.67
TiO2,n.a.,0,n.a.,0,n.a.,0,TiO2,12,0.000,0.000,0,0,0,700,15,2.3,8.5,4.3,0.50,2,9.68,3.88,1.94,1.94,4.77,0.49,40.08,20.04,20.04,49.28,5.06
TiO2,n.a.,0,n.a.,0,n.a.,0,TiO2,12,0.000,0.000,0,0,0,700,20,3.0,11.3,5.7,0.38,2,6.07,3.01,1.69,1.32,3.28,0.29,49.59,27.84,21.75,54.04,4.78
TiO2,n.a.,0,n.a.,0,n.a.,0,TiO2,12,0.000,0.000,0,0,0,700,10,1.5,6.4,2.1,0.75,3,5.65,2.80,1.48,1.32,3.01,0.28,49.56,26.19,23.36,53.27,4.96
TiO2,n.a.,0,n.a.,0,n.a.,0,TiO2,12,0.000,0.000,0,0,0,700,15,2.3,9.6,3.2,0.50,3,3.13,2.01,1.20,0.81,1.65,0.16,64.22,38.34,25.88,52.72,5.11
TiO2,n.a.,0,n.a.,0,n.a.,0,TiO2,12,0.000,0.000,0,0,0,700,20,3.0,12.8,4.3,0.38,3,2.91,1.58,0.98,0.60,1.00,0.11,54.30,33.68,20.62,34.36,3.78
TiO2,n.a.,0,n.a.,0,n.a.,0,TiO2,12,0.000,0.000,0,0,0,700,10,1.5,6.8,1.7,0.75,4,2.66,1.96,1.13,0.83,1.55,0.16,73.68,42.48,31.20,58.27,6.02
TiO2,n.a.,0,n.a.,0,n.a.,0,TiO2,12,0.000,0.000,0,0,0,700,15,2.3,10.2,2.6,0.50,4,2.88,1.34,0.83,0.51,0.84,0.11,46.53,28.82,17.71,29.17,3.82
TiO2,n.a.,0,n.a.,0,n.a.,0,TiO2,12,0.000,0.000,0,0,0,700,20,3.0,13.6,3.4,0.38,4,1.14,1.05,0.67,0.38,0.47,0.08,92.11,58.77,33.33,41.23,7.02
TiO2,n.a.,0,n.a.,0,n.a.,0,TiO2,12,0.000,0.000,0,0,0,700,10,1.5,7.3,1.2,0.75,6,2.87,1.21,0.75,0.46,0.81,0.10,42.16,26.13,16.03,28.22,3.48
TiO2,n.a.,0,n.a.,0,n.a.,0,TiO2,12,0.000,0.000,0,0,0,700,15,2.3,10.9,1.8,0.50,6,2.14,0.89,0.60,0.29,0.37,0.07,41.59,28.04,13.55,17.29,3.27
TiO2,n.a.,0,n.a.,0,n.a.,0,TiO2,12,0.000,0.000,0,0,0,700,20,3.0,14.6,2.4,0.38,6,1.54,0.74,0.47,0.27,0.06,0.05,48.05,30.52,17.53,3.90,3.25
TiO2,n.a.,0,n.a.,0,n.a.,0,TiO2,12,0.000,0.000,0,0,0,700,10,4.0,4.0,2.0,0.75,2,3.90,2.55,1.45,1.10,3.24,0.37,65.38,37.18,28.21,83.08,9.49
TiO2,n.a.,0,n.a.,0,n.a.,0,TiO2,12,0.000,0.000,0,0,0,700,15,6.0,6.0,3.0,0.50,2,4.17,1.84,1.13,0.71,1.75,0.23,44.12,27.10,17.03,41.97,5.52
TiO2,n.a.,0,n.a.,0,n.a.,0,TiO2,12,0.000,0.000,0,0,0,700,20,8.0,8.0,4.0,0.38,2,2.79,1.29,0.91,0.38,0.94,0.16,46.24,32.62,13.62,33.69,5.73
TiO2,n.a.,0,n.a.,0,n.a.,0,TiO2,12,0.000,0.000,0,0,0,700,10,4.0,4.5,1.5,0.75,3,2.68,1.44,0.87,0.57,1.34,0.18,53.73,32.46,21.27,50.00,6.72
TiO2,n.a.,0,n.a.,0,n.a.,0,TiO2,12,0.000,0.000,0,0,0,700,15,6.0,6.8,2.3,0.50,3,2.19,1.04,0.66,0.38,0.65,0.13,47.49,30.14,17.35,29.68,5.94
TiO2,n.a.,0,n.a.,0,n.a.,0,TiO2,12,0.000,0.000,0,0,0,700,20,8.0,9.0,3.0,0.38,3,1.10,0.75,0.55,0.20,0.25,0.11,68.18,50.00,18.18,22.73,10.00
TiO2,n.a.,0,n.a.,0,n.a.,0,TiO2,12,0.000,0.000,0,0,0,700,10,4.0,4.8,1.2,0.75,4,1.70,1.03,0.69,0.34,0.86,0.14,60.59,40.59,20.00,50.59,8.24
TiO2,n.a.,0,n.a.,0,n.a.,0,TiO2,12,0.000,0.000,0,0,0,700,15,6.0,7.2,1.8,0.50,4,1.72,0.72,0.44,0.28,0.26,0.11,41.86,25.58,16.28,15.12,6.40
TiO2,n.a.,0,n.a.,0,n.a.,0,TiO2,12,0.000,0.000,0,0,0,700,20,8.0,9.6,2.4,0.38,4,1.98,0.57,0.37,0.20,0.02,0.08,28.79,18.69,10.10,1.01,4.04
TiO2,n.a.,0,n.a.,0,n.a.,0,TiO2,12,0.000,0.000,0,0,0,700,10,4.0,5.1,0.9,0.75,6,1.89,0.69,0.47,0.22,0.37,0.09,36.51,24.87,11.64,19.58,4.76
TiO2,n.a.,0,n.a.,0,n.a.,0,TiO2,12,0.000,0.000,0,0,0,700,15,6.0,7.7,1.3,0.50,6,2.77,0.49,0.34,0.15,0.04,0.07,17.69,12.27,5.42,1.44,2.53
TiO2,n.a.,0,n.a.,0,n.a.,0,TiO2,12,0.000,0.000,0,0,0,700,20,8.0,10.3,1.7,0.38,6,2.64,0.37,0.25,0.12,0.08,0.05,14.02,9.47,4.55,3.03,1.89
TiO2,n.a.,0,n.a.,0,n.a.,0,TiO2,12,0.000,0.000,0,0,0,700,10,7.0,2.0,1.0,0.75,2,0.68,0.55,0.37,0.18,0.31,0.23,80.88,54.41,26.47,45.59,33.82
TiO2,n.a.,0,n.a.,0,n.a.,0,TiO2,12,0.000,0.000,0,0,0,700,15,10.5,3.0,1.5,0.50,2,2.72,0.46,0.31,0.15,0.33,0.20,16.91,11.40,5.51,12.13,7.35
TiO2,n.a.,0,n.a.,0,n.a.,0,TiO2,12,0.000,0.000,0,0,0,700,20,14.0,4.0,2.0,0.38,2,1.93,0.20,0.17,0.03,0.67,0.11,10.36,8.81,1.55,34.72,5.70
TiO2,n.a.,0,n.a.,0,n.a.,0,TiO2,12,0.000,0.000,0,0,0,700,10,7.0,2.3,0.8,0.75,3,1.57,0.34,0.29,0.05,0.14,0.17,21.66,18.47,3.18,8.92,10.83
TiO2,n.a.,0,n.a.,0,n.a.,0,TiO2,12,0.000,0.000,0,0,0,700,15,10.5,3.4,1.1,0.50,3,0.41,0.28,0.27,0.01,0.40,0.12,68.29,65.85,2.44,97.56,29.27
TiO2,n.a.,0,n.a.,0,n.a.,0,TiO2,12,0.000,0.000,0,0,0,700,20,14.0,4.5,1.5,0.38,3,1.09,0.17,0.16,0.01,0.52,0.10,15.60,14.68,0.92,47.71,9.17
TiO2,n.a.,0,n.a.,0,n.a.,0,TiO2,12,0.000,0.000,0,0,0,700,10,7.0,2.4,0.6,0.75,4,1.02,0.52,0.42,0.10,0.06,0.15,50.98,41.18,9.80,5.88,14.71
TiO2,n.a.,0,n.a.,0,n.a.,0,TiO2,12,0.000,0.000,0,0,0,700,15,10.5,3.6,0.9,0.50,4,2.11,0.23,0.21,0.02,0.13,0.10,10.90,9.95,0.95,6.16,4.74
TiO2,n.a.,0,n.a.,0,n.a.,0,TiO2,12,0.000,0.000,0,0,0,700,20,14.0,4.8,1.2,0.38,4,2.58,0.20,0.15,0.05,0.62,0.10,7.75,5.81,1.94,24.03,3.88
TiO2,n.a.,0,n.a.,0,n.a.,0,TiO2,12,0.000,0.000,0,0,0,700,10,7.0,2.6,0.4,0.75,6,0.39,0.27,0.23,0.04,0.22,0.11,69.23,58.97,10.26,56.41,28.21
TiO2,n.a.,0,n.a.,0,n.a.,0,TiO2,12,0.000,0.000,0,0,0,700,15,10.5,3.9,0.6,0.50,6,1.62,0.22,0.18,0.04,0.45,0.11,13.58,11.11,2.47,27.78,6.79
TiO2,n.a.,0,n.a.,0,n.a.,0,TiO2,12,0.000,0.000,0,0,0,700,20,14.0,5.1,0.9,0.38,6,1.08,0.07,0.06,0.01,0.43,0.06,6.48,5.56,0.93,39.81,5.56
ZrO2,n.a.,0,n.a.,0,n.a.,0,ZrO2,13,0.000,0.000,0,0,0,900,10,1.5,5.7,2.8,0.75,2,27.42,3.32,0.46,2.86,18.05,19.80,12.11,1.68,10.43,65.83,72.21
ZrO2,n.a.,0,n.a.,0,n.a.,0,ZrO2,13,0.000,0.000,0,0,0,900,15,2.3,8.5,4.3,0.50,2,29.37,4.09,0.53,3.56,18.59,18.11,13.93,1.80,12.12,63.30,61.66
ZrO2,n.a.,0,n.a.,0,n.a.,0,ZrO2,13,0.000,0.000,0,0,0,900,20,3.0,11.3,5.7,0.38,2,27.92,4.90,0.59,4.31,20.39,17.29,17.55,2.11,15.44,73.03,61.93
ZrO2,n.a.,0,n.a.,0,n.a.,0,ZrO2,13,0.000,0.000,0,0,0,900,10,1.5,6.4,2.1,0.75,3,18.67,3.68,0.43,3.25,13.96,11.48,19.71,2.30,17.41,74.77,61.49
ZrO2,n.a.,0,n.a.,0,n.a.,0,ZrO2,13,0.000,0.000,0,0,0,900,15,2.3,9.6,3.2,0.50,3,13.91,4.73,0.51,4.22,14.89,10.97,34.00,3.67,30.34,107.05,78.86
ZrO2,n.a.,0,n.a.,0,n.a.,0,ZrO2,13,0.000,0.000,0,0,0,900,20,3.0,12.8,4.3,0.38,3,16.83,5.17,0.50,4.67,14.93,10.00,30.72,2.97,27.75,88.71,59.42
ZrO2,n.a.,0,n.a.,0,n.a.,0,ZrO2,13,0.000,0.000,0,0,0,900,10,1.5,6.8,1.7,0.75,4,11.81,3.77,0.41,3.36,11.37,8.17,31.92,3.47,28.45,96.27,69.18
ZrO2,n.a.,0,n.a.,0,n.a.,0,ZrO2,13,0.000,0.000,0,0,0,900,15,2.3,10.2,2.6,0.50,4,23.78,4.58,0.45,4.13,11.84,7.53,19.26,1.89,17.37,49.79,31.67
ZrO2,n.a.,0,n.a.,0,n.a.,0,ZrO2,13,0.000,0.000,0,0,0,900,20,3.0,13.6,3.4,0.38,4,11.19,5.10,0.48,4.62,11.95,6.94,45.58,4.29,41.29,106.79,62.02
ZrO2,n.a.,0,n.a.,0,n.a.,0,ZrO2,13,0.000,0.000,0,0,0,900,10,1.5,7.3,1.2,0.75,6,17.79,3.49,0.34,3.15,8.60,5.05,19.62,1.91,17.71,48.34,28.39
ZrO2,n.a.,0,n.a.,0,n.a.,0,ZrO2,13,0.000,0.000,0,0,0,900,15,2.3,10.9,1.8,0.50,6,17.14,4.15,0.41,3.74,8.39,4.72,24.21,2.39,21.82,48.95,27.54
ZrO2,n.a.,0,n.a.,0,n.a.,0,ZrO2,13,0.000,0.000,0,0,0,900,20,3.0,14.6,2.4,0.38,6,16.90,4.54,0.40,4.14,8.40,4.16,26.86,2.37,24.50,49.70,24.62
ZrO2,n.a.,0,n.a.,0,n.a.,0,ZrO2,13,0.000,0.000,0,0,0,900,10,4.0,4.0,2.0,0.75,2,31.86,3.36,0.50,2.86,19.46,17.78,10.55,1.57,8.98,61.08,55.81
ZrO2,n.a.,0,n.a.,0,n.a.,0,ZrO2,13,0.000,0.000,0,0,0,900,15,6.0,6.0,3.0,0.50,2,33.33,4.06,0.47,3.59,20.45,15.86,12.18,1.41,10.77,61.36,47.58
ZrO2,n.a.,0,n.a.,0,n.a.,0,ZrO2,13,0.000,0.000,0,0,0,900,20,8.0,8.0,4.0,0.38,2,33.85,4.62,0.50,4.12,21.04,14.62,13.65,1.48,12.17,62.16,43.19
ZrO2,n.a.,0,n.a.,0,n.a.,0,ZrO2,13,0.000,0.000,0,0,0,900,10,4.0,4.5,1.5,0.75,3,21.68,3.59,0.42,3.17,14.93,10.87,16.56,1.94,14.62,68.87,50.14
ZrO2,n.a.,0,n.a.,0,n.a.,0,ZrO2,13,0.000,0.000,0,0,0,900,15,6.0,6.8,2.3,0.50,3,23.09,4.20,0.48,3.72,14.82,9.54,18.19,2.08,16.11,64.18,41.32
ZrO2,n.a.,0,n.a.,0,n.a.,0,ZrO2,13,0.000,0.000,0,0,0,900,20,8.0,9.0,3.0,0.38,3,23.31,4.67,0.41,4.26,15.32,8.74,20.03,1.76,18.28,65.72,37.49
ZrO2,n.a.,0,n.a.,0,n.a.,0,ZrO2,13,0.000,0.000,0,0,0,900,10,4.0,4.8,1.2,0.75,4,16.99,3.42,0.35,3.07,12.20,7.87,20.13,2.06,18.07,71.81,46.32
ZrO2,n.a.,0,n.a.,0,n.a.,0,ZrO2,13,0.000,0.000,0,0,0,900,15,6.0,7.2,1.8,0.50,4,18.74,3.99,0.36,3.63,11.62,6.67,21.29,1.92,19.37,62.01,35.59
ZrO2,n.a.,0,n.a.,0,n.a.,0,ZrO2,13,0.000,0.000,0,0,0,900,20,8.0,9.6,2.4,0.38,4,18.04,4.61,0.45,4.16,12.10,6.20,25.55,2.49,23.06,67.07,34.37
ZrO2,n.a.,0,n.a.,0,n.a.,0,ZrO2,13,0.000,0.000,0,0,0,900,10,4.0,5.1,0.9,0.75,6,10.64,3.17,0.27,2.90,8.79,4.75,29.79,2.54,27.26,82.61,44.64
ZrO2,n.a.,0,n.a.,0,n.a.,0,ZrO2,13,0.000,0.000,0,0,0,900,15,6.0,7.7,1.3,0.50,6,9.24,3.72,0.33,3.39,8.41,4.31,40.26,3.57,36.69,91.02,46.65
ZrO2,n.a.,0,n.a.,0,n.a.,0,ZrO2,13,0.000,0.000,0,0,0,900,20,8.0,10.3,1.7,0.38,6,10.44,4.11,0.37,3.74,8.38,3.93,39.37,3.54,35.82,80.27,37.64
ZrO2,n.a.,0,n.a.,0,n.a.,0,ZrO2,13,0.000,0.000,0,0,0,900,10,7.0,2.0,1.0,0.75,2,38.88,2.78,0.42,2.36,20.23,15.48,7.15,1.08,6.07,52.03,39.81
ZrO2,n.a.,0,n.a.,0,n.a.,0,ZrO2,13,0.000,0.000,0,0,0,900,15,10.5,3.0,1.5,0.50,2,40.67,3.33,0.43,2.90,19.95,13.35,8.19,1.06,7.13,49.05,32.83
ZrO2,n.a.,0,n.a.,0,n.a.,0,ZrO2,13,0.000,0.000,0,0,0,900,20,14.0,4.0,2.0,0.38,2,40.07,3.80,0.49,3.31,20.76,12.52,9.48,1.22,8.26,51.81,31.25
ZrO2,n.a.,0,n.a.,0,n.a.,0,ZrO2,13,0.000,0.000,0,0,0,900,10,7.0,2.3,0.8,0.75,3,26.73,2.88,0.29,2.59,15.27,10.02,10.77,1.08,9.69,57.13,37.49
ZrO2,n.a.,0,n.a.,0,n.a.,0,ZrO2,13,0.000,0.000,0,0,0,900,15,10.5,3.4,1.1,0.50,3,26.99,3.32,0.45,2.87,14.02,8.18,12.30,1.67,10.63,51.95,30.31
ZrO2,n.a.,0,n.a.,0,n.a.,0,ZrO2,13,0.000,0.000,0,0,0,900,20,14.0,4.5,1.5,0.38,3,27.41,3.92,0.49,3.43,14.73,7.83,14.30,1.79,12.51,53.74,28.57
ZrO2,n.a.,0,n.a.,0,n.a.,0,ZrO2,13,0.000,0.000,0,0,0,900,10,7.0,2.4,0.6,0.75,4,20.94,2.45,0.35,2.10,11.85,7.20,11.70,1.67,10.03,56.59,34.38
ZrO2,n.a.,0,n.a.,0,n.a.,0,ZrO2,13,0.000,0.000,0,0,0,900,15,10.5,3.6,0.9,0.50,4,20.92,2.46,0.33,2.13,11.10,5.93,11.76,1.58,10.18,53.06,28.35
ZrO2,n.a.,0,n.a.,0,n.a.,0,ZrO2,13,0.000,0.000,0,0,0,900,20,14.0,4.8,1.2,0.38,4,19.92,3.17,0.47,2.70,11.41,5.66,15.91,2.36,13.55,57.28,28.41
ZrO2,n.a.,0,n.a.,0,n.a.,0,ZrO2,13,0.000,0.000,0,0,0,900,10,7.0,2.6,0.4,0.75,6,13.59,1.56,0.32,1.24,8.44,4.57,11.48,2.35,9.12,62.10,33.63
ZrO2,n.a.,0,n.a.,0,n.a.,0,ZrO2,13,0.000,0.000,0,0,0,900,15,10.5,3.9,0.6,0.50,6,12.71,1.20,0.31,0.89,8.17,3.84,9.44,2.44,7.00,64.28,30.21
ZrO2,n.a.,0,n.a.,0,n.a.,0,ZrO2,13,0.000,0.000,0,0,0,900,20,14.0,5.1,0.9,0.38,6,13.35,1.58,0.41,1.17,8.00,3.60,11.84,3.07,8.76,59.93,26.97
ZrO2,n.a.,0,n.a.,0,n.a.,0,ZrO2,13,0.000,0.000,0,0,0,850,10,1.5,5.7,2.8,0.75,2,29.37,5.48,0.76,4.72,20.53,14.17,18.66,2.59,16.07,69.90,48.25
ZrO2,n.a.,0,n.a.,0,n.a.,0,ZrO2,13,0.000,0.000,0,0,0,850,15,2.3,8.5,4.3,0.50,2,29.37,5.48,0.76,4.72,20.53,14.17,18.66,2.59,16.07,69.90,48.25
ZrO2,n.a.,0,n.a.,0,n.a.,0,ZrO2,13,0.000,0.000,0,0,0,850,20,3.0,11.3,5.7,0.38,2,30.64,6.13,0.85,5.28,21.22,12.81,20.01,2.77,17.23,69.26,41.81
ZrO2,n.a.,0,n.a.,0,n.a.,0,ZrO2,13,0.000,0.000,0,0,0,850,10,1.5,6.4,2.1,0.75,3,21.25,4.94,0.60,4.34,13.74,9.10,23.25,2.82,20.42,64.66,42.82
ZrO2,n.a.,0,n.a.,0,n.a.,0,ZrO2,13,0.000,0.000,0,0,0,850,15,2.3,9.6,3.2,0.50,3,21.53,5.85,0.70,5.15,14.55,8.05,27.17,3.25,23.92,67.58,37.39
ZrO2,n.a.,0,n.a.,0,n.a.,0,ZrO2,13,0.000,0.000,0,0,0,850,20,3.0,12.8,4.3,0.38,3,20.68,6.43,0.77,5.66,15.05,7.30,31.09,3.72,27.37,72.78,35.30
ZrO2,n.a.,0,n.a.,0,n.a.,0,ZrO2,13,0.000,0.000,0,0,0,850,10,1.5,6.8,1.7,0.75,4,16.17,4.96,0.53,4.43,11.17,6.29,30.67,3.28,27.40,69.08,38.90
ZrO2,n.a.,0,n.a.,0,n.a.,0,ZrO2,13,0.000,0.000,0,0,0,850,15,2.3,10.2,2.6,0.50,4,13.98,5.67,0.66,5.01,11.35,5.64,40.56,4.72,35.84,81.19,40.34
ZrO2,n.a.,0,n.a.,0,n.a.,0,ZrO2,13,0.000,0.000,0,0,0,850,20,3.0,13.6,3.4,0.38,4,14.21,6.34,0.77,5.57,11.73,5.08,44.62,5.42,39.20,82.55,35.75
ZrO2,n.a.,0,n.a.,0,n.a.,0,ZrO2,13,0.000,0.000,0,0,0,850,10,1.5,7.3,1.2,0.75,6,9.56,4.45,0.50,3.95,7.87,4.02,46.55,5.23,41.32,82.32,42.05
ZrO2,n.a.,0,n.a.,0,n.a.,0,ZrO2,13,0.000,0.000,0,0,0,850,15,2.3,10.9,1.8,0.50,6,8.08,4.90,0.61,4.29,7.87,3.42,60.64,7.55,53.09,97.40,42.33
ZrO2,n.a.,0,n.a.,0,n.a.,0,ZrO2,13,0.000,0.000,0,0,0,850,20,3.0,14.6,2.4,0.38,6,16.82,5.29,0.79,4.50,7.80,2.99,31.45,4.70,26.75,46.37,17.78
ZrO2,n.a.,0,n.a.,0,n.a.,0,ZrO2,13,0.000,0.000,0,0,0,850,10,4.0,4.0,2.0,0.75,2,32.43,4.56,0.62,3.94,20.08,14.30,14.06,1.91,12.15,61.92,44.09
ZrO2,n.a.,0,n.a.,0,n.a.,0,ZrO2,13,0.000,0.000,0,0,0,850,15,6.0,6.0,3.0,0.50,2,33.17,5.31,0.74,4.57,21.12,12.51,16.01,2.23,13.78,63.67,37.71
ZrO2,n.a.,0,n.a.,0,n.a.,0,ZrO2,13,0.000,0.000,0,0,0,850,20,8.0,8.0,4.0,0.38,2,34.15,5.69,0.73,4.96,21.77,11.47,16.66,2.14,14.52,63.75,33.59
ZrO2,n.a.,0,n.a.,0,n.a.,0,ZrO2,13,0.000,0.000,0,0,0,850,10,4.0,4.5,1.5,0.75,3,22.77,4.73,0.57,4.16,14.55,8.59,20.77,2.50,18.27,63.90,37.73
ZrO2,n.a.,0,n.a.,0,n.a.,0,ZrO2,13,0.000,0.000,0,0,0,850,15,6.0,6.8,2.3,0.50,3,23.17,5.34,0.61,4.73,14.80,7.33,23.05,2.63,20.41,63.88,31.64
ZrO2,n.a.,0,n.a.,0,n.a.,0,ZrO2,13,0.000,0.000,0,0,0,850,20,8.0,9.0,3.0,0.38,3,24.18,5.79,0.72,5.07,14.95,6.57,23.95,2.98,20.97,61.83,27.17
ZrO2,n.a.,0,n.a.,0,n.a.,0,ZrO2,13,0.000,0.000,0,0,0,850,10,4.0,4.8,1.2,0.75,4,16.58,4.47,0.58,3.89,11.59,6.08,26.96,3.50,23.46,69.90,36.67
ZrO2,n.a.,0,n.a.,0,n.a.,0,ZrO2,13,0.000,0.000,0,0,0,850,15,6.0,7.2,1.8,0.50,4,17.48,4.98,0.62,4.36,11.54,5.12,28.49,3.55,24.94,66.02,29.29
ZrO2,n.a.,0,n.a.,0,n.a.,0,ZrO2,13,0.000,0.000,0,0,0,850,20,8.0,9.6,2.4,0.38,4,17.79,5.49,0.77,4.72,11.59,4.65,30.86,4.33,26.53,65.15,26.14
ZrO2,n.a.,0,n.a.,0,n.a.,0,ZrO2,13,0.000,0.000,0,0,0,850,10,4.0,5.1,0.9,0.75,6,9.98,3.32,0.53,2.79,7.51,3.65,33.27,5.31,27.96,75.25,36.57
ZrO2,n.a.,0,n.a.,0,n.a.,0,ZrO2,13,0.000,0.000,0,0,0,850,15,6.0,7.7,1.3,0.50,6,9.04,3.71,0.70,3.01,7.66,3.14,41.04,7.74,33.30,84.73,34.73
ZrO2,n.a.,0,n.a.,0,n.a.,0,ZrO2,13,0.000,0.000,0,0,0,850,20,8.0,10.3,1.7,0.38,6,9.30,4.16,0.79,3.37,7.65,2.88,44.73,8.49,36.24,82.26,30.97
ZrO2,n.a.,0,n.a.,0,n.a.,0,ZrO2,13,0.000,0.000,0,0,0,850,10,7.0,2.0,1.0,0.75,2,37.21,2.81,0.60,2.21,20.47,12.58,7.55,1.61,5.94,55.01,33.81
ZrO2,n.a.,0,n.a.,0,n.a.,0,ZrO2,13,0.000,0.000,0,0,0,850,15,10.5,3.0,1.5,0.50,2,38.52,3.32,0.70,2.62,20.51,10.81,8.62,1.82,6.80,53.25,28.06
ZrO2,n.a.,0,n.a.,0,n.a.,0,ZrO2,13,0.000,0.000,0,0,0,850,20,14.0,4.0,2.0,0.38,2,37.38,4.15,0.72,3.43,20.92,10.18,11.10,1.93,9.18,55.97,27.23
ZrO2,n.a.,0,n.a.,0,n.a.,0,ZrO2,13,0.000,0.000,0,0,0,850,10,7.0,2.3,0.8,0.75,3,26.11,2.72,0.62,2.10,14.36,8.11,10.42,2.37,8.04,55.00,31.06
ZrO2,n.a.,0,n.a.,0,n.a.,0,ZrO2,13,0.000,0.000,0,0,0,850,15,10.5,3.4,1.1,0.50,3,24.52,3.09,0.71,2.38,13.83,7.08,12.60,2.90,9.71,56.40,28.87
ZrO2,n.a.,0,n.a.,0,n.a.,0,ZrO2,13,0.000,0.000,0,0,0,850,20,14.0,4.5,1.5,0.38,3,24.50,3.70,0.94,2.76,13.77,6.39,15.10,3.84,11.27,56.20,26.08
ZrO2,n.a.,0,n.a.,0,n.a.,0,ZrO2,13,0.000,0.000,0,0,0,850,10,7.0,2.4,0.6,0.75,4,18.40,2.24,0.66,1.58,10.32,5.86,12.17,3.59,8.59,56.09,31.85
ZrO2,n.a.,0,n.a.,0,n.a.,0,ZrO2,13,0.000,0.000,0,0,0,850,15,10.5,3.6,0.9,0.50,4,17.53,2.21,0.80,1.41,10.06,5.11,12.61,4.56,8.04,57.39,29.15
ZrO2,n.a.,0,n.a.,0,n.a.,0,ZrO2,13,0.000,0.000,0,0,0,850,20,14.0,4.8,1.2,0.38,4,17.36,2.50,1.10,1.40,8.39,4.75,14.40,6.34,8.06,48.33,27.36
ZrO2,n.a.,0,n.a.,0,n.a.,0,ZrO2,13,0.000,0.000,0,0,0,850,10,7.0,2.6,0.4,0.75,6,10.96,1.55,0.70,0.85,6.06,3.97,14.14,6.39,7.76,55.29,36.22
ZrO2,n.a.,0,n.a.,0,n.a.,0,ZrO2,13,0.000,0.000,0,0,0,850,15,10.5,3.9,0.6,0.50,6,9.59,2.14,0.99,1.15,3.59,3.84,22.31,10.32,11.99,37.43,40.04
ZrO2,n.a.,0,n.a.,0,n.a.,0,ZrO2,13,0.000,0.000,0,0,0,850,20,14.0,5.1,0.9,0.38,6,10.67,2.54,1.12,1.42,3.55,4.10,23.81,10.50,13.31,33.27,38.43
ZrO2,n.a.,0,n.a.,0,n.a.,0,ZrO2,13,0.000,0.000,0,0,0,800,10,1.5,5.7,2.8,0.75,2,30.43,6.33,1.02,5.31,18.42,11.96,20.80,3.35,17.45,60.53,39.30
ZrO2,n.a.,0,n.a.,0,n.a.,0,ZrO2,13,0.000,0.000,0,0,0,800,15,2.3,8.5,4.3,0.50,2,29.99,7.07,1.20,5.87,19.88,11.03,23.57,4.00,19.57,66.29,36.78
ZrO2,n.a.,0,n.a.,0,n.a.,0,ZrO2,13,0.000,0.000,0,0,0,800,20,3.0,11.3,5.7,0.38,2,30.19,7.72,1.35,6.37,20.54,10.27,25.57,4.47,21.10,68.04,34.02
ZrO2,n.a.,0,n.a.,0,n.a.,0,ZrO2,13,0.000,0.000,0,0,0,800,10,1.5,6.4,2.1,0.75,3,21.64,6.36,1.02,5.34,13.19,7.19,29.39,4.71,24.68,60.95,33.23
ZrO2,n.a.,0,n.a.,0,n.a.,0,ZrO2,13,0.000,0.000,0,0,0,800,15,2.3,9.6,3.2,0.50,3,18.94,7.28,1.28,6.00,14.06,6.54,38.44,6.76,31.68,74.23,34.53
ZrO2,n.a.,0,n.a.,0,n.a.,0,ZrO2,13,0.000,0.000,0,0,0,800,20,3.0,12.8,4.3,0.38,3,20.72,7.60,1.41,6.19,13.83,5.97,36.68,6.81,29.87,66.75,28.81
ZrO2,n.a.,0,n.a.,0,n.a.,0,ZrO2,13,0.000,0.000,0,0,0,800,10,1.5,6.8,1.7,0.75,4,16.39,6.03,1.06,4.97,10.17,5.04,36.79,6.47,30.32,62.05,30.75
ZrO2,n.a.,0,n.a.,0,n.a.,0,ZrO2,13,0.000,0.000,0,0,0,800,15,2.3,10.2,2.6,0.50,4,17.06,6.40,1.27,5.13,10.13,4.56,37.51,7.44,30.07,59.38,26.73
ZrO2,n.a.,0,n.a.,0,n.a.,0,ZrO2,13,0.000,0.000,0,0,0,800,20,3.0,13.6,3.4,0.38,4,16.15,6.86,1.45,5.41,10.11,4.42,42.48,8.98,33.50,62.60,27.37
ZrO2,n.a.,0,n.a.,0,n.a.,0,ZrO2,13,0.000,0.000,0,0,0,800,10,1.5,7.3,1.2,0.75,6,12.19,4.40,1.09,3.31,6.49,3.38,36.10,8.94,27.15,53.24,27.73
ZrO2,n.a.,0,n.a.,0,n.a.,0,ZrO2,13,0.000,0.000,0,0,0,800,15,2.3,10.9,1.8,0.50,6,9.76,4.29,1.31,2.98,6.39,3.25,43.95,13.42,30.53,65.47,33.30
ZrO2,n.a.,0,n.a.,0,n.a.,0,ZrO2,13,0.000,0.000,0,0,0,800,20,3.0,14.6,2.4,0.38,6,9.91,4.60,1.56,3.04,5.82,3.33,46.42,15.74,30.68,58.73,33.60
ZrO2,n.a.,0,n.a.,0,n.a.,0,ZrO2,13,0.000,0.000,0,0,0,800,10,4.0,4.0,2.0,0.75,2,32.59,5.77,1.01,4.76,19.37,11.77,17.70,3.10,14.61,59.44,36.12
ZrO2,n.a.,0,n.a.,0,n.a.,0,ZrO2,13,0.000,0.000,0,0,0,800,15,6.0,6.0,3.0,0.50,2,32.45,6.46,1.29,5.17,19.68,10.59,19.91,3.98,15.93,60.65,32.63
ZrO2,n.a.,0,n.a.,0,n.a.,0,ZrO2,13,0.000,0.000,0,0,0,800,20,8.0,8.0,4.0,0.38,2,33.87,6.72,1.28,5.44,19.77,9.89,19.84,3.78,16.06,58.37,29.20
ZrO2,n.a.,0,n.a.,0,n.a.,0,ZrO2,13,0.000,0.000,0,0,0,800,10,4.0,4.5,1.5,0.75,3,23.65,5.84,1.11,4.73,13.36,7.47,24.69,4.69,20.00,56.49,31.59
ZrO2,n.a.,0,n.a.,0,n.a.,0,ZrO2,13,0.000,0.000,0,0,0,800,15,6.0,6.8,2.3,0.50,3,22.22,6.11,1.35,4.76,13.03,6.65,27.50,6.08,21.42,58.64,29.93
ZrO2,n.a.,0,n.a.,0,n.a.,0,ZrO2,13,0.000,0.000,0,0,0,800,20,8.0,9.0,3.0,0.38,3,22.87,6.39,1.47,4.92,12.70,6.20,27.94,6.43,21.51,55.53,27.11
ZrO2,n.a.,0,n.a.,0,n.a.,0,ZrO2,13,0.000,0.000,0,0,0,800,10,4.0,4.8,1.2,0.75,4,16.14,4.83,1.14,3.69,9.89,5.48,29.93,7.06,22.86,61.28,33.95
ZrO2,n.a.,0,n.a.,0,n.a.,0,ZrO2,13,0.000,0.000,0,0,0,800,15,6.0,7.2,1.8,0.50,4,16.01,4.82,1.36,3.46,9.24,5.20,30.11,8.49,21.61,57.71,32.48
ZrO2,n.a.,0,n.a.,0,n.a.,0,ZrO2,13,0.000,0.000,0,0,0,800,20,8.0,9.6,2.4,0.38,4,15.88,5.05,1.55,3.50,8.74,5.19,31.80,9.76,22.04,55.04,32.68
ZrO2,n.a.,0,n.a.,0,n.a.,0,ZrO2,13,0.000,0.000,0,0,0,800,10,4.0,5.1,0.9,0.75,6,8.96,3.07,1.23,1.84,5.07,4.19,34.26,13.73,20.54,56.58,46.76
ZrO2,n.a.,0,n.a.,0,n.a.,0,ZrO2,13,0.000,0.000,0,0,0,800,15,6.0,7.7,1.3,0.50,6,8.86,3.34,1.41,1.93,4.19,4.55,37.70,15.91,21.78,47.29,51.35
ZrO2,n.a.,0,n.a.,0,n.a.,0,ZrO2,13,0.000,0.000,0,0,0,800,20,8.0,10.3,1.7,0.38,6,8.96,3.39,1.57,1.82,3.91,4.85,37.83,17.52,20.31,43.64,54.13
ZrO2,n.a.,0,n.a.,0,n.a.,0,ZrO2,13,0.000,0.000,0,0,0,800,10,7.0,2.0,1.0,0.75,2,32.97,4.13,1.26,2.87,14.08,13.72,12.53,3.82,8.70,42.71,41.61
ZrO2,n.a.,0,n.a.,0,n.a.,0,ZrO2,13,0.000,0.000,0,0,0,800,15,10.5,3.0,1.5,0.50,2,32.34,3.83,1.58,2.25,10.15,14.54,11.84,4.89,6.96,31.39,44.96
ZrO2,n.a.,0,n.a.,0,n.a.,0,ZrO2,13,0.000,0.000,0,0,0,800,20,14.0,4.0,2.0,0.38,2,30.51,4.21,1.81,2.40,10.65,15.53,13.80,5.93,7.87,34.91,50.90
ZrO2,n.a.,0,n.a.,0,n.a.,0,ZrO2,13,0.000,0.000,0,0,0,800,10,7.0,2.3,0.8,0.75,3,19.68,3.05,1.39,1.66,6.42,11.55,15.50,7.06,8.43,32.62,58.69
ZrO2,n.a.,0,n.a.,0,n.a.,0,ZrO2,13,0.000,0.000,0,0,0,800,15,10.5,3.4,1.1,0.50,3,19.73,3.08,1.51,1.57,4.59,11.71,15.61,7.65,7.96,23.26,59.35
ZrO2,n.a.,0,n.a.,0,n.a.,0,ZrO2,13,0.000,0.000,0,0,0,800,20,14.0,4.5,1.5,0.38,3,18.74,3.66,1.79,1.87,4.76,12.14,19.53,9.55,9.98,25.40,64.78
ZrO2,n.a.,0,n.a.,0,n.a.,0,ZrO2,13,0.000,0.000,0,0,0,800,10,7.0,2.4,0.6,0.75,4,14.21,2.75,1.46,1.29,3.92,9.25,19.35,10.27,9.08,27.59,65.10
ZrO2,n.a.,0,n.a.,0,n.a.,0,ZrO2,13,0.000,0.000,0,0,0,800,15,10.5,3.6,0.9,0.50,4,14.10,2.70,1.33,1.37,3.40,8.98,19.15,9.43,9.72,24.11,63.69
ZrO2,n.a.,0,n.a.,0,n.a.,0,ZrO2,13,0.000,0.000,0,0,0,800,20,14.0,4.8,1.2,0.38,4,13.96,2.93,1.51,1.42,3.60,9.03,20.99,10.82,10.17,25.79,64.68
ZrO2,n.a.,0,n.a.,0,n.a.,0,ZrO2,13,0.000,0.000,0,0,0,800,10,7.0,2.6,0.4,0.75,6,10.77,2.05,1.09,0.96,2.76,6.04,19.03,10.12,8.91,25.63,56.08
ZrO2,n.a.,0,n.a.,0,n.a.,0,ZrO2,13,0.000,0.000,0,0,0,800,15,10.5,3.9,0.6,0.50,6,10.03,2.06,1.17,0.89,2.45,5.87,20.54,11.67,8.87,24.43,58.52
ZrO2,n.a.,0,n.a.,0,n.a.,0,ZrO2,13,0.000,0.000,0,0,0,800,20,14.0,5.1,0.9,0.38,6,11.21,2.29,1.39,0.90,2.23,5.82,20.43,12.40,8.03,19.89,51.92
ZrO2,n.a.,0,n.a.,0,n.a.,0,ZrO2,13,0.000,0.000,0,0,0,775,10,1.5,5.7,2.8,0.75,2,31.17,7.14,1.35,5.79,18.41,10.79,22.91,4.33,18.58,59.06,34.62
ZrO2,n.a.,0,n.a.,0,n.a.,0,ZrO2,13,0.000,0.000,0,0,0,775,15,2.3,8.5,4.3,0.50,2,32.90,7.51,1.50,6.01,19.19,10.11,22.83,4.56,18.27,58.33,30.73
ZrO2,n.a.,0,n.a.,0,n.a.,0,ZrO2,13,0.000,0.000,0,0,0,775,20,3.0,11.3,5.7,0.38,2,33.79,7.82,1.58,6.24,19.23,9.50,23.14,4.68,18.47,56.91,28.11
ZrO2,n.a.,0,n.a.,0,n.a.,0,ZrO2,13,0.000,0.000,0,0,0,775,10,1.5,6.4,2.1,0.75,3,21.41,7.08,1.38,5.70,12.38,6.70,33.07,6.45,26.62,57.82,31.29
ZrO2,n.a.,0,n.a.,0,n.a.,0,ZrO2,13,0.000,0.000,0,0,0,775,15,2.3,9.6,3.2,0.50,3,21.50,7.59,1.62,5.97,12.53,6.35,35.30,7.53,27.77,58.28,29.53
ZrO2,n.a.,0,n.a.,0,n.a.,0,ZrO2,13,0.000,0.000,0,0,0,775,20,3.0,12.8,4.3,0.38,3,23.23,7.70,1.76,5.94,12.48,6.07,33.15,7.58,25.57,53.72,26.13
ZrO2,n.a.,0,n.a.,0,n.a.,0,ZrO2,13,0.000,0.000,0,0,0,775,10,1.5,6.8,1.7,0.75,4,18.54,6.29,1.42,4.87,8.85,5.08,33.93,7.66,26.27,47.73,27.40
ZrO2,n.a.,0,n.a.,0,n.a.,0,ZrO2,13,0.000,0.000,0,0,0,775,15,2.3,10.2,2.6,0.50,4,17.35,6.43,1.72,4.71,8.68,5.11,37.06,9.91,27.15,50.03,29.45
ZrO2,n.a.,0,n.a.,0,n.a.,0,ZrO2,13,0.000,0.000,0,0,0,775,20,3.0,13.6,3.4,0.38,4,16.03,6.79,1.93,4.86,8.32,5.17,42.36,12.04,30.32,51.90,32.25
ZrO2,n.a.,0,n.a.,0,n.a.,0,ZrO2,13,0.000,0.000,0,0,0,775,10,1.5,7.3,1.2,0.75,6,14.56,4.53,1.43,3.10,4.96,4.16,31.11,9.82,21.29,34.07,28.57
ZrO2,n.a.,0,n.a.,0,n.a.,0,ZrO2,13,0.000,0.000,0,0,0,775,15,2.3,10.9,1.8,0.50,6,11.98,4.03,1.63,2.40,4.38,4.63,33.64,13.61,20.03,36.56,38.65
ZrO2,n.a.,0,n.a.,0,n.a.,0,ZrO2,13,0.000,0.000,0,0,0,775,20,3.0,14.6,2.4,0.38,6,10.46,3.98,1.79,2.19,3.85,4.82,38.05,17.11,20.94,36.81,46.08
ZrO2,n.a.,0,n.a.,0,n.a.,0,ZrO2,13,0.000,0.000,0,0,0,775,10,4.0,4.0,2.0,0.75,2,33.09,6.62,1.38,5.24,17.80,11.59,20.01,4.17,15.84,53.79,35.03
ZrO2,n.a.,0,n.a.,0,n.a.,0,ZrO2,13,0.000,0.000,0,0,0,775,15,6.0,6.0,3.0,0.50,2,33.36,6.93,1.52,5.41,17.83,11.01,20.77,4.56,16.22,53.45,33.00
ZrO2,n.a.,0,n.a.,0,n.a.,0,ZrO2,13,0.000,0.000,0,0,0,775,20,8.0,8.0,4.0,0.38,2,32.72,7.24,1.72,5.52,17.86,10.70,22.13,5.26,16.87,54.58,32.70
ZrO2,n.a.,0,n.a.,0,n.a.,0,ZrO2,13,0.000,0.000,0,0,0,775,10,4.0,4.5,1.5,0.75,3,22.81,6.14,1.43,4.71,10.85,7.98,26.92,6.27,20.65,47.57,34.98
ZrO2,n.a.,0,n.a.,0,n.a.,0,ZrO2,13,0.000,0.000,0,0,0,775,15,6.0,6.8,2.3,0.50,3,21.54,6.10,1.72,4.38,10.37,8.04,28.32,7.99,20.33,48.14,37.33
ZrO2,n.a.,0,n.a.,0,n.a.,0,ZrO2,13,0.000,0.000,0,0,0,775,20,8.0,9.0,3.0,0.38,3,21.15,5.99,1.86,4.13,9.52,8.08,28.32,8.79,19.53,45.01,38.20
ZrO2,n.a.,0,n.a.,0,n.a.,0,ZrO2,13,0.000,0.000,0,0,0,775,10,4.0,4.8,1.2,0.75,4,17.15,4.78,1.47,3.31,6.99,6.94,27.87,8.57,19.30,40.76,40.47
ZrO2,n.a.,0,n.a.,0,n.a.,0,ZrO2,13,0.000,0.000,0,0,0,775,15,6.0,7.2,1.8,0.50,4,12.56,4.31,1.75,2.56,5.51,7.35,34.32,13.93,20.38,43.87,58.52
ZrO2,n.a.,0,n.a.,0,n.a.,0,ZrO2,13,0.000,0.000,0,0,0,775,20,8.0,9.6,2.4,0.38,4,13.50,4.29,1.87,2.42,5.04,7.78,31.78,13.85,17.93,37.33,57.63
ZrO2,n.a.,0,n.a.,0,n.a.,0,ZrO2,13,0.000,0.000,0,0,0,775,10,4.0,5.1,0.9,0.75,6,7.78,2.83,1.40,1.43,3.22,5.58,36.38,17.99,18.38,41.39,71.72
ZrO2,n.a.,0,n.a.,0,n.a.,0,ZrO2,13,0.000,0.000,0,0,0,775,15,6.0,7.7,1.3,0.50,6,7.44,2.81,1.43,1.38,2.82,5.59,37.77,19.22,18.55,37.90,75.13
ZrO2,n.a.,0,n.a.,0,n.a.,0,ZrO2,13,0.000,0.000,0,0,0,775,20,8.0,10.3,1.7,0.38,6,7.99,3.00,1.56,1.44,2.86,5.91,37.55,19.52,18.02,35.79,73.97
ZrO2,n.a.,0,n.a.,0,n.a.,0,ZrO2,13,0.000,0.000,0,0,0,775,10,7.0,2.0,1.0,0.75,2,27.96,3.35,1.52,1.83,6.88,19.66,11.98,5.44,6.55,24.61,70.31
ZrO2,n.a.,0,n.a.,0,n.a.,0,ZrO2,13,0.000,0.000,0,0,0,775,15,10.5,3.0,1.5,0.50,2,29.69,3.21,1.41,1.80,6.16,19.45,10.81,4.75,6.06,20.75,65.51
ZrO2,n.a.,0,n.a.,0,n.a.,0,ZrO2,13,0.000,0.000,0,0,0,775,20,14.0,4.0,2.0,0.38,2,27.74,2.60,1.55,1.05,7.87,18.57,9.37,5.59,3.79,28.37,66.94
ZrO2,n.a.,0,n.a.,0,n.a.,0,ZrO2,13,0.000,0.000,0,0,0,775,10,7.0,2.3,0.8,0.75,3,18.81,2.66,1.33,1.33,4.21,13.75,14.14,7.07,7.07,22.38,73.10
ZrO2,n.a.,0,n.a.,0,n.a.,0,ZrO2,13,0.000,0.000,0,0,0,775,15,10.5,3.4,1.1,0.50,3,18.73,2.36,1.43,0.93,4.32,12.82,12.60,7.63,4.97,23.06,68.45
ZrO2,n.a.,0,n.a.,0,n.a.,0,ZrO2,13,0.000,0.000,0,0,0,775,20,14.0,4.5,1.5,0.38,3,18.09,2.14,1.55,0.59,5.05,12.30,11.83,8.57,3.26,27.92,67.99
ZrO2,n.a.,0,n.a.,0,n.a.,0,ZrO2,13,0.000,0.000,0,0,0,775,10,7.0,2.4,0.6,0.75,4,13.77,2.57,1.39,1.18,3.71,11.31,18.66,10.09,8.57,26.94,82.14
ZrO2,n.a.,0,n.a.,0,n.a.,0,ZrO2,13,0.000,0.000,0,0,0,775,15,10.5,3.6,0.9,0.50,4,13.29,2.16,1.41,0.75,3.29,9.60,16.25,10.61,5.64,24.76,72.23
ZrO2,n.a.,0,n.a.,0,n.a.,0,ZrO2,13,0.000,0.000,0,0,0,775,20,14.0,4.8,1.2,0.38,4,15.32,1.77,1.37,0.40,3.82,9.07,11.55,8.94,2.61,24.93,59.20
ZrO2,n.a.,0,n.a.,0,n.a.,0,ZrO2,13,0.000,0.000,0,0,0,775,10,7.0,2.6,0.4,0.75,6,9.42,1.85,1.09,0.76,2.53,7.23,19.64,11.57,8.07,26.86,76.75
ZrO2,n.a.,0,n.a.,0,n.a.,0,ZrO2,13,0.000,0.000,0,0,0,775,15,10.5,3.9,0.6,0.50,6,10.05,1.61,1.02,0.59,2.27,6.18,16.02,10.15,5.87,22.59,61.49
ZrO2,n.a.,0,n.a.,0,n.a.,0,ZrO2,13,0.000,0.000,0,0,0,775,20,14.0,5.1,0.9,0.38,6,8.92,1.48,1.08,0.40,2.44,6.13,16.59,12.11,4.48,27.35,68.72
ZrO2,n.a.,0,n.a.,0,n.a.,0,ZrO2,13,0.000,0.000,0,0,0,750,10,1.5,5.7,2.8,0.75,2,33.04,7.35,1.63,5.72,17.40,10.40,22.25,4.93,17.31,52.66,31.48
ZrO2,n.a.,0,n.a.,0,n.a.,0,ZrO2,13,0.000,0.000,0,0,0,750,15,2.3,8.5,4.3,0.50,2,34.12,7.62,1.76,5.86,18.09,10.05,22.33,5.16,17.17,53.02,29.45
ZrO2,n.a.,0,n.a.,0,n.a.,0,ZrO2,13,0.000,0.000,0,0,0,750,20,3.0,11.3,5.7,0.38,2,32.34,8.07,1.94,6.13,18.17,9.74,24.95,6.00,18.95,56.18,30.12
ZrO2,n.a.,0,n.a.,0,n.a.,0,ZrO2,13,0.000,0.000,0,0,0,750,10,1.5,6.4,2.1,0.75,3,24.04,7.00,1.70,5.30,10.90,6.80,29.12,7.07,22.05,45.34,28.29
ZrO2,n.a.,0,n.a.,0,n.a.,0,ZrO2,13,0.000,0.000,0,0,0,750,15,2.3,9.6,3.2,0.50,3,22.56,7.16,1.91,5.25,10.78,7.01,31.74,8.47,23.27,47.78,31.07
ZrO2,n.a.,0,n.a.,0,n.a.,0,ZrO2,13,0.000,0.000,0,0,0,750,20,3.0,12.8,4.3,0.38,3,22.16,7.34,2.11,5.23,10.67,7.23,33.12,9.52,23.60,48.15,32.63
ZrO2,n.a.,0,n.a.,0,n.a.,0,ZrO2,13,0.000,0.000,0,0,0,750,10,1.5,6.8,1.7,0.75,4,16.44,5.97,1.78,4.19,7.46,6.18,36.31,10.83,25.49,45.38,37.59
ZrO2,n.a.,0,n.a.,0,n.a.,0,ZrO2,13,0.000,0.000,0,0,0,750,15,2.3,10.2,2.6,0.50,4,16.16,5.47,1.86,3.61,6.72,6.74,33.85,11.51,22.34,41.58,41.71
ZrO2,n.a.,0,n.a.,0,n.a.,0,ZrO2,13,0.000,0.000,0,0,0,750,20,3.0,13.6,3.4,0.38,4,15.83,5.44,2.00,3.44,6.26,7.08,34.37,12.63,21.73,39.55,44.73
ZrO2,n.a.,0,n.a.,0,n.a.,0,ZrO2,13,0.000,0.000,0,0,0,750,10,1.5,7.3,1.2,0.75,6,10.20,3.59,1.57,2.02,3.46,5.52,35.20,15.39,19.80,33.92,54.12
ZrO2,n.a.,0,n.a.,0,n.a.,0,ZrO2,13,0.000,0.000,0,0,0,750,15,2.3,10.9,1.8,0.50,6,7.58,3.28,1.60,1.68,3.24,5.76,43.27,21.11,22.16,42.74,75.99
ZrO2,n.a.,0,n.a.,0,n.a.,0,ZrO2,13,0.000,0.000,0,0,0,750,20,3.0,14.6,2.4,0.38,6,12.72,2.96,1.62,1.34,3.31,5.61,23.27,12.74,10.53,26.02,44.10
ZrO2,n.a.,0,n.a.,0,n.a.,0,ZrO2,13,0.000,0.000,0,0,0,750,10,4.0,4.0,2.0,0.75,2,30.72,6.64,1.69,4.95,15.65,12.79,21.61,5.50,16.11,50.94,41.63
ZrO2,n.a.,0,n.a.,0,n.a.,0,ZrO2,13,0.000,0.000,0,0,0,750,15,6.0,6.0,3.0,0.50,2,29.15,6.77,1.86,4.91,14.80,13.10,23.22,6.38,16.84,50.77,44.94
ZrO2,n.a.,0,n.a.,0,n.a.,0,ZrO2,13,0.000,0.000,0,0,0,750,20,8.0,8.0,4.0,0.38,2,31.40,7.07,1.92,5.15,15.21,12.33,22.52,6.11,16.40,48.44,39.27
ZrO2,n.a.,0,n.a.,0,n.a.,0,ZrO2,13,0.000,0.000,0,0,0,750,10,4.0,4.5,1.5,0.75,3,21.94,6.27,1.62,4.65,9.92,8.71,28.58,7.38,21.19,45.21,39.70
ZrO2,n.a.,0,n.a.,0,n.a.,0,ZrO2,13,0.000,0.000,0,0,0,750,15,6.0,6.8,2.3,0.50,3,21.07,6.37,1.77,4.60,9.39,8.51,30.23,8.40,21.83,44.57,40.39
ZrO2,n.a.,0,n.a.,0,n.a.,0,ZrO2,13,0.000,0.000,0,0,0,750,20,8.0,9.0,3.0,0.38,3,21.73,6.77,1.83,4.94,9.94,8.08,31.16,8.42,22.73,45.74,37.18
ZrO2,n.a.,0,n.a.,0,n.a.,0,ZrO2,13,0.000,0.000,0,0,0,750,10,4.0,4.8,1.2,0.75,4,15.22,6.04,1.38,4.66,7.89,6.23,39.68,9.07,30.62,51.84,40.93
ZrO2,n.a.,0,n.a.,0,n.a.,0,ZrO2,13,0.000,0.000,0,0,0,750,15,6.0,7.2,1.8,0.50,4,15.18,6.12,1.53,4.59,7.49,6.02,40.32,10.08,30.24,49.34,39.66
ZrO2,n.a.,0,n.a.,0,n.a.,0,ZrO2,13,0.000,0.000,0,0,0,750,20,8.0,9.6,2.4,0.38,4,16.56,6.43,1.64,4.79,7.74,5.68,38.83,9.90,28.93,46.74,34.30
ZrO2,n.a.,0,n.a.,0,n.a.,0,ZrO2,13,0.000,0.000,0,0,0,750,10,4.0,5.1,0.9,0.75,6,10.65,4.72,1.11,3.61,4.94,4.04,44.32,10.42,33.90,46.38,37.93
ZrO2,n.a.,0,n.a.,0,n.a.,0,ZrO2,13,0.000,0.000,0,0,0,750,15,6.0,7.7,1.3,0.50,6,10.71,4.71,1.31,3.40,4.93,4.04,43.98,12.23,31.75,46.03,37.72
ZrO2,n.a.,0,n.a.,0,n.a.,0,ZrO2,13,0.000,0.000,0,0,0,750,20,8.0,10.3,1.7,0.38,6,9.84,5.14,1.37,3.77,4.99,3.87,52.24,13.92,38.31,50.71,39.33
ZrO2,n.a.,0,n.a.,0,n.a.,0,ZrO2,13,0.000,0.000,0,0,0,750,10,7.0,2.0,1.0,0.75,2,36.99,5.51,0.93,4.58,18.96,11.24,14.90,2.51,12.38,51.26,30.39
ZrO2,n.a.,0,n.a.,0,n.a.,0,ZrO2,13,0.000,0.000,0,0,0,750,15,10.5,3.0,1.5,0.50,2,37.88,5.76,1.05,4.71,19.10,10.46,15.21,2.77,12.43,50.42,27.61
