Repository: ur-whitelab/BO-LIFT

# 🤖 BO-LIFT: Bayesian Optimization using in-context learning
BO-LIFT does regression with uncertainties using frozen Large Language Models by using token probabilities.
It uses LangChain to select examples to create in-context learning prompts from training data.
By selecting examples, it can consider more training data than it fits in the model's context window.
Being able to predict uncertainty, allow the employment of interesting techniques such as Bayesian Optimization.

## Usage 💻

You need to set up your OpenAI API key in order to use BO-LIFT.
You can do that using the `os` Python library:

```py
import os
os.environ["OPENAI_API_KEY"] = "<your-key-here>"
```

File: paper/dataset/oxidative_methane_coupling.csv (part 41 of 46)
Name,M1,M1_atom_number,M2,M2_atom_number,M3,M3_atom_number,Support ,Support_ID,M2_mol,M3_mol,M1_mol%,M2_mol%,M3_mol%,Temp,Total_flow,Ar_flow,CH4_flow,O2_flow,CT,CH4/O2,CH4_conv,C2y,C2H6y,C2H4y,COy,CO2y,C2s,C2H6s,C2H4s,COs,CO2s
ZrO2,n.a.,0,n.a.,0,n.a.,0,ZrO2,13,0.000,0.000,0,0,0,750,20,14.0,4.0,2.0,0.38,2,38.04,6.12,1.06,5.06,20.09,9.88,16.09,2.79,13.30,52.81,25.97
ZrO2,n.a.,0,n.a.,0,n.a.,0,ZrO2,13,0.000,0.000,0,0,0,750,10,7.0,2.3,0.8,0.75,3,27.38,5.02,0.76,4.26,14.35,7.33,18.33,2.78,15.56,52.41,26.77
ZrO2,n.a.,0,n.a.,0,n.a.,0,ZrO2,13,0.000,0.000,0,0,0,750,15,10.5,3.4,1.1,0.50,3,26.17,5.49,0.80,4.69,13.61,6.79,20.98,3.06,17.92,52.01,25.95
ZrO2,n.a.,0,n.a.,0,n.a.,0,ZrO2,13,0.000,0.000,0,0,0,750,20,14.0,4.5,1.5,0.38,3,24.37,5.89,1.25,4.64,11.62,7.06,24.17,5.13,19.04,47.68,28.97
ZrO2,n.a.,0,n.a.,0,n.a.,0,ZrO2,13,0.000,0.000,0,0,0,750,10,7.0,2.4,0.6,0.75,4,17.91,4.22,1.22,3.00,7.41,7.03,23.56,6.81,16.75,41.37,39.25
ZrO2,n.a.,0,n.a.,0,n.a.,0,ZrO2,13,0.000,0.000,0,0,0,750,15,10.5,3.6,0.9,0.50,4,15.56,3.63,1.48,2.15,4.29,8.58,23.33,9.51,13.82,27.57,55.14
ZrO2,n.a.,0,n.a.,0,n.a.,0,ZrO2,13,0.000,0.000,0,0,0,750,20,14.0,4.8,1.2,0.38,4,14.69,2.85,1.39,1.46,3.39,8.45,19.40,9.46,9.94,23.08,57.52
ZrO2,n.a.,0,n.a.,0,n.a.,0,ZrO2,13,0.000,0.000,0,0,0,750,10,7.0,2.6,0.4,0.75,6,10.18,1.79,1.04,0.75,2.33,6.54,17.58,10.22,7.37,22.89,64.24
ZrO2,n.a.,0,n.a.,0,n.a.,0,ZrO2,13,0.000,0.000,0,0,0,750,15,10.5,3.9,0.6,0.50,6,8.89,1.27,0.86,0.41,1.79,5.38,14.29,9.67,4.61,20.13,60.52
ZrO2,n.a.,0,n.a.,0,n.a.,0,ZrO2,13,0.000,0.000,0,0,0,750,20,14.0,5.1,0.9,0.38,6,9.95,0.91,0.75,0.16,2.10,5.55,9.15,7.54,1.61,21.11,55.78
ZrO2,n.a.,0,n.a.,0,n.a.,0,ZrO2,13,0.000,0.000,0,0,0,700,10,1.5,5.7,2.8,0.75,2,29.11,6.27,2.00,4.27,13.18,13.34,21.54,6.87,14.67,45.28,45.83
ZrO2,n.a.,0,n.a.,0,n.a.,0,ZrO2,13,0.000,0.000,0,0,0,700,15,2.3,8.5,4.3,0.50,2,30.55,5.32,2.06,3.26,14.05,13.18,17.41,6.74,10.67,45.99,43.14
ZrO2,n.a.,0,n.a.,0,n.a.,0,ZrO2,13,0.000,0.000,0,0,0,700,20,3.0,11.3,5.7,0.38,2,31.05,4.59,2.08,2.51,14.23,12.18,14.78,6.70,8.08,45.83,39.23
ZrO2,n.a.,0,n.a.,0,n.a.,0,ZrO2,13,0.000,0.000,0,0,0,700,10,1.5,6.4,2.1,0.75,3,20.28,2.61,1.74,0.87,7.63,10.21,12.87,8.58,4.29,37.62,50.35
ZrO2,n.a.,0,n.a.,0,n.a.,0,ZrO2,13,0.000,0.000,0,0,0,700,15,2.3,9.6,3.2,0.50,3,17.29,2.65,1.69,0.96,5.36,11.34,15.33,9.77,5.55,31.00,65.59
ZrO2,n.a.,0,n.a.,0,n.a.,0,ZrO2,13,0.000,0.000,0,0,0,700,20,3.0,12.8,4.3,0.38,3,19.05,3.70,1.77,1.93,5.28,8.39,19.42,9.29,10.13,27.72,44.04
ZrO2,n.a.,0,n.a.,0,n.a.,0,ZrO2,13,0.000,0.000,0,0,0,700,10,1.5,6.8,1.7,0.75,4,15.25,1.65,1.29,0.36,3.93,8.87,10.82,8.46,2.36,25.77,58.16
ZrO2,n.a.,0,n.a.,0,n.a.,0,ZrO2,13,0.000,0.000,0,0,0,700,15,2.3,10.2,2.6,0.50,4,11.37,2.30,1.25,1.05,3.14,7.51,20.23,10.99,9.23,27.62,66.05
ZrO2,n.a.,0,n.a.,0,n.a.,0,ZrO2,13,0.000,0.000,0,0,0,700,20,3.0,13.6,3.4,0.38,4,9.28,2.48,1.32,1.16,3.48,5.46,26.72,14.22,12.50,37.50,58.84
ZrO2,n.a.,0,n.a.,0,n.a.,0,ZrO2,13,0.000,0.000,0,0,0,700,10,1.5,7.3,1.2,0.75,6,10.07,1.18,0.88,0.30,2.57,6.13,11.72,8.74,2.98,25.52,60.87
ZrO2,n.a.,0,n.a.,0,n.a.,0,ZrO2,13,0.000,0.000,0,0,0,700,15,2.3,10.9,1.8,0.50,6,8.82,1.26,0.82,0.44,2.12,5.23,14.29,9.30,4.99,24.04,59.30
ZrO2,n.a.,0,n.a.,0,n.a.,0,ZrO2,13,0.000,0.000,0,0,0,700,20,3.0,14.6,2.4,0.38,6,7.91,1.24,0.76,0.48,2.26,4.02,15.68,9.61,6.07,28.57,50.82
ZrO2,n.a.,0,n.a.,0,n.a.,0,ZrO2,13,0.000,0.000,0,0,0,700,10,4.0,4.0,2.0,0.75,2,24.97,2.14,1.53,0.61,7.56,18.66,8.57,6.13,2.44,30.28,74.73
ZrO2,n.a.,0,n.a.,0,n.a.,0,ZrO2,13,0.000,0.000,0,0,0,700,15,6.0,6.0,3.0,0.50,2,17.90,4.01,1.64,2.37,6.84,12.82,22.40,9.16,13.24,38.21,71.62
ZrO2,n.a.,0,n.a.,0,n.a.,0,ZrO2,13,0.000,0.000,0,0,0,700,20,8.0,8.0,4.0,0.38,2,18.31,4.29,1.75,2.54,7.20,9.81,23.43,9.56,13.87,39.32,53.58
ZrO2,n.a.,0,n.a.,0,n.a.,0,ZrO2,13,0.000,0.000,0,0,0,700,10,4.0,4.5,1.5,0.75,3,13.26,2.12,1.16,0.96,4.24,9.95,15.99,8.75,7.24,31.98,75.04
ZrO2,n.a.,0,n.a.,0,n.a.,0,ZrO2,13,0.000,0.000,0,0,0,700,15,6.0,6.8,2.3,0.50,3,9.61,2.07,1.11,0.96,4.11,6.96,21.54,11.55,9.99,42.77,72.42
ZrO2,n.a.,0,n.a.,0,n.a.,0,ZrO2,13,0.000,0.000,0,0,0,700,20,8.0,9.0,3.0,0.38,3,8.40,2.09,1.13,0.96,3.93,5.53,24.88,13.45,11.43,46.79,65.83
ZrO2,n.a.,0,n.a.,0,n.a.,0,ZrO2,13,0.000,0.000,0,0,0,700,10,4.0,4.8,1.2,0.75,4,9.94,1.36,0.87,0.49,3.18,8.02,13.68,8.75,4.93,31.99,80.68
ZrO2,n.a.,0,n.a.,0,n.a.,0,ZrO2,13,0.000,0.000,0,0,0,700,15,6.0,7.2,1.8,0.50,4,6.86,1.32,0.83,0.49,2.97,5.66,19.24,12.10,7.14,43.29,82.51
ZrO2,n.a.,0,n.a.,0,n.a.,0,ZrO2,13,0.000,0.000,0,0,0,700,20,8.0,9.6,2.4,0.38,4,6.43,1.29,0.83,0.46,2.84,4.44,20.06,12.91,7.15,44.17,69.05
ZrO2,n.a.,0,n.a.,0,n.a.,0,ZrO2,13,0.000,0.000,0,0,0,700,10,4.0,5.1,0.9,0.75,6,6.43,0.77,0.57,0.20,2.22,6.06,11.98,8.86,3.11,34.53,94.25
ZrO2,n.a.,0,n.a.,0,n.a.,0,ZrO2,13,0.000,0.000,0,0,0,700,15,6.0,7.7,1.3,0.50,6,5.61,0.77,0.55,0.22,2.00,4.73,13.73,9.80,3.92,35.65,84.31
ZrO2,n.a.,0,n.a.,0,n.a.,0,ZrO2,13,0.000,0.000,0,0,0,700,20,8.0,10.3,1.7,0.38,6,7.21,0.79,0.57,0.22,1.96,3.67,10.96,7.91,3.05,27.18,50.90
ZrO2,n.a.,0,n.a.,0,n.a.,0,ZrO2,13,0.000,0.000,0,0,0,700,10,7.0,2.0,1.0,0.75,2,13.71,1.13,0.78,0.35,4.04,9.33,8.24,5.69,2.55,29.47,68.05
ZrO2,n.a.,0,n.a.,0,n.a.,0,ZrO2,13,0.000,0.000,0,0,0,700,15,10.5,3.0,1.5,0.50,2,12.05,0.97,0.45,0.52,3.90,6.66,8.05,3.73,4.32,32.37,55.27
ZrO2,n.a.,0,n.a.,0,n.a.,0,ZrO2,13,0.000,0.000,0,0,0,700,20,14.0,4.0,2.0,0.38,2,7.93,1.03,0.70,0.33,3.34,5.39,12.99,8.83,4.16,42.12,67.97
ZrO2,n.a.,0,n.a.,0,n.a.,0,ZrO2,13,0.000,0.000,0,0,0,700,10,7.0,2.3,0.8,0.75,3,9.09,0.68,0.52,0.16,3.33,7.44,7.48,5.72,1.76,36.63,81.85
ZrO2,n.a.,0,n.a.,0,n.a.,0,ZrO2,13,0.000,0.000,0,0,0,700,15,10.5,3.4,1.1,0.50,3,8.69,0.73,0.55,0.18,2.83,5.84,8.40,6.33,2.07,32.57,67.20
ZrO2,n.a.,0,n.a.,0,n.a.,0,ZrO2,13,0.000,0.000,0,0,0,700,20,14.0,4.5,1.5,0.38,3,5.75,0.63,0.47,0.16,2.48,4.43,10.96,8.17,2.78,43.13,77.04
ZrO2,n.a.,0,n.a.,0,n.a.,0,ZrO2,13,0.000,0.000,0,0,0,700,10,7.0,2.4,0.6,0.75,4,8.86,0.52,0.47,0.05,2.72,6.34,5.87,5.30,0.56,30.70,71.56
ZrO2,n.a.,0,n.a.,0,n.a.,0,ZrO2,13,0.000,0.000,0,0,0,700,15,10.5,3.6,0.9,0.50,4,7.96,0.47,0.44,0.03,2.25,4.83,5.90,5.53,0.38,28.27,60.68
ZrO2,n.a.,0,n.a.,0,n.a.,0,ZrO2,13,0.000,0.000,0,0,0,700,20,14.0,4.8,1.2,0.38,4,8.71,0.36,0.28,0.08,2.01,3.70,4.13,3.21,0.92,23.08,42.48
ZrO2,n.a.,0,n.a.,0,n.a.,0,ZrO2,13,0.000,0.000,0,0,0,700,10,7.0,2.6,0.4,0.75,6,6.38,0.42,0.29,0.13,1.97,5.53,6.58,4.55,2.04,30.88,86.68
ZrO2,n.a.,0,n.a.,0,n.a.,0,ZrO2,13,0.000,0.000,0,0,0,700,15,10.5,3.9,0.6,0.50,6,6.35,0.29,0.20,0.09,1.66,4.24,4.57,3.15,1.42,26.14,66.77
ZrO2,n.a.,0,n.a.,0,n.a.,0,ZrO2,13,0.000,0.000,0,0,0,700,20,14.0,5.1,0.9,0.38,6,7.47,0.26,0.22,0.04,1.43,2.96,3.48,2.95,0.54,19.14,39.63
Nb2O5,n.a.,0,n.a.,0,n.a.,0,Nb2O5,8,0.000,0.000,0,0,0,900,10,1.5,5.7,2.8,0.75,2,30.11,1.89,0.51,1.38,25.33,6.08,6.28,1.69,4.58,84.12,20.19
Nb2O5,n.a.,0,n.a.,0,n.a.,0,Nb2O5,8,0.000,0.000,0,0,0,900,15,2.3,8.5,4.3,0.50,2,31.82,3.44,0.58,2.86,26.36,6.10,10.81,1.82,8.99,82.84,19.17
Nb2O5,n.a.,0,n.a.,0,n.a.,0,Nb2O5,8,0.000,0.000,0,0,0,900,20,3.0,11.3,5.7,0.38,2,33.82,4.50,0.64,3.86,26.45,5.99,13.31,1.89,11.41,78.21,17.71
Nb2O5,n.a.,0,n.a.,0,n.a.,0,Nb2O5,8,0.000,0.000,0,0,0,900,10,1.5,6.4,2.1,0.75,3,23.50,2.55,0.44,2.11,17.37,3.21,10.85,1.87,8.98,73.91,13.66
Nb2O5,n.a.,0,n.a.,0,n.a.,0,Nb2O5,8,0.000,0.000,0,0,0,900,15,2.3,9.6,3.2,0.50,3,20.83,3.75,0.53,3.22,18.21,3.15,18.00,2.54,15.46,87.42,15.12
Nb2O5,n.a.,0,n.a.,0,n.a.,0,Nb2O5,8,0.000,0.000,0,0,0,900,20,3.0,12.8,4.3,0.38,3,23.04,4.81,0.53,4.28,18.21,3.03,20.88,2.30,18.58,79.04,13.15
Nb2O5,n.a.,0,n.a.,0,n.a.,0,Nb2O5,8,0.000,0.000,0,0,0,900,10,1.5,6.8,1.7,0.75,4,16.48,3.18,0.40,2.78,14.18,2.01,19.30,2.43,16.87,86.04,12.20
Nb2O5,n.a.,0,n.a.,0,n.a.,0,Nb2O5,8,0.000,0.000,0,0,0,900,15,2.3,10.2,2.6,0.50,4,15.44,4.35,0.46,3.89,14.42,1.95,28.17,2.98,25.19,93.39,12.63
Nb2O5,n.a.,0,n.a.,0,n.a.,0,Nb2O5,8,0.000,0.000,0,0,0,900,20,3.0,13.6,3.4,0.38,4,15.33,5.21,0.54,4.67,14.20,1.88,33.99,3.52,30.46,92.63,12.26
Nb2O5,n.a.,0,n.a.,0,n.a.,0,Nb2O5,8,0.000,0.000,0,0,0,900,10,1.5,7.3,1.2,0.75,6,10.51,3.33,0.36,2.97,10.10,1.09,31.68,3.43,28.26,96.10,10.37
Nb2O5,n.a.,0,n.a.,0,n.a.,0,Nb2O5,8,0.000,0.000,0,0,0,900,15,2.3,10.9,1.8,0.50,6,15.31,4.36,0.47,3.89,10.13,1.02,28.48,3.07,25.41,66.17,6.66
Nb2O5,n.a.,0,n.a.,0,n.a.,0,Nb2O5,8,0.000,0.000,0,0,0,900,20,3.0,14.6,2.4,0.38,6,15.22,4.72,0.49,4.23,9.55,0.98,31.01,3.22,27.79,62.75,6.44
Nb2O5,n.a.,0,n.a.,0,n.a.,0,Nb2O5,8,0.000,0.000,0,0,0,900,10,4.0,4.0,2.0,0.75,2,34.45,3.99,0.54,3.45,27.24,6.21,11.58,1.57,10.01,79.07,18.03
Nb2O5,n.a.,0,n.a.,0,n.a.,0,Nb2O5,8,0.000,0.000,0,0,0,900,15,6.0,6.0,3.0,0.50,2,35.48,4.57,0.60,3.97,26.72,5.79,12.88,1.69,11.19,75.31,16.32
Nb2O5,n.a.,0,n.a.,0,n.a.,0,Nb2O5,8,0.000,0.000,0,0,0,900,20,8.0,8.0,4.0,0.38,2,35.54,5.17,0.65,4.52,26.58,5.70,14.55,1.83,12.72,74.79,16.04
Nb2O5,n.a.,0,n.a.,0,n.a.,0,Nb2O5,8,0.000,0.000,0,0,0,900,10,4.0,4.5,1.5,0.75,3,23.53,3.77,0.47,3.30,18.86,3.07,16.02,2.00,14.02,80.15,13.05
Nb2O5,n.a.,0,n.a.,0,n.a.,0,Nb2O5,8,0.000,0.000,0,0,0,900,15,6.0,6.8,2.3,0.50,3,23.54,4.64,0.49,4.15,18.87,2.89,19.71,2.08,17.63,80.16,12.28
Nb2O5,n.a.,0,n.a.,0,n.a.,0,Nb2O5,8,0.000,0.000,0,0,0,900,20,8.0,9.0,3.0,0.38,3,24.93,5.16,0.55,4.61,18.55,2.84,20.70,2.21,18.49,74.41,11.39
Nb2O5,n.a.,0,n.a.,0,n.a.,0,Nb2O5,8,0.000,0.000,0,0,0,900,10,4.0,4.8,1.2,0.75,4,17.04,3.67,0.40,3.27,15.00,1.94,21.54,2.35,19.19,88.03,11.38
Nb2O5,n.a.,0,n.a.,0,n.a.,0,Nb2O5,8,0.000,0.000,0,0,0,900,15,6.0,7.2,1.8,0.50,4,17.05,4.45,0.51,3.94,14.68,1.82,26.10,2.99,23.11,86.10,10.67
Nb2O5,n.a.,0,n.a.,0,n.a.,0,Nb2O5,8,0.000,0.000,0,0,0,900,20,8.0,9.6,2.4,0.38,4,18.46,4.94,0.47,4.47,14.17,1.79,26.76,2.55,24.21,76.76,9.70
Nb2O5,n.a.,0,n.a.,0,n.a.,0,Nb2O5,8,0.000,0.000,0,0,0,900,10,4.0,5.1,0.9,0.75,6,12.38,3.02,0.36,2.66,10.12,0.97,24.39,2.91,21.49,81.74,7.84
Nb2O5,n.a.,0,n.a.,0,n.a.,0,Nb2O5,8,0.000,0.000,0,0,0,900,15,6.0,7.7,1.3,0.50,6,10.42,3.88,0.44,3.44,9.95,1.01,37.24,4.22,33.01,95.49,9.69
Nb2O5,n.a.,0,n.a.,0,n.a.,0,Nb2O5,8,0.000,0.000,0,0,0,900,20,8.0,10.3,1.7,0.38,6,15.22,4.38,0.52,3.86,9.91,1.02,28.78,3.42,25.36,65.11,6.70
Nb2O5,n.a.,0,n.a.,0,n.a.,0,Nb2O5,8,0.000,0.000,0,0,0,900,10,7.0,2.0,1.0,0.75,2,39.79,3.25,0.57,2.68,26.86,5.13,8.17,1.43,6.74,67.50,12.89
Nb2O5,n.a.,0,n.a.,0,n.a.,0,Nb2O5,8,0.000,0.000,0,0,0,900,15,10.5,3.0,1.5,0.50,2,40.45,3.61,0.70,2.91,26.80,4.97,8.92,1.73,7.19,66.25,12.29
Nb2O5,n.a.,0,n.a.,0,n.a.,0,Nb2O5,8,0.000,0.000,0,0,0,900,20,14.0,4.0,2.0,0.38,2,40.21,4.16,0.57,3.59,26.77,4.94,10.35,1.42,8.93,66.58,12.29
Nb2O5,n.a.,0,n.a.,0,n.a.,0,Nb2O5,8,0.000,0.000,0,0,0,900,10,7.0,2.3,0.8,0.75,3,26.35,2.81,0.56,2.25,19.27,2.79,10.66,2.13,8.54,73.13,10.59
Nb2O5,n.a.,0,n.a.,0,n.a.,0,Nb2O5,8,0.000,0.000,0,0,0,900,15,10.5,3.4,1.1,0.50,3,25.90,3.26,0.56,2.70,18.24,2.59,12.59,2.16,10.42,70.42,10.00
Nb2O5,n.a.,0,n.a.,0,n.a.,0,Nb2O5,8,0.000,0.000,0,0,0,900,20,14.0,4.5,1.5,0.38,3,27.10,3.52,0.47,3.05,18.44,2.56,12.99,1.73,11.25,68.04,9.45
Nb2O5,n.a.,0,n.a.,0,n.a.,0,Nb2O5,8,0.000,0.000,0,0,0,900,10,7.0,2.4,0.6,0.75,4,20.13,2.07,0.42,1.65,14.83,1.76,10.28,2.09,8.20,73.67,8.74
Nb2O5,n.a.,0,n.a.,0,n.a.,0,Nb2O5,8,0.000,0.000,0,0,0,900,15,10.5,3.6,0.9,0.50,4,19.88,2.59,0.54,2.05,13.24,1.57,13.03,2.72,10.31,66.60,7.90
Nb2O5,n.a.,0,n.a.,0,n.a.,0,Nb2O5,8,0.000,0.000,0,0,0,900,20,14.0,4.8,1.2,0.38,4,19.49,2.73,0.45,2.28,12.07,1.49,14.01,2.31,11.70,61.93,7.64
Nb2O5,n.a.,0,n.a.,0,n.a.,0,Nb2O5,8,0.000,0.000,0,0,0,900,10,7.0,2.6,0.4,0.75,6,12.84,1.43,0.35,1.08,9.66,1.01,11.14,2.73,8.41,75.23,7.87
Nb2O5,n.a.,0,n.a.,0,n.a.,0,Nb2O5,8,0.000,0.000,0,0,0,900,15,10.5,3.9,0.6,0.50,6,12.32,1.79,0.49,1.30,7.35,0.79,14.53,3.98,10.55,59.66,6.41
Nb2O5,n.a.,0,n.a.,0,n.a.,0,Nb2O5,8,0.000,0.000,0,0,0,900,20,14.0,5.1,0.9,0.38,6,12.18,2.03,0.56,1.47,8.06,0.91,16.67,4.60,12.07,66.17,7.47
Nb2O5,n.a.,0,n.a.,0,n.a.,0,Nb2O5,8,0.000,0.000,0,0,0,850,10,1.5,5.7,2.8,0.75,2,30.05,1.96,0.57,1.39,23.58,5.82,6.52,1.90,4.63,78.47,19.37
Nb2O5,n.a.,0,n.a.,0,n.a.,0,Nb2O5,8,0.000,0.000,0,0,0,850,15,2.3,8.5,4.3,0.50,2,31.20,3.53,0.70,2.83,24.97,5.88,11.31,2.24,9.07,80.03,18.85
Nb2O5,n.a.,0,n.a.,0,n.a.,0,Nb2O5,8,0.000,0.000,0,0,0,850,20,3.0,11.3,5.7,0.38,2,32.64,4.86,0.79,4.07,25.00,5.88,14.89,2.42,12.47,76.59,18.01
Nb2O5,n.a.,0,n.a.,0,n.a.,0,Nb2O5,8,0.000,0.000,0,0,0,850,10,1.5,6.4,2.1,0.75,3,20.50,2.64,0.54,2.10,17.12,2.97,12.88,2.63,10.24,83.51,14.49
Nb2O5,n.a.,0,n.a.,0,n.a.,0,Nb2O5,8,0.000,0.000,0,0,0,850,15,2.3,9.6,3.2,0.50,3,21.46,3.83,0.66,3.17,17.72,2.96,17.85,3.08,14.77,82.57,13.79
Nb2O5,n.a.,0,n.a.,0,n.a.,0,Nb2O5,8,0.000,0.000,0,0,0,850,20,3.0,12.8,4.3,0.38,3,21.84,4.79,0.79,4.00,17.71,2.98,21.93,3.62,18.32,81.09,13.64
Nb2O5,n.a.,0,n.a.,0,n.a.,0,Nb2O5,8,0.000,0.000,0,0,0,850,10,1.5,6.8,1.7,0.75,4,13.68,2.44,0.53,1.91,13.74,1.92,17.84,3.87,13.96,100.44,14.04
Nb2O5,n.a.,0,n.a.,0,n.a.,0,Nb2O5,8,0.000,0.000,0,0,0,850,15,2.3,10.2,2.6,0.50,4,14.65,3.41,0.70,2.71,13.56,1.90,23.28,4.78,18.50,92.56,12.97
Nb2O5,n.a.,0,n.a.,0,n.a.,0,Nb2O5,8,0.000,0.000,0,0,0,850,20,3.0,13.6,3.4,0.38,4,14.93,4.16,0.79,3.37,13.43,1.90,27.86,5.29,22.57,89.95,12.73
Nb2O5,n.a.,0,n.a.,0,n.a.,0,Nb2O5,8,0.000,0.000,0,0,0,850,10,1.5,7.3,1.2,0.75,6,10.60,1.61,0.46,1.15,9.17,1.14,15.19,4.34,10.85,86.51,10.75
Nb2O5,n.a.,0,n.a.,0,n.a.,0,Nb2O5,8,0.000,0.000,0,0,0,850,15,2.3,10.9,1.8,0.50,6,12.99,2.33,0.65,1.68,9.20,1.06,17.94,5.00,12.93,70.82,8.16
Nb2O5,n.a.,0,n.a.,0,n.a.,0,Nb2O5,8,0.000,0.000,0,0,0,850,20,3.0,14.6,2.4,0.38,6,9.92,2.98,0.79,2.19,8.77,1.02,30.04,7.96,22.08,88.41,10.28
Nb2O5,n.a.,0,n.a.,0,n.a.,0,Nb2O5,8,0.000,0.000,0,0,0,850,10,4.0,4.0,2.0,0.75,2,34.12,4.20,0.64,3.56,25.64,6.10,12.31,1.88,10.43,75.15,17.88
Nb2O5,n.a.,0,n.a.,0,n.a.,0,Nb2O5,8,0.000,0.000,0,0,0,850,15,6.0,6.0,3.0,0.50,2,33.79,4.57,0.76,3.81,25.77,5.90,13.52,2.25,11.28,76.27,17.46
Nb2O5,n.a.,0,n.a.,0,n.a.,0,Nb2O5,8,0.000,0.000,0,0,0,850,20,8.0,8.0,4.0,0.38,2,33.28,5.10,0.83,4.27,25.44,5.60,15.32,2.49,12.83,76.44,16.83
Nb2O5,n.a.,0,n.a.,0,n.a.,0,Nb2O5,8,0.000,0.000,0,0,0,850,10,4.0,4.5,1.5,0.75,3,22.69,2.70,0.55,2.15,17.97,3.01,11.90,2.42,9.48,79.20,13.27
Nb2O5,n.a.,0,n.a.,0,n.a.,0,Nb2O5,8,0.000,0.000,0,0,0,850,15,6.0,6.8,2.3,0.50,3,20.36,3.48,0.70,2.78,17.36,2.77,17.09,3.44,13.65,85.27,13.61
Nb2O5,n.a.,0,n.a.,0,n.a.,0,Nb2O5,8,0.000,0.000,0,0,0,850,20,8.0,9.0,3.0,0.38,3,21.86,4.20,0.76,3.44,17.31,2.76,19.21,3.48,15.74,79.19,12.63
Nb2O5,n.a.,0,n.a.,0,n.a.,0,Nb2O5,8,0.000,0.000,0,0,0,850,10,4.0,4.8,1.2,0.75,4,17.10,1.99,0.60,1.39,13.81,1.90,11.64,3.51,8.13,80.76,11.11
Nb2O5,n.a.,0,n.a.,0,n.a.,0,Nb2O5,8,0.000,0.000,0,0,0,850,15,6.0,7.2,1.8,0.50,4,15.27,2.77,0.69,2.08,12.81,1.76,18.14,4.52,13.62,83.89,11.53
Nb2O5,n.a.,0,n.a.,0,n.a.,0,Nb2O5,8,0.000,0.000,0,0,0,850,20,8.0,9.6,2.4,0.38,4,17.18,3.59,0.87,2.72,12.91,1.77,20.90,5.06,15.83,75.15,10.30
Nb2O5,n.a.,0,n.a.,0,n.a.,0,Nb2O5,8,0.000,0.000,0,0,0,850,10,4.0,5.1,0.9,0.75,6,9.24,1.51,0.57,0.94,8.70,1.06,16.34,6.17,10.17,94.16,11.47
Nb2O5,n.a.,0,n.a.,0,n.a.,0,Nb2O5,8,0.000,0.000,0,0,0,850,15,6.0,7.7,1.3,0.50,6,9.50,2.22,0.70,1.52,8.48,1.03,23.37,7.37,16.00,89.26,10.84
Nb2O5,n.a.,0,n.a.,0,n.a.,0,Nb2O5,8,0.000,0.000,0,0,0,850,20,8.0,10.3,1.7,0.38,6,10.88,2.84,0.90,1.94,8.30,1.01,26.10,8.27,17.83,76.29,9.28
Nb2O5,n.a.,0,n.a.,0,n.a.,0,Nb2O5,8,0.000,0.000,0,0,0,850,10,7.0,2.0,1.0,0.75,2,34.97,1.52,0.59,0.93,24.89,4.91,4.35,1.69,2.66,71.18,14.04
Nb2O5,n.a.,0,n.a.,0,n.a.,0,Nb2O5,8,0.000,0.000,0,0,0,850,15,10.5,3.0,1.5,0.50,2,36.92,2.17,0.81,1.36,24.22,4.67,5.88,2.19,3.68,65.60,12.65
Nb2O5,n.a.,0,n.a.,0,n.a.,0,Nb2O5,8,0.000,0.000,0,0,0,850,20,14.0,4.0,2.0,0.38,2,35.76,3.00,0.88,2.12,23.83,4.79,8.39,2.46,5.93,66.64,13.39
Nb2O5,n.a.,0,n.a.,0,n.a.,0,Nb2O5,8,0.000,0.000,0,0,0,850,10,7.0,2.3,0.8,0.75,3,24.24,1.70,0.73,0.97,17.68,3.15,7.01,3.01,4.00,72.94,13.00
Nb2O5,n.a.,0,n.a.,0,n.a.,0,Nb2O5,8,0.000,0.000,0,0,0,850,15,10.5,3.4,1.1,0.50,3,23.95,2.47,1.03,1.44,15.35,2.67,10.31,4.30,6.01,64.09,11.15
Nb2O5,n.a.,0,n.a.,0,n.a.,0,Nb2O5,8,0.000,0.000,0,0,0,850,20,14.0,4.5,1.5,0.38,3,21.45,3.01,1.25,1.76,15.38,2.64,14.03,5.83,8.21,71.70,12.31
Nb2O5,n.a.,0,n.a.,0,n.a.,0,Nb2O5,8,0.000,0.000,0,0,0,850,10,7.0,2.4,0.6,0.75,4,17.32,1.71,0.84,0.87,13.01,2.20,9.87,4.85,5.02,75.12,12.70
Nb2O5,n.a.,0,n.a.,0,n.a.,0,Nb2O5,8,0.000,0.000,0,0,0,850,15,10.5,3.6,0.9,0.50,4,16.40,2.46,1.07,1.39,10.89,1.89,15.00,6.52,8.48,66.40,11.52
Nb2O5,n.a.,0,n.a.,0,n.a.,0,Nb2O5,8,0.000,0.000,0,0,0,850,20,14.0,4.8,1.2,0.38,4,16.66,2.39,1.28,1.11,10.33,1.97,14.35,7.68,6.66,62.00,11.82
Nb2O5,n.a.,0,n.a.,0,n.a.,0,Nb2O5,8,0.000,0.000,0,0,0,850,10,7.0,2.6,0.4,0.75,6,11.07,1.99,0.92,1.07,8.30,1.32,17.98,8.31,9.67,74.98,11.92
Nb2O5,n.a.,0,n.a.,0,n.a.,0,Nb2O5,8,0.000,0.000,0,0,0,850,15,10.5,3.9,0.6,0.50,6,10.28,1.88,1.03,0.85,6.44,1.62,18.29,10.02,8.27,62.65,15.76
Nb2O5,n.a.,0,n.a.,0,n.a.,0,Nb2O5,8,0.000,0.000,0,0,0,850,20,14.0,5.1,0.9,0.38,6,10.82,1.90,1.25,0.65,4.83,2.67,17.56,11.55,6.01,44.64,24.68
Nb2O5,n.a.,0,n.a.,0,n.a.,0,Nb2O5,8,0.000,0.000,0,0,0,800,10,1.5,5.7,2.8,0.75,2,31.27,5.81,1.07,4.74,22.95,6.54,18.58,3.42,15.16,73.39,20.91
Nb2O5,n.a.,0,n.a.,0,n.a.,0,Nb2O5,8,0.000,0.000,0,0,0,800,15,2.3,8.5,4.3,0.50,2,32.53,6.02,1.19,4.83,22.83,6.38,18.51,3.66,14.85,70.18,19.61
Nb2O5,n.a.,0,n.a.,0,n.a.,0,Nb2O5,8,0.000,0.000,0,0,0,800,20,3.0,11.3,5.7,0.38,2,34.27,6.42,1.30,5.12,22.61,6.17,18.73,3.79,14.94,65.98,18.00
Nb2O5,n.a.,0,n.a.,0,n.a.,0,Nb2O5,8,0.000,0.000,0,0,0,800,10,1.5,6.4,2.1,0.75,3,22.41,4.21,1.00,3.21,15.58,3.45,18.79,4.46,14.32,69.52,15.39
Nb2O5,n.a.,0,n.a.,0,n.a.,0,Nb2O5,8,0.000,0.000,0,0,0,800,15,2.3,9.6,3.2,0.50,3,21.62,5.46,1.22,4.24,15.50,3.32,25.25,5.64,19.61,71.69,15.36
Nb2O5,n.a.,0,n.a.,0,n.a.,0,Nb2O5,8,0.000,0.000,0,0,0,800,20,3.0,12.8,4.3,0.38,3,23.36,6.14,1.40,4.74,15.41,3.19,26.28,5.99,20.29,65.97,13.66
Nb2O5,n.a.,0,n.a.,0,n.a.,0,Nb2O5,8,0.000,0.000,0,0,0,800,10,1.5,6.8,1.7,0.75,4,17.55,3.69,0.99,2.70,11.84,2.16,21.03,5.64,15.38,67.46,12.31
Nb2O5,n.a.,0,n.a.,0,n.a.,0,Nb2O5,8,0.000,0.000,0,0,0,800,15,2.3,10.2,2.6,0.50,4,17.15,4.94,1.27,3.67,11.70,2.07,28.80,7.41,21.40,68.22,12.07
Nb2O5,n.a.,0,n.a.,0,n.a.,0,Nb2O5,8,0.000,0.000,0,0,0,800,20,3.0,13.6,3.4,0.38,4,12.47,5.65,1.57,4.08,11.77,1.96,45.31,12.59,32.72,94.39,15.72
Nb2O5,n.a.,0,n.a.,0,n.a.,0,Nb2O5,8,0.000,0.000,0,0,0,800,10,1.5,7.3,1.2,0.75,6,12.04,3.06,1.11,1.95,8.17,1.21,25.42,9.22,16.20,67.86,10.05
Nb2O5,n.a.,0,n.a.,0,n.a.,0,Nb2O5,8,0.000,0.000,0,0,0,800,15,2.3,10.9,1.8,0.50,6,11.66,3.05,1.49,1.56,7.72,1.23,26.16,12.78,13.38,66.21,10.55
Nb2O5,n.a.,0,n.a.,0,n.a.,0,Nb2O5,8,0.000,0.000,0,0,0,800,20,3.0,14.6,2.4,0.38,6,9.96,2.54,1.62,0.92,7.33,1.34,25.50,16.27,9.24,73.59,13.45
Nb2O5,n.a.,0,n.a.,0,n.a.,0,Nb2O5,8,0.000,0.000,0,0,0,800,10,4.0,4.0,2.0,0.75,2,32.81,4.75,1.05,3.70,23.62,6.31,14.48,3.20,11.28,71.99,19.23
Nb2O5,n.a.,0,n.a.,0,n.a.,0,Nb2O5,8,0.000,0.000,0,0,0,800,15,6.0,6.0,3.0,0.50,2,33.20,5.53,1.28,4.25,23.20,5.88,16.66,3.86,12.80,69.88,17.71
Nb2O5,n.a.,0,n.a.,0,n.a.,0,Nb2O5,8,0.000,0.000,0,0,0,800,20,8.0,8.0,4.0,0.38,2,33.91,6.09,1.39,4.70,22.88,5.69,17.96,4.10,13.86,67.47,16.78
Nb2O5,n.a.,0,n.a.,0,n.a.,0,Nb2O5,8,0.000,0.000,0,0,0,800,10,4.0,4.5,1.5,0.75,3,22.02,4.16,1.11,3.05,15.95,3.25,18.89,5.04,13.85,72.43,14.76
Nb2O5,n.a.,0,n.a.,0,n.a.,0,Nb2O5,8,0.000,0.000,0,0,0,800,15,6.0,6.8,2.3,0.50,3,23.23,4.89,1.40,3.49,15.48,2.94,21.05,6.03,15.02,66.64,12.66
Nb2O5,n.a.,0,n.a.,0,n.a.,0,Nb2O5,8,0.000,0.000,0,0,0,800,20,8.0,9.0,3.0,0.38,3,22.94,5.09,1.56,3.53,15.11,2.84,22.19,6.80,15.39,65.87,12.38
Nb2O5,n.a.,0,n.a.,0,n.a.,0,Nb2O5,8,0.000,0.000,0,0,0,800,10,4.0,4.8,1.2,0.75,4,15.57,3.62,1.27,2.35,12.41,2.06,23.25,8.16,15.09,79.70,13.23
Nb2O5,n.a.,0,n.a.,0,n.a.,0,Nb2O5,8,0.000,0.000,0,0,0,800,15,6.0,7.2,1.8,0.50,4,16.43,3.30,1.51,1.79,11.44,1.97,20.09,9.19,10.89,69.63,11.99
Nb2O5,n.a.,0,n.a.,0,n.a.,0,Nb2O5,8,0.000,0.000,0,0,0,800,20,8.0,9.6,2.4,0.38,4,14.81,2.91,1.72,1.19,11.19,2.15,19.65,11.61,8.04,75.56,14.52
Nb2O5,n.a.,0,n.a.,0,n.a.,0,Nb2O5,8,0.000,0.000,0,0,0,800,10,4.0,5.1,0.9,0.75,6,11.44,1.95,1.25,0.70,8.06,1.38,17.05,10.93,6.12,70.45,12.06
Nb2O5,n.a.,0,n.a.,0,n.a.,0,Nb2O5,8,0.000,0.000,0,0,0,800,15,6.0,7.7,1.3,0.50,6,8.01,2.45,1.38,1.07,4.80,2.46,30.59,17.23,13.36,59.93,30.71
Nb2O5,n.a.,0,n.a.,0,n.a.,0,Nb2O5,8,0.000,0.000,0,0,0,800,20,8.0,10.3,1.7,0.38,6,7.62,4.81,1.69,3.12,3.16,0.86,63.12,22.18,40.94,41.47,11.29
Nb2O5,n.a.,0,n.a.,0,n.a.,0,Nb2O5,8,0.000,0.000,0,0,0,800,10,7.0,2.0,1.0,0.75,2,32.95,2.15,1.43,0.72,22.79,5.18,6.53,4.34,2.19,69.17,15.72
Nb2O5,n.a.,0,n.a.,0,n.a.,0,Nb2O5,8,0.000,0.000,0,0,0,800,15,10.5,3.0,1.5,0.50,2,31.64,2.64,1.69,0.95,18.26,6.74,8.34,5.34,3.00,57.71,21.30
Nb2O5,n.a.,0,n.a.,0,n.a.,0,Nb2O5,8,0.000,0.000,0,0,0,800,20,14.0,4.0,2.0,0.38,2,27.37,5.27,1.87,3.40,13.41,7.08,19.25,6.83,12.42,49.00,25.87
Nb2O5,n.a.,0,n.a.,0,n.a.,0,Nb2O5,8,0.000,0.000,0,0,0,800,10,7.0,2.3,0.8,0.75,3,19.87,2.53,1.55,0.98,9.65,6.90,12.73,7.80,4.93,48.57,34.73
Nb2O5,n.a.,0,n.a.,0,n.a.,0,Nb2O5,8,0.000,0.000,0,0,0,800,15,10.5,3.4,1.1,0.50,3,15.02,6.64,2.00,4.64,6.62,1.78,44.21,13.32,30.89,44.07,11.85
Nb2O5,n.a.,0,n.a.,0,n.a.,0,Nb2O5,8,0.000,0.000,0,0,0,800,20,14.0,4.5,1.5,0.38,3,11.17,5.79,1.93,3.86,4.56,0.71,51.84,17.28,34.56,40.82,6.36
Nb2O5,n.a.,0,n.a.,0,n.a.,0,Nb2O5,8,0.000,0.000,0,0,0,800,10,7.0,2.4,0.6,0.75,4,13.17,5.03,1.52,3.51,5.29,1.69,38.19,11.54,26.65,40.17,12.83
Nb2O5,n.a.,0,n.a.,0,n.a.,0,Nb2O5,8,0.000,0.000,0,0,0,800,15,10.5,3.6,0.9,0.50,4,10.20,4.18,1.66,2.52,2.40,0.42,40.98,16.27,24.71,23.53,4.12
Nb2O5,n.a.,0,n.a.,0,n.a.,0,Nb2O5,8,0.000,0.000,0,0,0,800,20,14.0,4.8,1.2,0.38,4,8.21,3.96,1.57,2.39,1.92,0.30,48.23,19.12,29.11,23.39,3.65
Nb2O5,n.a.,0,n.a.,0,n.a.,0,Nb2O5,8,0.000,0.000,0,0,0,800,10,7.0,2.6,0.4,0.75,6,7.10,3.52,1.40,2.12,2.27,0.49,49.58,19.72,29.86,31.97,6.90
Nb2O5,n.a.,0,n.a.,0,n.a.,0,Nb2O5,8,0.000,0.000,0,0,0,800,15,10.5,3.9,0.6,0.50,6,4.03,2.46,1.21,1.25,0.98,0.21,61.04,30.02,31.02,24.32,5.21
Nb2O5,n.a.,0,n.a.,0,n.a.,0,Nb2O5,8,0.000,0.000,0,0,0,800,20,14.0,5.1,0.9,0.38,6,4.84,2.31,1.20,1.11,0.70,0.18,47.73,24.79,22.93,14.46,3.72
Nb2O5,n.a.,0,n.a.,0,n.a.,0,Nb2O5,8,0.000,0.000,0,0,0,775,10,1.5,5.7,2.8,0.75,2,33.75,6.42,1.39,5.03,21.20,6.32,19.02,4.12,14.90,62.81,18.73
Nb2O5,n.a.,0,n.a.,0,n.a.,0,Nb2O5,8,0.000,0.000,0,0,0,775,15,2.3,8.5,4.3,0.50,2,30.74,7.05,1.56,5.49,22.21,6.31,22.93,5.07,17.86,72.25,20.53
Nb2O5,n.a.,0,n.a.,0,n.a.,0,Nb2O5,8,0.000,0.000,0,0,0,775,20,3.0,11.3,5.7,0.38,2,31.97,7.36,1.69,5.67,22.02,6.23,23.02,5.29,17.74,68.88,19.49
Nb2O5,n.a.,0,n.a.,0,n.a.,0,Nb2O5,8,0.000,0.000,0,0,0,775,10,1.5,6.4,2.1,0.75,3,22.47,5.52,1.37,4.15,14.65,3.40,24.57,6.10,18.47,65.20,15.13
Nb2O5,n.a.,0,n.a.,0,n.a.,0,Nb2O5,8,0.000,0.000,0,0,0,775,15,2.3,9.6,3.2,0.50,3,20.70,6.68,1.66,5.02,14.73,3.24,32.27,8.02,24.25,71.16,15.65
Nb2O5,n.a.,0,n.a.,0,n.a.,0,Nb2O5,8,0.000,0.000,0,0,0,775,20,3.0,12.8,4.3,0.38,3,21.62,6.96,1.87,5.09,14.56,3.07,32.19,8.65,23.54,67.35,14.20
Nb2O5,n.a.,0,n.a.,0,n.a.,0,Nb2O5,8,0.000,0.000,0,0,0,775,10,1.5,6.8,1.7,0.75,4,16.97,5.22,1.43,3.79,11.23,2.16,30.76,8.43,22.33,66.18,12.73
Nb2O5,n.a.,0,n.a.,0,n.a.,0,Nb2O5,8,0.000,0.000,0,0,0,775,15,2.3,10.2,2.6,0.50,4,14.80,5.06,1.76,3.30,10.96,2.10,34.19,11.89,22.30,74.05,14.19
Nb2O5,n.a.,0,n.a.,0,n.a.,0,Nb2O5,8,0.000,0.000,0,0,0,775,20,3.0,13.6,3.4,0.38,4,14.10,4.08,2.01,2.07,11.00,2.15,28.94,14.26,14.68,78.01,15.25
Nb2O5,n.a.,0,n.a.,0,n.a.,0,Nb2O5,8,0.000,0.000,0,0,0,775,10,1.5,7.3,1.2,0.75,6,11.52,2.44,1.48,0.96,7.67,1.38,21.18,12.85,8.33,66.58,11.98
Nb2O5,n.a.,0,n.a.,0,n.a.,0,Nb2O5,8,0.000,0.000,0,0,0,775,15,2.3,10.9,1.8,0.50,6,9.86,3.37,1.59,1.78,4.39,2.11,34.18,16.13,18.05,44.52,21.40
Nb2O5,n.a.,0,n.a.,0,n.a.,0,Nb2O5,8,0.000,0.000,0,0,0,775,20,3.0,14.6,2.4,0.38,6,7.44,5.24,1.86,3.38,3.01,0.58,70.43,25.00,45.43,40.46,7.80
Nb2O5,n.a.,0,n.a.,0,n.a.,0,Nb2O5,8,0.000,0.000,0,0,0,775,10,4.0,4.0,2.0,0.75,2,32.87,5.73,1.36,4.37,22.64,6.13,17.43,4.14,13.29,68.88,18.65
Nb2O5,n.a.,0,n.a.,0,n.a.,0,Nb2O5,8,0.000,0.000,0,0,0,775,15,6.0,6.0,3.0,0.50,2,33.06,6.08,1.58,4.50,21.78,5.62,18.39,4.78,13.61,65.88,17.00
Nb2O5,n.a.,0,n.a.,0,n.a.,0,Nb2O5,8,0.000,0.000,0,0,0,775,20,8.0,8.0,4.0,0.38,2,32.17,6.22,1.79,4.43,21.81,5.52,19.33,5.56,13.77,67.80,17.16
Nb2O5,n.a.,0,n.a.,0,n.a.,0,Nb2O5,8,0.000,0.000,0,0,0,775,10,4.0,4.5,1.5,0.75,3,23.15,4.66,1.52,3.14,15.17,3.29,20.13,6.57,13.56,65.53,14.21
Nb2O5,n.a.,0,n.a.,0,n.a.,0,Nb2O5,8,0.000,0.000,0,0,0,775,15,6.0,6.8,2.3,0.50,3,20.25,3.08,1.90,1.18,14.74,3.22,15.21,9.38,5.83,72.79,15.90
Nb2O5,n.a.,0,n.a.,0,n.a.,0,Nb2O5,8,0.000,0.000,0,0,0,775,20,8.0,9.0,3.0,0.38,3,19.96,3.51,2.09,1.42,12.28,3.60,17.59,10.47,7.11,61.52,18.04
Nb2O5,n.a.,0,n.a.,0,n.a.,0,Nb2O5,8,0.000,0.000,0,0,0,775,10,4.0,4.8,1.2,0.75,4,15.59,2.46,1.66,0.80,11.40,2.38,15.78,10.65,5.13,73.12,15.27
Nb2O5,n.a.,0,n.a.,0,n.a.,0,Nb2O5,8,0.000,0.000,0,0,0,775,15,6.0,7.2,1.8,0.50,4,13.06,4.15,1.84,2.31,7.12,3.13,31.78,14.09,17.69,54.52,23.97
Nb2O5,n.a.,0,n.a.,0,n.a.,0,Nb2O5,8,0.000,0.000,0,0,0,775,20,8.0,9.6,2.4,0.38,4,10.34,6.50,2.09,4.41,5.07,1.18,62.86,20.21,42.65,49.03,11.41
Nb2O5,n.a.,0,n.a.,0,n.a.,0,Nb2O5,8,0.000,0.000,0,0,0,775,10,4.0,5.1,0.9,0.75,6,6.70,4.54,1.56,2.98,3.29,0.99,67.76,23.28,44.48,49.10,14.78
Nb2O5,n.a.,0,n.a.,0,n.a.,0,Nb2O5,8,0.000,0.000,0,0,0,775,15,6.0,7.7,1.3,0.50,6,6.71,4.27,1.68,2.59,2.06,0.35,63.64,25.04,38.60,30.70,5.22
Nb2O5,n.a.,0,n.a.,0,n.a.,0,Nb2O5,8,0.000,0.000,0,0,0,775,20,8.0,10.3,1.7,0.38,6,5.04,3.77,1.66,2.11,1.50,0.22,74.80,32.94,41.87,29.76,4.37
Nb2O5,n.a.,0,n.a.,0,n.a.,0,Nb2O5,8,0.000,0.000,0,0,0,775,10,7.0,2.0,1.0,0.75,2,26.57,7.13,1.96,5.17,12.10,5.49,26.83,7.38,19.46,45.54,20.66
Nb2O5,n.a.,0,n.a.,0,n.a.,0,Nb2O5,8,0.000,0.000,0,0,0,775,15,10.5,3.0,1.5,0.50,2,21.09,7.26,2.29,4.97,8.63,1.43,34.42,10.86,23.57,40.92,6.78
Nb2O5,n.a.,0,n.a.,0,n.a.,0,Nb2O5,8,0.000,0.000,0,0,0,775,20,14.0,4.0,2.0,0.38,2,16.66,7.23,2.63,4.60,6.96,0.99,43.40,15.79,27.61,41.78,5.94
Nb2O5,n.a.,0,n.a.,0,n.a.,0,Nb2O5,8,0.000,0.000,0,0,0,775,10,7.0,2.3,0.8,0.75,3,10.66,6.11,2.13,3.98,5.30,0.84,57.32,19.98,37.34,49.72,7.88
Nb2O5,n.a.,0,n.a.,0,n.a.,0,Nb2O5,8,0.000,0.000,0,0,0,775,15,10.5,3.4,1.1,0.50,3,8.47,4.50,1.95,2.55,2.76,0.38,53.13,23.02,30.11,32.59,4.49
Nb2O5,n.a.,0,n.a.,0,n.a.,0,Nb2O5,8,0.000,0.000,0,0,0,775,20,14.0,4.5,1.5,0.38,3,6.75,4.07,1.94,2.13,1.96,0.29,60.30,28.74,31.56,29.04,4.30
Nb2O5,n.a.,0,n.a.,0,n.a.,0,Nb2O5,8,0.000,0.000,0,0,0,775,10,7.0,2.4,0.6,0.75,4,6.53,4.06,1.65,2.41,2.62,0.40,62.17,25.27,36.91,40.12,6.13
Nb2O5,n.a.,0,n.a.,0,n.a.,0,Nb2O5,8,0.000,0.000,0,0,0,775,15,10.5,3.6,0.9,0.50,4,4.79,3.02,1.49,1.53,1.26,0.20,63.05,31.11,31.94,26.30,4.18
Nb2O5,n.a.,0,n.a.,0,n.a.,0,Nb2O5,8,0.000,0.000,0,0,0,775,20,14.0,4.8,1.2,0.38,4,3.74,2.71,1.47,1.24,0.72,0.14,72.46,39.30,33.16,19.25,3.74
Nb2O5,n.a.,0,n.a.,0,n.a.,0,Nb2O5,8,0.000,0.000,0,0,0,775,10,7.0,2.6,0.4,0.75,6,3.95,2.47,1.19,1.28,0.87,0.21,62.53,30.13,32.41,22.03,5.32
Nb2O5,n.a.,0,n.a.,0,n.a.,0,Nb2O5,8,0.000,0.000,0,0,0,775,15,10.5,3.9,0.6,0.50,6,2.61,1.68,1.05,0.63,0.18,0.12,64.37,40.23,24.14,6.90,4.60
Nb2O5,n.a.,0,n.a.,0,n.a.,0,Nb2O5,8,0.000,0.000,0,0,0,775,20,14.0,5.1,0.9,0.38,6,1.96,1.48,0.86,0.62,0.05,0.11,75.51,43.88,31.63,2.55,5.61
Nb2O5,n.a.,0,n.a.,0,n.a.,0,Nb2O5,8,0.000,0.000,0,0,0,750,10,1.5,5.7,2.8,0.75,2,32.55,6.98,1.62,5.36,20.62,6.19,21.44,4.98,16.47,63.35,19.02
Nb2O5,n.a.,0,n.a.,0,n.a.,0,Nb2O5,8,0.000,0.000,0,0,0,750,15,2.3,8.5,4.3,0.50,2,33.45,7.25,1.85,5.40,20.71,6.04,21.67,5.53,16.14,61.91,18.06
Nb2O5,n.a.,0,n.a.,0,n.a.,0,Nb2O5,8,0.000,0.000,0,0,0,750,20,3.0,11.3,5.7,0.38,2,33.13,7.37,2.02,5.35,20.66,5.94,22.25,6.10,16.15,62.36,17.93
Nb2O5,n.a.,0,n.a.,0,n.a.,0,Nb2O5,8,0.000,0.000,0,0,0,750,10,1.5,6.4,2.1,0.75,3,23.01,5.90,1.70,4.20,13.70,3.36,25.64,7.39,18.25,59.54,14.60
Nb2O5,n.a.,0,n.a.,0,n.a.,0,Nb2O5,8,0.000,0.000,0,0,0,750,15,2.3,9.6,3.2,0.50,3,20.73,5.15,2.03,3.12,13.78,3.43,24.84,9.79,15.05,66.47,16.55
Nb2O5,n.a.,0,n.a.,0,n.a.,0,Nb2O5,8,0.000,0.000,0,0,0,750,20,3.0,12.8,4.3,0.38,3,22.34,4.47,2.15,2.32,13.06,3.15,20.01,9.62,10.38,58.46,14.10
Nb2O5,n.a.,0,n.a.,0,n.a.,0,Nb2O5,8,0.000,0.000,0,0,0,750,10,1.5,6.8,1.7,0.75,4,17.55,3.52,1.80,1.72,10.47,2.46,20.06,10.26,9.80,59.66,14.02
Nb2O5,n.a.,0,n.a.,0,n.a.,0,Nb2O5,8,0.000,0.000,0,0,0,750,15,2.3,10.2,2.6,0.50,4,14.78,4.69,1.97,2.72,7.16,2.76,31.73,13.33,18.40,48.44,18.67
Nb2O5,n.a.,0,n.a.,0,n.a.,0,Nb2O5,8,0.000,0.000,0,0,0,750,20,3.0,13.6,3.4,0.38,4,9.74,6.86,2.29,4.57,5.63,1.22,70.43,23.51,46.92,57.80,12.53
Nb2O5,n.a.,0,n.a.,0,n.a.,0,Nb2O5,8,0.000,0.000,0,0,0,750,10,1.5,7.3,1.2,0.75,6,9.35,5.05,1.80,3.25,3.50,1.07,54.01,19.25,34.76,37.43,11.44
Nb2O5,n.a.,0,n.a.,0,n.a.,0,Nb2O5,8,0.000,0.000,0,0,0,750,15,2.3,10.9,1.8,0.50,6,6.40,4.68,1.79,2.89,2.60,0.48,73.13,27.97,45.16,40.63,7.50
Nb2O5,n.a.,0,n.a.,0,n.a.,0,Nb2O5,8,0.000,0.000,0,0,0,750,20,3.0,14.6,2.4,0.38,6,4.35,3.69,1.71,1.98,1.54,0.19,84.83,39.31,45.52,35.40,4.37
Nb2O5,n.a.,0,n.a.,0,n.a.,0,Nb2O5,8,0.000,0.000,0,0,0,750,10,4.0,4.0,2.0,0.75,2,30.57,4.80,1.79,3.01,21.28,6.14,15.70,5.86,9.85,69.61,20.09
Nb2O5,n.a.,0,n.a.,0,n.a.,0,Nb2O5,8,0.000,0.000,0,0,0,750,15,6.0,6.0,3.0,0.50,2,30.10,3.85,2.08,1.77,20.69,5.93,12.79,6.91,5.88,68.74,19.70
Nb2O5,n.a.,0,n.a.,0,n.a.,0,Nb2O5,8,0.000,0.000,0,0,0,750,20,8.0,8.0,4.0,0.38,2,27.71,4.89,2.26,2.63,19.13,5.41,17.65,8.16,9.49,69.04,19.52
Nb2O5,n.a.,0,n.a.,0,n.a.,0,Nb2O5,8,0.000,0.000,0,0,0,750,10,4.0,4.5,1.5,0.75,3,20.49,3.36,1.71,1.65,14.68,3.30,16.40,8.35,8.05,71.64,16.11
Nb2O5,n.a.,0,n.a.,0,n.a.,0,Nb2O5,8,0.000,0.000,0,0,0,750,15,6.0,6.8,2.3,0.50,3,17.52,3.70,1.95,1.75,11.96,3.57,21.12,11.13,9.99,68.26,20.38
Nb2O5,n.a.,0,n.a.,0,n.a.,0,Nb2O5,8,0.000,0.000,0,0,0,750,20,8.0,9.0,3.0,0.38,3,18.35,4.50,2.02,2.48,11.45,3.06,24.52,11.01,13.51,62.40,16.68
Nb2O5,n.a.,0,n.a.,0,n.a.,0,Nb2O5,8,0.000,0.000,0,0,0,750,10,4.0,4.8,1.2,0.75,4,15.66,3.61,1.48,2.13,11.62,2.02,23.05,9.45,13.60,74.20,12.90
Nb2O5,n.a.,0,n.a.,0,n.a.,0,Nb2O5,8,0.000,0.000,0,0,0,750,15,6.0,7.2,1.8,0.50,4,12.89,3.00,1.73,1.27,10.22,2.12,23.27,13.42,9.85,79.29,16.45
Nb2O5,n.a.,0,n.a.,0,n.a.,0,Nb2O5,8,0.000,0.000,0,0,0,750,20,8.0,9.6,2.4,0.38,4,13.71,3.40,1.81,1.59,9.90,1.99,24.80,13.20,11.60,72.21,14.51
Nb2O5,n.a.,0,n.a.,0,n.a.,0,Nb2O5,8,0.000,0.000,0,0,0,750,10,4.0,5.1,0.9,0.75,6,8.79,2.32,1.21,1.11,7.97,1.07,26.39,13.77,12.63,90.67,12.17
Nb2O5,n.a.,0,n.a.,0,n.a.,0,Nb2O5,8,0.000,0.000,0,0,0,750,15,6.0,7.7,1.3,0.50,6,8.03,2.31,1.30,1.01,6.91,1.22,28.77,16.19,12.58,86.05,15.19
Nb2O5,n.a.,0,n.a.,0,n.a.,0,Nb2O5,8,0.000,0.000,0,0,0,750,20,8.0,10.3,1.7,0.38,6,7.66,2.63,1.49,1.14,6.47,1.21,34.33,19.45,14.88,84.46,15.80
Nb2O5,n.a.,0,n.a.,0,n.a.,0,Nb2O5,8,0.000,0.000,0,0,0,750,10,7.0,2.0,1.0,0.75,2,35.89,4.37,0.97,3.40,23.80,5.41,12.18,2.70,9.47,66.31,15.07
Nb2O5,n.a.,0,n.a.,0,n.a.,0,Nb2O5,8,0.000,0.000,0,0,0,750,15,10.5,3.0,1.5,0.50,2,37.63,4.81,1.18,3.63,22.81,4.90,12.78,3.14,9.65,60.62,13.02
Nb2O5,n.a.,0,n.a.,0,n.a.,0,Nb2O5,8,0.000,0.000,0,0,0,750,20,14.0,4.0,2.0,0.38,2,37.77,5.56,1.05,4.51,23.32,4.85,14.72,2.78,11.94,61.74,12.84
Nb2O5,n.a.,0,n.a.,0,n.a.,0,Nb2O5,8,0.000,0.000,0,0,0,750,10,7.0,2.3,0.8,0.75,3,25.83,3.90,0.94,2.96,18.48,3.55,15.10,3.64,11.46,71.54,13.74
Nb2O5,n.a.,0,n.a.,0,n.a.,0,Nb2O5,8,0.000,0.000,0,0,0,750,15,10.5,3.4,1.1,0.50,3,24.63,4.37,1.16,3.21,16.25,2.67,17.74,4.71,13.03,65.98,10.84
Nb2O5,n.a.,0,n.a.,0,n.a.,0,Nb2O5,8,0.000,0.000,0,0,0,750,20,14.0,4.5,1.5,0.38,3,22.83,3.02,1.47,1.55,14.46,2.49,13.23,6.44,6.79,63.34,10.91
Nb2O5,n.a.,0,n.a.,0,n.a.,0,Nb2O5,8,0.000,0.000,0,0,0,750,10,7.0,2.4,0.6,0.75,4,16.64,2.21,1.34,0.87,11.24,2.74,13.28,8.05,5.23,67.55,16.47
Nb2O5,n.a.,0,n.a.,0,n.a.,0,Nb2O5,8,0.000,0.000,0,0,0,750,15,10.5,3.6,0.9,0.50,4,11.11,4.72,1.68,3.04,4.52,1.98,42.48,15.12,27.36,40.68,17.82
Nb2O5,n.a.,0,n.a.,0,n.a.,0,Nb2O5,8,0.000,0.000,0,0,0,750,20,14.0,4.8,1.2,0.38,4,7.53,4.34,1.75,2.59,2.27,0.35,57.64,23.24,34.40,30.15,4.65
Nb2O5,n.a.,0,n.a.,0,n.a.,0,Nb2O5,8,0.000,0.000,0,0,0,750,10,7.0,2.6,0.4,0.75,6,3.09,2.85,1.30,1.55,1.30,0.23,92.23,42.07,50.16,42.07,7.44
Nb2O5,n.a.,0,n.a.,0,n.a.,0,Nb2O5,8,0.000,0.000,0,0,0,750,15,10.5,3.9,0.6,0.50,6,2.39,1.77,1.09,0.68,0.29,0.12,74.06,45.61,28.45,12.13,5.02
Nb2O5,n.a.,0,n.a.,0,n.a.,0,Nb2O5,8,0.000,0.000,0,0,0,750,20,14.0,5.1,0.9,0.38,6,0.86,1.01,0.65,0.36,0.23,0.08,117.44,75.58,41.86,26.74,9.30
Nb2O5,n.a.,0,n.a.,0,n.a.,0,Nb2O5,8,0.000,0.000,0,0,0,700,10,1.5,5.7,2.8,0.75,2,29.31,4.68,2.27,2.41,18.73,6.65,15.97,7.74,8.22,63.90,22.69
Nb2O5,n.a.,0,n.a.,0,n.a.,0,Nb2O5,8,0.000,0.000,0,0,0,700,15,2.3,8.5,4.3,0.50,2,29.14,5.55,2.46,3.09,16.66,6.42,19.05,8.44,10.60,57.17,22.03
Nb2O5,n.a.,0,n.a.,0,n.a.,0,Nb2O5,8,0.000,0.000,0,0,0,700,20,3.0,11.3,5.7,0.38,2,26.40,7.29,2.60,4.69,15.09,5.09,27.61,9.85,17.77,57.16,19.28
Nb2O5,n.a.,0,n.a.,0,n.a.,0,Nb2O5,8,0.000,0.000,0,0,0,700,10,1.5,6.4,2.1,0.75,3,16.87,6.87,2.42,4.45,8.54,2.75,40.72,14.34,26.38,50.62,16.30
Nb2O5,n.a.,0,n.a.,0,n.a.,0,Nb2O5,8,0.000,0.000,0,0,0,700,15,2.3,9.6,3.2,0.50,3,12.58,6.34,2.50,3.84,6.68,1.08,50.40,19.87,30.52,53.10,8.59
Nb2O5,n.a.,0,n.a.,0,n.a.,0,Nb2O5,8,0.000,0.000,0,0,0,700,20,3.0,12.8,4.3,0.38,3,11.40,5.49,2.36,3.13,5.18,0.61,48.16,20.70,27.46,45.44,5.35
Nb2O5,n.a.,0,n.a.,0,n.a.,0,Nb2O5,8,0.000,0.000,0,0,0,700,10,1.5,6.8,1.7,0.75,4,7.95,5.09,2.13,2.96,3.94,0.52,64.03,26.79,37.23,49.56,6.54
Nb2O5,n.a.,0,n.a.,0,n.a.,0,Nb2O5,8,0.000,0.000,0,0,0,700,15,2.3,10.2,2.6,0.50,4,4.03,3.90,1.96,1.94,2.38,0.25,96.77,48.64,48.14,59.06,6.20
Nb2O5,n.a.,0,n.a.,0,n.a.,0,Nb2O5,8,0.000,0.000,0,0,0,700,20,3.0,13.6,3.4,0.38,4,5.94,3.11,1.67,1.44,1.66,0.17,52.36,28.11,24.24,27.95,2.86
Nb2O5,n.a.,0,n.a.,0,n.a.,0,Nb2O5,8,0.000,0.000,0,0,0,700,10,1.5,7.3,1.2,0.75,6,2.98,2.48,1.31,1.17,1.03,0.13,83.22,43.96,39.26,34.56,4.36
Nb2O5,n.a.,0,n.a.,0,n.a.,0,Nb2O5,8,0.000,0.000,0,0,0,700,15,2.3,10.9,1.8,0.50,6,3.24,1.65,0.99,0.66,0.45,0.07,50.93,30.56,20.37,13.89,2.16
Nb2O5,n.a.,0,n.a.,0,n.a.,0,Nb2O5,8,0.000,0.000,0,0,0,700,20,3.0,14.6,2.4,0.38,6,2.29,1.36,0.82,0.54,0.25,0.06,59.39,35.81,23.58,10.92,2.62
Nb2O5,n.a.,0,n.a.,0,n.a.,0,Nb2O5,8,0.000,0.000,0,0,0,700,10,4.0,4.0,2.0,0.75,2,21.00,7.65,2.53,5.12,12.49,3.28,36.43,12.05,24.38,59.48,15.62
Nb2O5,n.a.,0,n.a.,0,n.a.,0,Nb2O5,8,0.000,0.000,0,0,0,700,15,6.0,6.0,3.0,0.50,2,16.05,6.75,2.57,4.18,9.22,1.46,42.06,16.01,26.04,57.45,9.10
Nb2O5,n.a.,0,n.a.,0,n.a.,0,Nb2O5,8,0.000,0.000,0,0,0,700,20,8.0,8.0,4.0,0.38,2,11.12,5.89,2.50,3.39,6.69,0.80,52.97,22.48,30.49,60.16,7.19
Nb2O5,n.a.,0,n.a.,0,n.a.,0,Nb2O5,8,0.000,0.000,0,0,0,700,10,4.0,4.5,1.5,0.75,3,6.53,4.68,2.08,2.60,3.92,0.46,71.67,31.85,39.82,60.03,7.04
Nb2O5,n.a.,0,n.a.,0,n.a.,0,Nb2O5,8,0.000,0.000,0,0,0,700,15,6.0,6.8,2.3,0.50,3,6.35,3.22,1.71,1.51,1.94,0.22,50.71,26.93,23.78,30.55,3.46
Nb2O5,n.a.,0,n.a.,0,n.a.,0,Nb2O5,8,0.000,0.000,0,0,0,700,20,8.0,9.0,3.0,0.38,3,4.39,2.61,1.57,1.04,1.14,0.14,59.45,35.76,23.69,25.97,3.19
Nb2O5,n.a.,0,n.a.,0,n.a.,0,Nb2O5,8,0.000,0.000,0,0,0,700,10,4.0,4.8,1.2,0.75,4,3.76,2.63,1.49,1.14,1.43,0.17,69.95,39.63,30.32,38.03,4.52
Nb2O5,n.a.,0,n.a.,0,n.a.,0,Nb2O5,8,0.000,0.000,0,0,0,700,15,6.0,7.2,1.8,0.50,4,2.80,1.77,1.03,0.74,0.52,0.09,63.21,36.79,26.43,18.57,3.21
Nb2O5,n.a.,0,n.a.,0,n.a.,0,Nb2O5,8,0.000,0.000,0,0,0,700,20,8.0,9.6,2.4,0.38,4,2.58,1.52,1.03,0.49,0.22,0.08,58.91,39.92,18.99,8.53,3.10
Nb2O5,n.a.,0,n.a.,0,n.a.,0,Nb2O5,8,0.000,0.000,0,0,0,700,10,4.0,5.1,0.9,0.75,6,1.55,1.25,0.75,0.50,0.14,0.08,80.65,48.39,32.26,9.03,5.16
Nb2O5,n.a.,0,n.a.,0,n.a.,0,Nb2O5,8,0.000,0.000,0,0,0,700,15,6.0,7.7,1.3,0.50,6,1.63,0.87,0.58,0.29,0.08,0.06,53.37,35.58,17.79,4.91,3.68
Nb2O5,n.a.,0,n.a.,0,n.a.,0,Nb2O5,8,0.000,0.000,0,0,0,700,20,8.0,10.3,1.7,0.38,6,0.78,0.74,0.47,0.27,0.18,0.05,94.87,60.26,34.62,23.08,6.41
Nb2O5,n.a.,0,n.a.,0,n.a.,0,Nb2O5,8,0.000,0.000,0,0,0,700,10,7.0,2.0,1.0,0.75,2,4.09,2.18,1.28,0.90,1.02,0.21,53.30,31.30,22.00,24.94,5.13
Nb2O5,n.a.,0,n.a.,0,n.a.,0,Nb2O5,8,0.000,0.000,0,0,0,700,15,10.5,3.0,1.5,0.50,2,2.82,1.51,1.09,0.42,0.04,0.17,53.55,38.65,14.89,1.42,6.03
Nb2O5,n.a.,0,n.a.,0,n.a.,0,Nb2O5,8,0.000,0.000,0,0,0,700,20,14.0,4.0,2.0,0.38,2,2.20,1.18,0.87,0.31,0.23,0.12,53.64,39.55,14.09,10.45,5.45
Nb2O5,n.a.,0,n.a.,0,n.a.,0,Nb2O5,8,0.000,0.000,0,0,0,700,10,7.0,2.3,0.8,0.75,3,1.18,1.16,0.90,0.26,0.12,0.10,98.31,76.27,22.03,10.17,8.47
Nb2O5,n.a.,0,n.a.,0,n.a.,0,Nb2O5,8,0.000,0.000,0,0,0,700,15,10.5,3.4,1.1,0.50,3,1.10,0.57,0.36,0.21,0.33,0.07,51.82,32.73,19.09,30.00,6.36
Nb2O5,n.a.,0,n.a.,0,n.a.,0,Nb2O5,8,0.000,0.000,0,0,0,700,20,14.0,4.5,1.5,0.38,3,0.75,0.54,0.45,0.09,0.58,0.06,72.00,60.00,12.00,77.33,8.00
Nb2O5,n.a.,0,n.a.,0,n.a.,0,Nb2O5,8,0.000,0.000,0,0,0,700,10,7.0,2.4,0.6,0.75,4,1.97,0.88,0.74,0.14,0.06,0.09,44.67,37.56,7.11,3.05,4.57
Nb2O5,n.a.,0,n.a.,0,n.a.,0,Nb2O5,8,0.000,0.000,0,0,0,700,15,10.5,3.6,0.9,0.50,4,0.62,0.58,0.52,0.06,0.43,0.08,93.55,83.87,9.68,69.35,12.90
Nb2O5,n.a.,0,n.a.,0,n.a.,0,Nb2O5,8,0.000,0.000,0,0,0,700,20,14.0,4.8,1.2,0.38,4,0.88,0.36,0.24,0.12,0.73,0.03,40.91,27.27,13.64,82.95,3.41
Nb2O5,n.a.,0,n.a.,0,n.a.,0,Nb2O5,8,0.000,0.000,0,0,0,700,10,7.0,2.6,0.4,0.75,6,1.52,0.38,0.27,0.11,0.36,0.06,25.00,17.76,7.24,23.68,3.95
Nb2O5,n.a.,0,n.a.,0,n.a.,0,Nb2O5,8,0.000,0.000,0,0,0,700,15,10.5,3.9,0.6,0.50,6,0.88,0.36,0.27,0.09,0.68,0.09,40.91,30.68,10.23,77.27,10.23
Nb2O5,n.a.,0,n.a.,0,n.a.,0,Nb2O5,8,0.000,0.000,0,0,0,700,20,14.0,5.1,0.9,0.38,6,1.19,0.35,0.29,0.06,0.63,0.06,29.41,24.37,5.04,52.94,5.04
CeO2,n.a.,0,n.a.,0,n.a.,0,CeO2,5,0.000,0.000,0,0,0,900,10,1.5,5.7,2.8,0.75,2,27.62,3.38,0.53,2.85,17.76,22.14,12.24,1.92,10.32,64.30,80.16
CeO2,n.a.,0,n.a.,0,n.a.,0,CeO2,5,0.000,0.000,0,0,0,900,15,2.3,8.5,4.3,0.50,2,29.89,3.90,0.49,3.41,17.49,21.94,13.05,1.64,11.41,58.51,73.40
CeO2,n.a.,0,n.a.,0,n.a.,0,CeO2,5,0.000,0.000,0,0,0,900,20,3.0,11.3,5.7,0.38,2,29.48,4.55,0.51,4.04,17.37,22.36,15.43,1.73,13.70,58.92,75.85
CeO2,n.a.,0,n.a.,0,n.a.,0,CeO2,5,0.000,0.000,0,0,0,900,10,1.5,6.4,2.1,0.75,3,17.97,3.10,0.42,2.68,15.02,12.91,17.25,2.34,14.91,83.58,71.84
CeO2,n.a.,0,n.a.,0,n.a.,0,CeO2,5,0.000,0.000,0,0,0,900,15,2.3,9.6,3.2,0.50,3,13.99,4.15,0.51,3.64,14.66,13.40,29.66,3.65,26.02,104.79,95.78
CeO2,n.a.,0,n.a.,0,n.a.,0,CeO2,5,0.000,0.000,0,0,0,900,20,3.0,12.8,4.3,0.38,3,12.47,4.93,0.51,4.42,14.68,13.87,39.53,4.09,35.45,117.72,111.23
CeO2,n.a.,0,n.a.,0,n.a.,0,CeO2,5,0.000,0.000,0,0,0,900,10,1.5,6.8,1.7,0.75,4,11.02,3.02,0.42,2.60,13.42,8.99,27.40,3.81,23.59,121.78,81.58
CeO2,n.a.,0,n.a.,0,n.a.,0,CeO2,5,0.000,0.000,0,0,0,900,15,2.3,10.2,2.6,0.50,4,26.59,3.84,0.44,3.40,12.72,9.17,14.44,1.65,12.79,47.84,34.49
CeO2,n.a.,0,n.a.,0,n.a.,0,CeO2,5,0.000,0.000,0,0,0,900,20,3.0,13.6,3.4,0.38,4,27.06,4.47,0.44,4.03,12.19,9.49,16.52,1.63,14.89,45.05,35.07
CeO2,n.a.,0,n.a.,0,n.a.,0,CeO2,5,0.000,0.000,0,0,0,900,10,1.5,7.3,1.2,0.75,6,19.53,2.54,0.39,2.15,11.26,5.20,13.01,2.00,11.01,57.65,26.63
CeO2,n.a.,0,n.a.,0,n.a.,0,CeO2,5,0.000,0.000,0,0,0,900,15,2.3,10.9,1.8,0.50,6,19.25,3.29,0.38,2.91,10.34,5.45,17.09,1.97,15.12,53.71,28.31
CeO2,n.a.,0,n.a.,0,n.a.,0,CeO2,5,0.000,0.000,0,0,0,900,20,3.0,14.6,2.4,0.38,6,18.92,3.84,0.41,3.43,9.45,5.41,20.30,2.17,18.13,49.95,28.59
CeO2,n.a.,0,n.a.,0,n.a.,0,CeO2,5,0.000,0.000,0,0,0,900,10,4.0,4.0,2.0,0.75,2,33.51,2.57,0.44,2.13,19.21,20.78,7.67,1.31,6.36,57.33,62.01
CeO2,n.a.,0,n.a.,0,n.a.,0,CeO2,5,0.000,0.000,0,0,0,900,15,6.0,6.0,3.0,0.50,2,33.01,3.36,0.42,2.94,18.60,20.84,10.18,1.27,8.91,56.35,63.13
CeO2,n.a.,0,n.a.,0,n.a.,0,CeO2,5,0.000,0.000,0,0,0,900,20,8.0,8.0,4.0,0.38,2,33.35,3.99,0.47,3.52,18.07,20.99,11.96,1.41,10.55,54.18,62.94
CeO2,n.a.,0,n.a.,0,n.a.,0,CeO2,5,0.000,0.000,0,0,0,900,10,4.0,4.5,1.5,0.75,3,20.80,2.58,0.40,2.18,16.26,12.66,12.40,1.92,10.48,78.17,60.87
CeO2,n.a.,0,n.a.,0,n.a.,0,CeO2,5,0.000,0.000,0,0,0,900,15,6.0,6.8,2.3,0.50,3,22.32,3.32,0.40,2.92,14.88,12.37,14.87,1.79,13.08,66.67,55.42
CeO2,n.a.,0,n.a.,0,n.a.,0,CeO2,5,0.000,0.000,0,0,0,900,20,8.0,9.0,3.0,0.38,3,23.29,3.94,0.44,3.50,14.36,12.53,16.92,1.89,15.03,61.66,53.80
CeO2,n.a.,0,n.a.,0,n.a.,0,CeO2,5,0.000,0.000,0,0,0,900,10,4.0,4.8,1.2,0.75,4,18.02,2.32,0.37,1.95,14.16,8.98,12.87,2.05,10.82,78.58,49.83
CeO2,n.a.,0,n.a.,0,n.a.,0,CeO2,5,0.000,0.000,0,0,0,900,15,6.0,7.2,1.8,0.50,4,15.93,3.11,0.37,2.74,12.98,8.43,19.52,2.32,17.20,81.48,52.92
CeO2,n.a.,0,n.a.,0,n.a.,0,CeO2,5,0.000,0.000,0,0,0,900,20,8.0,9.6,2.4,0.38,4,16.51,3.70,0.40,3.30,12.18,8.81,22.41,2.42,19.99,73.77,53.36
CeO2,n.a.,0,n.a.,0,n.a.,0,CeO2,5,0.000,0.000,0,0,0,900,10,4.0,5.1,0.9,0.75,6,19.13,2.04,0.37,1.67,11.58,5.08,10.66,1.93,8.73,60.53,26.56
CeO2,n.a.,0,n.a.,0,n.a.,0,CeO2,5,0.000,0.000,0,0,0,900,15,6.0,7.7,1.3,0.50,6,11.64,2.59,0.34,2.25,10.40,4.88,22.25,2.92,19.33,89.35,41.92
CeO2,n.a.,0,n.a.,0,n.a.,0,CeO2,5,0.000,0.000,0,0,0,900,20,8.0,10.3,1.7,0.38,6,9.78,3.21,0.34,2.87,9.63,5.15,32.82,3.48,29.35,98.47,52.66
CeO2,n.a.,0,n.a.,0,n.a.,0,CeO2,5,0.000,0.000,0,0,0,900,10,7.0,2.0,1.0,0.75,2,41.31,1.77,0.38,1.39,20.35,18.67,4.28,0.92,3.36,49.26,45.19
