Repository: ur-whitelab/BO-LIFT

# 🤖 BO-LIFT: Bayesian Optimization using in-context learning
BO-LIFT does regression with uncertainties using frozen Large Language Models by using token probabilities.
It uses LangChain to select examples to create in-context learning prompts from training data.
By selecting examples, it can consider more training data than it fits in the model's context window.
Being able to predict uncertainty, allow the employment of interesting techniques such as Bayesian Optimization.

## Usage 💻

You need to set up your OpenAI API key in order to use BO-LIFT.
You can do that using the `os` Python library:

```py
import os
os.environ["OPENAI_API_KEY"] = "<your-key-here>"
```

File: paper/dataset/oxidative_methane_coupling.csv (part 42 of 46)
Name,M1,M1_atom_number,M2,M2_atom_number,M3,M3_atom_number,Support ,Support_ID,M2_mol,M3_mol,M1_mol%,M2_mol%,M3_mol%,Temp,Total_flow,Ar_flow,CH4_flow,O2_flow,CT,CH4/O2,CH4_conv,C2y,C2H6y,C2H4y,COy,CO2y,C2s,C2H6s,C2H4s,COs,CO2s
CeO2,n.a.,0,n.a.,0,n.a.,0,CeO2,5,0.000,0.000,0,0,0,900,15,10.5,3.0,1.5,0.50,2,41.21,2.40,0.41,1.99,19.22,18.95,5.82,0.99,4.83,46.64,45.98
CeO2,n.a.,0,n.a.,0,n.a.,0,CeO2,5,0.000,0.000,0,0,0,900,20,14.0,4.0,2.0,0.38,2,40.80,2.91,0.37,2.54,17.86,18.34,7.13,0.91,6.23,43.77,44.95
CeO2,n.a.,0,n.a.,0,n.a.,0,CeO2,5,0.000,0.000,0,0,0,900,10,7.0,2.3,0.8,0.75,3,30.00,1.79,0.54,1.25,16.91,11.70,5.97,1.80,4.17,56.37,39.00
CeO2,n.a.,0,n.a.,0,n.a.,0,CeO2,5,0.000,0.000,0,0,0,900,15,10.5,3.4,1.1,0.50,3,28.57,2.28,0.33,1.95,14.67,10.45,7.98,1.16,6.83,51.35,36.58
CeO2,n.a.,0,n.a.,0,n.a.,0,CeO2,5,0.000,0.000,0,0,0,900,20,14.0,4.5,1.5,0.38,3,29.22,2.99,0.32,2.67,14.24,11.05,10.23,1.10,9.14,48.73,37.82
CeO2,n.a.,0,n.a.,0,n.a.,0,CeO2,5,0.000,0.000,0,0,0,900,10,7.0,2.4,0.6,0.75,4,23.91,1.63,0.42,1.21,14.63,7.87,6.82,1.76,5.06,61.19,32.92
CeO2,n.a.,0,n.a.,0,n.a.,0,CeO2,5,0.000,0.000,0,0,0,900,15,10.5,3.6,0.9,0.50,4,22.75,2.22,0.38,1.84,12.59,7.25,9.76,1.67,8.09,55.34,31.87
CeO2,n.a.,0,n.a.,0,n.a.,0,CeO2,5,0.000,0.000,0,0,0,900,20,14.0,4.8,1.2,0.38,4,22.27,2.78,0.31,2.47,11.84,7.77,12.48,1.39,11.09,53.17,34.89
CeO2,n.a.,0,n.a.,0,n.a.,0,CeO2,5,0.000,0.000,0,0,0,900,10,7.0,2.6,0.4,0.75,6,16.79,1.21,0.26,0.95,11.82,4.71,7.21,1.55,5.66,70.40,28.05
CeO2,n.a.,0,n.a.,0,n.a.,0,CeO2,5,0.000,0.000,0,0,0,900,15,10.5,3.9,0.6,0.50,6,16.65,1.84,0.28,1.56,10.11,4.21,11.05,1.68,9.37,60.72,25.29
CeO2,n.a.,0,n.a.,0,n.a.,0,CeO2,5,0.000,0.000,0,0,0,900,20,14.0,5.1,0.9,0.38,6,15.79,2.47,0.32,2.15,9.18,4.74,15.64,2.03,13.62,58.14,30.02
CeO2,n.a.,0,n.a.,0,n.a.,0,CeO2,5,0.000,0.000,0,0,0,850,10,1.5,5.7,2.8,0.75,2,29.44,6.41,0.69,5.72,12.74,23.93,21.77,2.34,19.43,43.27,81.28
CeO2,n.a.,0,n.a.,0,n.a.,0,CeO2,5,0.000,0.000,0,0,0,850,15,2.3,8.5,4.3,0.50,2,29.44,6.41,0.69,5.72,12.74,23.93,21.77,2.34,19.43,43.27,81.28
CeO2,n.a.,0,n.a.,0,n.a.,0,CeO2,5,0.000,0.000,0,0,0,850,20,3.0,11.3,5.7,0.38,2,28.90,6.92,0.76,6.16,13.17,24.16,23.94,2.63,21.31,45.57,83.60
CeO2,n.a.,0,n.a.,0,n.a.,0,CeO2,5,0.000,0.000,0,0,0,850,10,1.5,6.4,2.1,0.75,3,20.36,5.54,0.56,4.98,9.68,14.50,27.21,2.75,24.46,47.54,71.22
CeO2,n.a.,0,n.a.,0,n.a.,0,CeO2,5,0.000,0.000,0,0,0,850,15,2.3,9.6,3.2,0.50,3,18.35,6.42,0.65,5.77,9.63,15.02,34.99,3.54,31.44,52.48,81.85
CeO2,n.a.,0,n.a.,0,n.a.,0,CeO2,5,0.000,0.000,0,0,0,850,20,3.0,12.8,4.3,0.38,3,19.64,6.90,0.70,6.20,9.31,14.89,35.13,3.56,31.57,47.40,75.81
CeO2,n.a.,0,n.a.,0,n.a.,0,CeO2,5,0.000,0.000,0,0,0,850,10,1.5,6.8,1.7,0.75,4,13.21,5.51,0.58,4.93,8.18,10.44,41.71,4.39,37.32,61.92,79.03
CeO2,n.a.,0,n.a.,0,n.a.,0,CeO2,5,0.000,0.000,0,0,0,850,15,2.3,10.2,2.6,0.50,4,12.91,6.12,0.63,5.49,7.94,10.56,47.41,4.88,42.53,61.50,81.80
CeO2,n.a.,0,n.a.,0,n.a.,0,CeO2,5,0.000,0.000,0,0,0,850,20,3.0,13.6,3.4,0.38,4,14.02,6.69,0.71,5.98,7.50,10.59,47.72,5.06,42.65,53.50,75.53
CeO2,n.a.,0,n.a.,0,n.a.,0,CeO2,5,0.000,0.000,0,0,0,850,10,1.5,7.3,1.2,0.75,6,7.06,4.96,0.54,4.42,6.27,6.67,70.25,7.65,62.61,88.81,94.48
CeO2,n.a.,0,n.a.,0,n.a.,0,CeO2,5,0.000,0.000,0,0,0,850,15,2.3,10.9,1.8,0.50,6,7.46,5.64,0.62,5.02,5.63,6.74,75.60,8.31,67.29,75.47,90.35
CeO2,n.a.,0,n.a.,0,n.a.,0,CeO2,5,0.000,0.000,0,0,0,850,20,3.0,14.6,2.4,0.38,6,17.47,6.25,0.74,5.51,4.98,6.60,35.78,4.24,31.54,28.51,37.78
CeO2,n.a.,0,n.a.,0,n.a.,0,CeO2,5,0.000,0.000,0,0,0,850,10,4.0,4.0,2.0,0.75,2,32.99,4.93,0.64,4.29,13.57,22.87,14.94,1.94,13.00,41.13,69.32
CeO2,n.a.,0,n.a.,0,n.a.,0,CeO2,5,0.000,0.000,0,0,0,850,15,6.0,6.0,3.0,0.50,2,31.07,5.84,0.64,5.20,13.26,22.93,18.80,2.06,16.74,42.68,73.80
CeO2,n.a.,0,n.a.,0,n.a.,0,CeO2,5,0.000,0.000,0,0,0,850,20,8.0,8.0,4.0,0.38,2,32.86,6.24,0.71,5.53,13.03,22.67,18.99,2.16,16.83,39.65,68.99
CeO2,n.a.,0,n.a.,0,n.a.,0,CeO2,5,0.000,0.000,0,0,0,850,10,4.0,4.5,1.5,0.75,3,22.13,5.13,0.51,4.62,10.55,14.41,23.18,2.30,20.88,47.67,65.12
CeO2,n.a.,0,n.a.,0,n.a.,0,CeO2,5,0.000,0.000,0,0,0,850,15,6.0,6.8,2.3,0.50,3,21.47,6.00,0.62,5.38,9.81,14.24,27.95,2.89,25.06,45.69,66.33
CeO2,n.a.,0,n.a.,0,n.a.,0,CeO2,5,0.000,0.000,0,0,0,850,20,8.0,9.0,3.0,0.38,3,22.41,6.58,0.69,5.89,9.37,14.22,29.36,3.08,26.28,41.81,63.45
CeO2,n.a.,0,n.a.,0,n.a.,0,CeO2,5,0.000,0.000,0,0,0,850,10,4.0,4.8,1.2,0.75,4,16.42,4.99,0.53,4.46,8.58,10.29,30.39,3.23,27.16,52.25,62.67
CeO2,n.a.,0,n.a.,0,n.a.,0,CeO2,5,0.000,0.000,0,0,0,850,15,6.0,7.2,1.8,0.50,4,16.39,5.79,0.59,5.20,7.58,10.17,35.33,3.60,31.73,46.25,62.05
CeO2,n.a.,0,n.a.,0,n.a.,0,CeO2,5,0.000,0.000,0,0,0,850,20,8.0,9.6,2.4,0.38,4,15.91,6.44,0.71,5.73,7.24,10.33,40.48,4.46,36.02,45.51,64.93
CeO2,n.a.,0,n.a.,0,n.a.,0,CeO2,5,0.000,0.000,0,0,0,850,10,4.0,5.1,0.9,0.75,6,9.51,4.46,0.47,3.99,6.00,6.31,46.90,4.94,41.96,63.09,66.35
CeO2,n.a.,0,n.a.,0,n.a.,0,CeO2,5,0.000,0.000,0,0,0,850,15,6.0,7.7,1.3,0.50,6,10.13,5.24,0.62,4.62,5.07,6.68,51.73,6.12,45.61,50.05,65.94
CeO2,n.a.,0,n.a.,0,n.a.,0,CeO2,5,0.000,0.000,0,0,0,850,20,8.0,10.3,1.7,0.38,6,11.64,5.60,0.75,4.85,4.53,6.66,48.11,6.44,41.67,38.92,57.22
CeO2,n.a.,0,n.a.,0,n.a.,0,CeO2,5,0.000,0.000,0,0,0,850,10,7.0,2.0,1.0,0.75,2,37.68,4.70,0.49,4.21,13.38,21.31,12.47,1.30,11.17,35.51,56.56
CeO2,n.a.,0,n.a.,0,n.a.,0,CeO2,5,0.000,0.000,0,0,0,850,15,10.5,3.0,1.5,0.50,2,39.46,5.34,0.43,4.91,12.21,21.46,13.53,1.09,12.44,30.94,54.38
CeO2,n.a.,0,n.a.,0,n.a.,0,CeO2,5,0.000,0.000,0,0,0,850,20,14.0,4.0,2.0,0.38,2,38.21,6.39,0.83,5.56,11.63,21.82,16.72,2.17,14.55,30.44,57.11
CeO2,n.a.,0,n.a.,0,n.a.,0,CeO2,5,0.000,0.000,0,0,0,850,10,7.0,2.3,0.8,0.75,3,26.31,4.95,0.45,4.50,9.38,14.46,18.81,1.71,17.10,35.65,54.96
CeO2,n.a.,0,n.a.,0,n.a.,0,CeO2,5,0.000,0.000,0,0,0,850,15,10.5,3.4,1.1,0.50,3,24.90,5.55,0.55,5.00,8.08,14.02,22.29,2.21,20.08,32.45,56.31
CeO2,n.a.,0,n.a.,0,n.a.,0,CeO2,5,0.000,0.000,0,0,0,850,20,14.0,4.5,1.5,0.38,3,26.05,6.19,0.80,5.39,6.68,14.19,23.76,3.07,20.69,25.64,54.47
CeO2,n.a.,0,n.a.,0,n.a.,0,CeO2,5,0.000,0.000,0,0,0,850,10,7.0,2.4,0.6,0.75,4,20.40,4.56,0.58,3.98,6.51,10.45,22.35,2.84,19.51,31.91,51.23
CeO2,n.a.,0,n.a.,0,n.a.,0,CeO2,5,0.000,0.000,0,0,0,850,15,10.5,3.6,0.9,0.50,4,19.29,4.89,0.72,4.17,5.13,10.34,25.35,3.73,21.62,26.59,53.60
CeO2,n.a.,0,n.a.,0,n.a.,0,CeO2,5,0.000,0.000,0,0,0,850,20,14.0,4.8,1.2,0.38,4,19.21,5.11,0.86,4.25,4.05,10.68,26.60,4.48,22.12,21.08,55.60
CeO2,n.a.,0,n.a.,0,n.a.,0,CeO2,5,0.000,0.000,0,0,0,850,10,7.0,2.6,0.4,0.75,6,12.68,3.55,0.52,3.03,4.24,6.93,28.00,4.10,23.90,33.44,54.65
CeO2,n.a.,0,n.a.,0,n.a.,0,CeO2,5,0.000,0.000,0,0,0,850,15,10.5,3.9,0.6,0.50,6,12.24,3.30,0.60,2.70,2.74,6.69,26.96,4.90,22.06,22.39,54.66
CeO2,n.a.,0,n.a.,0,n.a.,0,CeO2,5,0.000,0.000,0,0,0,850,20,14.0,5.1,0.9,0.38,6,11.11,2.91,0.82,2.09,1.87,6.30,26.19,7.38,18.81,16.83,56.71
CeO2,n.a.,0,n.a.,0,n.a.,0,CeO2,5,0.000,0.000,0,0,0,800,10,1.5,5.7,2.8,0.75,2,27.88,7.25,1.06,6.19,10.27,23.19,26.00,3.80,22.20,36.84,83.18
CeO2,n.a.,0,n.a.,0,n.a.,0,CeO2,5,0.000,0.000,0,0,0,800,15,2.3,8.5,4.3,0.50,2,27.69,8.06,1.26,6.80,11.90,22.01,29.11,4.55,24.56,42.98,79.49
CeO2,n.a.,0,n.a.,0,n.a.,0,CeO2,5,0.000,0.000,0,0,0,800,20,3.0,11.3,5.7,0.38,2,27.18,8.67,1.37,7.30,13.41,20.06,31.90,5.04,26.86,49.34,73.80
CeO2,n.a.,0,n.a.,0,n.a.,0,CeO2,5,0.000,0.000,0,0,0,800,10,1.5,6.4,2.1,0.75,3,19.05,7.62,1.14,6.48,7.89,13.96,40.00,5.98,34.02,41.42,73.28
CeO2,n.a.,0,n.a.,0,n.a.,0,CeO2,5,0.000,0.000,0,0,0,800,15,2.3,9.6,3.2,0.50,3,16.36,8.41,1.39,7.02,8.35,13.20,51.41,8.50,42.91,51.04,80.68
CeO2,n.a.,0,n.a.,0,n.a.,0,CeO2,5,0.000,0.000,0,0,0,800,20,3.0,12.8,4.3,0.38,3,18.92,8.74,1.49,7.25,8.71,12.25,46.19,7.88,38.32,46.04,64.75
CeO2,n.a.,0,n.a.,0,n.a.,0,CeO2,5,0.000,0.000,0,0,0,800,10,1.5,6.8,1.7,0.75,4,15.00,7.33,1.15,6.18,5.64,10.00,48.87,7.67,41.20,37.60,66.67
CeO2,n.a.,0,n.a.,0,n.a.,0,CeO2,5,0.000,0.000,0,0,0,800,15,2.3,10.2,2.6,0.50,4,13.88,7.88,1.39,6.49,5.74,9.48,56.77,10.01,46.76,41.35,68.30
CeO2,n.a.,0,n.a.,0,n.a.,0,CeO2,5,0.000,0.000,0,0,0,800,20,3.0,13.6,3.4,0.38,4,15.10,8.28,1.59,6.69,5.72,9.08,54.83,10.53,44.30,37.88,60.13
CeO2,n.a.,0,n.a.,0,n.a.,0,CeO2,5,0.000,0.000,0,0,0,800,10,1.5,7.3,1.2,0.75,6,11.81,6.19,1.14,5.05,2.98,6.62,52.41,9.65,42.76,25.23,56.05
CeO2,n.a.,0,n.a.,0,n.a.,0,CeO2,5,0.000,0.000,0,0,0,800,15,2.3,10.9,1.8,0.50,6,9.05,6.40,1.50,4.90,2.34,6.65,70.72,16.57,54.14,25.86,73.48
CeO2,n.a.,0,n.a.,0,n.a.,0,CeO2,5,0.000,0.000,0,0,0,800,20,3.0,14.6,2.4,0.38,6,9.64,6.09,1.63,4.46,2.07,6.55,63.17,16.91,46.27,21.47,67.95
CeO2,n.a.,0,n.a.,0,n.a.,0,CeO2,5,0.000,0.000,0,0,0,800,10,4.0,4.0,2.0,0.75,2,32.96,7.16,1.01,6.15,11.51,20.68,21.72,3.06,18.66,34.92,62.74
CeO2,n.a.,0,n.a.,0,n.a.,0,CeO2,5,0.000,0.000,0,0,0,800,15,6.0,6.0,3.0,0.50,2,33.14,7.90,1.22,6.68,12.37,19.03,23.84,3.68,20.16,37.33,57.42
CeO2,n.a.,0,n.a.,0,n.a.,0,CeO2,5,0.000,0.000,0,0,0,800,20,8.0,8.0,4.0,0.38,2,32.19,8.33,1.35,6.98,13.13,18.24,25.88,4.19,21.68,40.79,56.66
CeO2,n.a.,0,n.a.,0,n.a.,0,CeO2,5,0.000,0.000,0,0,0,800,10,4.0,4.5,1.5,0.75,3,22.44,7.51,1.13,6.38,7.28,14.20,33.47,5.04,28.43,32.44,63.28
CeO2,n.a.,0,n.a.,0,n.a.,0,CeO2,5,0.000,0.000,0,0,0,800,15,6.0,6.8,2.3,0.50,3,22.10,8.07,1.39,6.68,6.65,12.90,36.52,6.29,30.23,30.09,58.37
CeO2,n.a.,0,n.a.,0,n.a.,0,CeO2,5,0.000,0.000,0,0,0,800,20,8.0,9.0,3.0,0.38,3,22.28,8.23,1.59,6.64,6.67,12.44,36.94,7.14,29.80,29.94,55.83
CeO2,n.a.,0,n.a.,0,n.a.,0,CeO2,5,0.000,0.000,0,0,0,800,10,4.0,4.8,1.2,0.75,4,16.78,6.93,1.21,5.72,4.58,10.52,41.30,7.21,34.09,27.29,62.69
CeO2,n.a.,0,n.a.,0,n.a.,0,CeO2,5,0.000,0.000,0,0,0,800,15,6.0,7.2,1.8,0.50,4,16.28,7.01,1.54,5.47,3.49,10.17,43.06,9.46,33.60,21.44,62.47
CeO2,n.a.,0,n.a.,0,n.a.,0,CeO2,5,0.000,0.000,0,0,0,800,20,8.0,9.6,2.4,0.38,4,15.12,7.07,1.73,5.34,3.14,10.25,46.76,11.44,35.32,20.77,67.79
CeO2,n.a.,0,n.a.,0,n.a.,0,CeO2,5,0.000,0.000,0,0,0,800,10,4.0,5.1,0.9,0.75,6,9.97,4.97,1.26,3.71,1.48,7.13,49.85,12.64,37.21,14.84,71.51
CeO2,n.a.,0,n.a.,0,n.a.,0,CeO2,5,0.000,0.000,0,0,0,800,15,6.0,7.7,1.3,0.50,6,9.30,4.61,1.40,3.21,1.19,7.26,49.57,15.05,34.52,12.80,78.06
CeO2,n.a.,0,n.a.,0,n.a.,0,CeO2,5,0.000,0.000,0,0,0,800,20,8.0,10.3,1.7,0.38,6,9.08,4.39,1.56,2.83,0.96,7.39,48.35,17.18,31.17,10.57,81.39
CeO2,n.a.,0,n.a.,0,n.a.,0,CeO2,5,0.000,0.000,0,0,0,800,10,7.0,2.0,1.0,0.75,2,31.98,6.81,1.35,5.46,4.55,22.00,21.29,4.22,17.07,14.23,68.79
CeO2,n.a.,0,n.a.,0,n.a.,0,CeO2,5,0.000,0.000,0,0,0,800,15,10.5,3.0,1.5,0.50,2,30.05,6.04,1.63,4.41,2.48,21.78,20.10,5.42,14.68,8.25,72.48
CeO2,n.a.,0,n.a.,0,n.a.,0,CeO2,5,0.000,0.000,0,0,0,800,20,14.0,4.0,2.0,0.38,2,29.13,6.02,1.73,4.29,1.95,22.75,20.67,5.94,14.73,6.69,78.10
CeO2,n.a.,0,n.a.,0,n.a.,0,CeO2,5,0.000,0.000,0,0,0,800,10,7.0,2.3,0.8,0.75,3,20.46,4.67,1.41,3.26,1.21,15.74,22.83,6.89,15.93,5.91,76.93
CeO2,n.a.,0,n.a.,0,n.a.,0,CeO2,5,0.000,0.000,0,0,0,800,15,10.5,3.4,1.1,0.50,3,19.37,3.63,1.54,2.09,0.42,15.23,18.74,7.95,10.79,2.17,78.63
CeO2,n.a.,0,n.a.,0,n.a.,0,CeO2,5,0.000,0.000,0,0,0,800,20,14.0,4.5,1.5,0.38,3,19.21,3.58,1.66,1.92,0.40,15.57,18.64,8.64,9.99,2.08,81.05
CeO2,n.a.,0,n.a.,0,n.a.,0,CeO2,5,0.000,0.000,0,0,0,800,10,7.0,2.4,0.6,0.75,4,14.58,3.46,1.42,2.04,0.47,12.14,23.73,9.74,13.99,3.22,83.26
CeO2,n.a.,0,n.a.,0,n.a.,0,CeO2,5,0.000,0.000,0,0,0,800,15,10.5,3.6,0.9,0.50,4,14.85,2.49,1.25,1.24,0.31,11.43,16.77,8.42,8.35,2.09,76.97
CeO2,n.a.,0,n.a.,0,n.a.,0,CeO2,5,0.000,0.000,0,0,0,800,20,14.0,4.8,1.2,0.38,4,15.31,2.59,1.43,1.16,0.12,11.81,16.92,9.34,7.58,0.78,77.14
CeO2,n.a.,0,n.a.,0,n.a.,0,CeO2,5,0.000,0.000,0,0,0,800,10,7.0,2.6,0.4,0.75,6,10.39,2.22,1.15,1.07,0.24,8.02,21.37,11.07,10.30,2.31,77.19
CeO2,n.a.,0,n.a.,0,n.a.,0,CeO2,5,0.000,0.000,0,0,0,800,15,10.5,3.9,0.6,0.50,6,8.24,1.88,1.15,0.73,0.02,7.71,22.82,13.96,8.86,0.24,93.57
CeO2,n.a.,0,n.a.,0,n.a.,0,CeO2,5,0.000,0.000,0,0,0,800,20,14.0,5.1,0.9,0.38,6,8.00,1.76,1.09,0.67,0.04,7.85,22.00,13.63,8.38,0.50,98.13
CeO2,n.a.,0,n.a.,0,n.a.,0,CeO2,5,0.000,0.000,0,0,0,775,10,1.5,5.7,2.8,0.75,2,31.17,7.78,1.47,6.31,13.56,15.95,24.96,4.72,20.24,43.50,51.17
CeO2,n.a.,0,n.a.,0,n.a.,0,CeO2,5,0.000,0.000,0,0,0,775,15,2.3,8.5,4.3,0.50,2,31.44,8.40,1.66,6.74,15.14,14.73,26.72,5.28,21.44,48.16,46.85
CeO2,n.a.,0,n.a.,0,n.a.,0,CeO2,5,0.000,0.000,0,0,0,775,20,3.0,11.3,5.7,0.38,2,32.34,8.74,1.80,6.94,15.77,13.44,27.03,5.57,21.46,48.76,41.56
CeO2,n.a.,0,n.a.,0,n.a.,0,CeO2,5,0.000,0.000,0,0,0,775,10,1.5,6.4,2.1,0.75,3,20.34,8.09,1.60,6.49,8.72,10.05,39.77,7.87,31.91,42.87,49.41
CeO2,n.a.,0,n.a.,0,n.a.,0,CeO2,5,0.000,0.000,0,0,0,775,15,2.3,9.6,3.2,0.50,3,21.53,8.47,1.81,6.66,9.16,9.69,39.34,8.41,30.93,42.55,45.01
CeO2,n.a.,0,n.a.,0,n.a.,0,CeO2,5,0.000,0.000,0,0,0,775,20,3.0,12.8,4.3,0.38,3,21.37,8.84,2.00,6.84,9.20,9.50,41.37,9.36,32.01,43.05,44.45
CeO2,n.a.,0,n.a.,0,n.a.,0,CeO2,5,0.000,0.000,0,0,0,775,10,1.5,6.8,1.7,0.75,4,16.33,7.51,1.64,5.87,5.56,8.06,45.99,10.04,35.95,34.05,49.36
CeO2,n.a.,0,n.a.,0,n.a.,0,CeO2,5,0.000,0.000,0,0,0,775,15,2.3,10.2,2.6,0.50,4,15.34,7.76,1.88,5.88,4.77,8.48,50.59,12.26,38.33,31.10,55.28
CeO2,n.a.,0,n.a.,0,n.a.,0,CeO2,5,0.000,0.000,0,0,0,775,20,3.0,13.6,3.4,0.38,4,16.06,7.84,2.10,5.74,4.25,8.70,48.82,13.08,35.74,26.46,54.17
CeO2,n.a.,0,n.a.,0,n.a.,0,CeO2,5,0.000,0.000,0,0,0,775,10,1.5,7.3,1.2,0.75,6,11.50,5.71,1.68,4.03,2.04,6.37,49.65,14.61,35.04,17.74,55.39
CeO2,n.a.,0,n.a.,0,n.a.,0,CeO2,5,0.000,0.000,0,0,0,775,15,2.3,10.9,1.8,0.50,6,9.83,5.28,1.79,3.49,1.38,7.00,53.71,18.21,35.50,14.04,71.21
CeO2,n.a.,0,n.a.,0,n.a.,0,CeO2,5,0.000,0.000,0,0,0,775,20,3.0,14.6,2.4,0.38,6,7.67,5.21,1.96,3.25,1.04,7.12,67.93,25.55,42.37,13.56,92.83
CeO2,n.a.,0,n.a.,0,n.a.,0,CeO2,5,0.000,0.000,0,0,0,775,10,4.0,4.0,2.0,0.75,2,32.10,7.88,1.58,6.30,13.43,15.12,24.55,4.92,19.63,41.84,47.10
CeO2,n.a.,0,n.a.,0,n.a.,0,CeO2,5,0.000,0.000,0,0,0,775,15,6.0,6.0,3.0,0.50,2,31.39,8.41,1.76,6.65,13.49,15.25,26.79,5.61,21.19,42.98,48.58
CeO2,n.a.,0,n.a.,0,n.a.,0,CeO2,5,0.000,0.000,0,0,0,775,20,8.0,8.0,4.0,0.38,2,31.68,8.59,1.93,6.66,13.13,14.81,27.11,6.09,21.02,41.45,46.75
CeO2,n.a.,0,n.a.,0,n.a.,0,CeO2,5,0.000,0.000,0,0,0,775,10,4.0,4.5,1.5,0.75,3,21.22,7.63,1.68,5.95,6.48,11.76,35.96,7.92,28.04,30.54,55.42
CeO2,n.a.,0,n.a.,0,n.a.,0,CeO2,5,0.000,0.000,0,0,0,775,15,6.0,6.8,2.3,0.50,3,20.83,7.63,1.92,5.71,5.19,12.25,36.63,9.22,27.41,24.92,58.81
CeO2,n.a.,0,n.a.,0,n.a.,0,CeO2,5,0.000,0.000,0,0,0,775,20,8.0,9.0,3.0,0.38,3,21.24,7.59,2.05,5.54,4.20,12.71,35.73,9.65,26.08,19.77,59.84
CeO2,n.a.,0,n.a.,0,n.a.,0,CeO2,5,0.000,0.000,0,0,0,775,10,4.0,4.8,1.2,0.75,4,15.33,6.30,1.76,4.54,2.87,10.03,41.10,11.48,29.62,18.72,65.43
CeO2,n.a.,0,n.a.,0,n.a.,0,CeO2,5,0.000,0.000,0,0,0,775,15,6.0,7.2,1.8,0.50,4,12.51,5.95,1.92,4.03,1.88,10.45,47.56,15.35,32.21,15.03,83.53
CeO2,n.a.,0,n.a.,0,n.a.,0,CeO2,5,0.000,0.000,0,0,0,775,20,8.0,9.6,2.4,0.38,4,12.66,5.66,2.03,3.63,1.38,10.71,44.71,16.03,28.67,10.90,84.60
CeO2,n.a.,0,n.a.,0,n.a.,0,CeO2,5,0.000,0.000,0,0,0,775,10,4.0,5.1,0.9,0.75,6,7.99,4.15,1.59,2.56,0.91,7.24,51.94,19.90,32.04,11.39,90.61
CeO2,n.a.,0,n.a.,0,n.a.,0,CeO2,5,0.000,0.000,0,0,0,775,15,6.0,7.7,1.3,0.50,6,12.32,3.62,1.62,2.00,0.60,7.17,29.38,13.15,16.23,4.87,58.20
CeO2,n.a.,0,n.a.,0,n.a.,0,CeO2,5,0.000,0.000,0,0,0,775,20,8.0,10.3,1.7,0.38,6,10.99,3.62,1.71,1.91,0.49,7.35,32.94,15.56,17.38,4.46,66.88
CeO2,n.a.,0,n.a.,0,n.a.,0,CeO2,5,0.000,0.000,0,0,0,775,10,7.0,2.0,1.0,0.75,2,27.46,5.47,1.73,3.74,0.79,24.28,19.92,6.30,13.62,2.88,88.42
CeO2,n.a.,0,n.a.,0,n.a.,0,CeO2,5,0.000,0.000,0,0,0,775,15,10.5,3.0,1.5,0.50,2,27.72,4.63,1.78,2.85,0.36,24.08,16.70,6.42,10.28,1.30,86.87
CeO2,n.a.,0,n.a.,0,n.a.,0,CeO2,5,0.000,0.000,0,0,0,775,20,14.0,4.0,2.0,0.38,2,25.23,3.48,1.92,1.56,1.12,23.45,13.79,7.61,6.18,4.44,92.94
CeO2,n.a.,0,n.a.,0,n.a.,0,CeO2,5,0.000,0.000,0,0,0,775,10,7.0,2.3,0.8,0.75,3,16.30,4.04,1.79,2.25,0.09,16.76,24.79,10.98,13.80,0.55,102.82
CeO2,n.a.,0,n.a.,0,n.a.,0,CeO2,5,0.000,0.000,0,0,0,775,15,10.5,3.4,1.1,0.50,3,16.51,3.03,1.62,1.41,0.04,15.72,18.35,9.81,8.54,0.24,95.22
CeO2,n.a.,0,n.a.,0,n.a.,0,CeO2,5,0.000,0.000,0,0,0,775,20,14.0,4.5,1.5,0.38,3,14.77,2.61,1.77,0.84,0.12,16.46,17.67,11.98,5.69,0.81,111.44
CeO2,n.a.,0,n.a.,0,n.a.,0,CeO2,5,0.000,0.000,0,0,0,775,10,7.0,2.4,0.6,0.75,4,14.96,2.78,1.58,1.20,0.13,12.17,18.58,10.56,8.02,0.87,81.35
CeO2,n.a.,0,n.a.,0,n.a.,0,CeO2,5,0.000,0.000,0,0,0,775,15,10.5,3.6,0.9,0.50,4,13.55,2.42,1.36,1.06,0.06,11.60,17.86,10.04,7.82,0.44,85.61
CeO2,n.a.,0,n.a.,0,n.a.,0,CeO2,5,0.000,0.000,0,0,0,775,20,14.0,4.8,1.2,0.38,4,13.58,2.28,1.62,0.66,0.03,11.80,16.79,11.93,4.86,0.22,86.89
CeO2,n.a.,0,n.a.,0,n.a.,0,CeO2,5,0.000,0.000,0,0,0,775,10,7.0,2.6,0.4,0.75,6,9.23,2.19,1.42,0.77,0.06,8.94,23.73,15.38,8.34,0.65,96.86
CeO2,n.a.,0,n.a.,0,n.a.,0,CeO2,5,0.000,0.000,0,0,0,775,15,10.5,3.9,0.6,0.50,6,9.57,1.82,1.23,0.59,0.01,7.66,19.02,12.85,6.17,0.10,80.04
CeO2,n.a.,0,n.a.,0,n.a.,0,CeO2,5,0.000,0.000,0,0,0,775,20,14.0,5.1,0.9,0.38,6,8.82,1.91,1.35,0.56,0.14,7.71,21.66,15.31,6.35,1.59,87.41
CeO2,n.a.,0,n.a.,0,n.a.,0,CeO2,5,0.000,0.000,0,0,0,750,10,1.5,5.7,2.8,0.75,2,31.57,8.10,1.92,6.18,14.91,11.93,25.66,6.08,19.58,47.23,37.79
CeO2,n.a.,0,n.a.,0,n.a.,0,CeO2,5,0.000,0.000,0,0,0,750,15,2.3,8.5,4.3,0.50,2,33.20,8.35,2.01,6.34,14.89,12.20,25.15,6.05,19.10,44.85,36.75
CeO2,n.a.,0,n.a.,0,n.a.,0,CeO2,5,0.000,0.000,0,0,0,750,20,3.0,11.3,5.7,0.38,2,33.46,8.46,2.13,6.33,14.56,12.45,25.28,6.37,18.92,43.51,37.21
CeO2,n.a.,0,n.a.,0,n.a.,0,CeO2,5,0.000,0.000,0,0,0,750,10,1.5,6.4,2.1,0.75,3,22.62,7.42,1.99,5.43,7.19,9.74,32.80,8.80,24.01,31.79,43.06
CeO2,n.a.,0,n.a.,0,n.a.,0,CeO2,5,0.000,0.000,0,0,0,750,15,2.3,9.6,3.2,0.50,3,21.41,7.92,2.20,5.72,5.73,11.52,36.99,10.28,26.72,26.76,53.81
CeO2,n.a.,0,n.a.,0,n.a.,0,CeO2,5,0.000,0.000,0,0,0,750,20,3.0,12.8,4.3,0.38,3,22.02,7.73,2.28,5.45,4.82,12.04,35.10,10.35,24.75,21.89,54.68
CeO2,n.a.,0,n.a.,0,n.a.,0,CeO2,5,0.000,0.000,0,0,0,750,10,1.5,6.8,1.7,0.75,4,15.60,6.49,2.04,4.45,2.81,9.62,41.60,13.08,28.53,18.01,61.67
CeO2,n.a.,0,n.a.,0,n.a.,0,CeO2,5,0.000,0.000,0,0,0,750,15,2.3,10.2,2.6,0.50,4,14.99,5.69,2.11,3.58,2.90,9.42,37.96,14.08,23.88,19.35,62.84
CeO2,n.a.,0,n.a.,0,n.a.,0,CeO2,5,0.000,0.000,0,0,0,750,20,3.0,13.6,3.4,0.38,4,13.91,4.56,2.19,2.37,3.11,8.84,32.78,15.74,17.04,22.36,63.55
CeO2,n.a.,0,n.a.,0,n.a.,0,CeO2,5,0.000,0.000,0,0,0,750,10,1.5,7.3,1.2,0.75,6,9.90,3.94,1.79,2.15,1.44,6.81,39.80,18.08,21.72,14.55,68.79
CeO2,n.a.,0,n.a.,0,n.a.,0,CeO2,5,0.000,0.000,0,0,0,750,15,2.3,10.9,1.8,0.50,6,8.25,2.98,1.75,1.23,1.13,6.48,36.12,21.21,14.91,13.70,78.55
CeO2,n.a.,0,n.a.,0,n.a.,0,CeO2,5,0.000,0.000,0,0,0,750,20,3.0,14.6,2.4,0.38,6,10.27,3.53,1.80,1.73,1.11,4.65,34.37,17.53,16.85,10.81,45.28
CeO2,n.a.,0,n.a.,0,n.a.,0,CeO2,5,0.000,0.000,0,0,0,750,10,4.0,4.0,2.0,0.75,2,29.14,7.61,1.97,5.64,7.96,18.91,26.12,6.76,19.35,27.32,64.89
CeO2,n.a.,0,n.a.,0,n.a.,0,CeO2,5,0.000,0.000,0,0,0,750,15,6.0,6.0,3.0,0.50,2,28.58,6.84,2.03,4.81,7.50,17.79,23.93,7.10,16.83,26.24,62.25
CeO2,n.a.,0,n.a.,0,n.a.,0,CeO2,5,0.000,0.000,0,0,0,750,20,8.0,8.0,4.0,0.38,2,29.72,7.37,2.13,5.24,8.47,17.58,24.80,7.17,17.63,28.50,59.15
CeO2,n.a.,0,n.a.,0,n.a.,0,CeO2,5,0.000,0.000,0,0,0,750,10,4.0,4.5,1.5,0.75,3,20.49,6.80,1.93,4.87,4.90,12.48,33.19,9.42,23.77,23.91,60.91
CeO2,n.a.,0,n.a.,0,n.a.,0,CeO2,5,0.000,0.000,0,0,0,750,15,6.0,6.8,2.3,0.50,3,20.72,7.11,2.05,5.06,4.49,12.04,34.31,9.89,24.42,21.67,58.11
CeO2,n.a.,0,n.a.,0,n.a.,0,CeO2,5,0.000,0.000,0,0,0,750,20,8.0,9.0,3.0,0.38,3,21.76,7.59,2.12,5.47,5.34,11.58,34.88,9.74,25.14,24.54,53.22
CeO2,n.a.,0,n.a.,0,n.a.,0,CeO2,5,0.000,0.000,0,0,0,750,10,4.0,4.8,1.2,0.75,4,16.24,6.61,1.68,4.93,5.09,7.96,40.70,10.34,30.36,31.34,49.01
CeO2,n.a.,0,n.a.,0,n.a.,0,CeO2,5,0.000,0.000,0,0,0,750,15,6.0,7.2,1.8,0.50,4,16.65,6.70,1.85,4.85,4.82,7.85,40.24,11.11,29.13,28.95,47.15
CeO2,n.a.,0,n.a.,0,n.a.,0,CeO2,5,0.000,0.000,0,0,0,750,20,8.0,9.6,2.4,0.38,4,15.91,7.25,1.97,5.28,5.09,7.60,45.57,12.38,33.19,31.99,47.77
CeO2,n.a.,0,n.a.,0,n.a.,0,CeO2,5,0.000,0.000,0,0,0,750,10,4.0,5.1,0.9,0.75,6,10.53,5.53,1.46,4.07,3.16,4.93,52.52,13.87,38.65,30.01,46.82
CeO2,n.a.,0,n.a.,0,n.a.,0,CeO2,5,0.000,0.000,0,0,0,750,15,6.0,7.7,1.3,0.50,6,8.42,5.77,1.61,4.16,3.15,5.00,68.53,19.12,49.41,37.41,59.38
CeO2,n.a.,0,n.a.,0,n.a.,0,CeO2,5,0.000,0.000,0,0,0,750,20,8.0,10.3,1.7,0.38,6,10.69,6.01,1.70,4.31,3.29,4.92,56.22,15.90,40.32,30.78,46.02
CeO2,n.a.,0,n.a.,0,n.a.,0,CeO2,5,0.000,0.000,0,0,0,750,10,7.0,2.0,1.0,0.75,2,37.12,6.91,1.02,5.89,15.54,12.59,18.62,2.75,15.87,41.86,33.92
CeO2,n.a.,0,n.a.,0,n.a.,0,CeO2,5,0.000,0.000,0,0,0,750,15,10.5,3.0,1.5,0.50,2,37.81,7.13,1.11,6.02,15.74,12.41,18.86,2.94,15.92,41.63,32.82
CeO2,n.a.,0,n.a.,0,n.a.,0,CeO2,5,0.000,0.000,0,0,0,750,20,14.0,4.0,2.0,0.38,2,37.89,7.66,1.27,6.39,16.50,12.42,20.22,3.35,16.86,43.55,32.78
CeO2,n.a.,0,n.a.,0,n.a.,0,CeO2,5,0.000,0.000,0,0,0,750,10,7.0,2.3,0.8,0.75,3,25.77,6.37,0.63,5.74,10.19,10.74,24.72,2.44,22.27,39.54,41.68
CeO2,n.a.,0,n.a.,0,n.a.,0,CeO2,5,0.000,0.000,0,0,0,750,15,10.5,3.4,1.1,0.50,3,26.38,6.98,0.99,5.99,9.21,10.59,26.46,3.75,22.71,34.91,40.14
CeO2,n.a.,0,n.a.,0,n.a.,0,CeO2,5,0.000,0.000,0,0,0,750,20,14.0,4.5,1.5,0.38,3,24.80,7.59,1.40,6.19,6.94,10.74,30.60,5.65,24.96,27.98,43.31
CeO2,n.a.,0,n.a.,0,n.a.,0,CeO2,5,0.000,0.000,0,0,0,750,10,7.0,2.4,0.6,0.75,4,17.97,5.70,1.26,4.44,3.67,9.46,31.72,7.01,24.71,20.42,52.64
CeO2,n.a.,0,n.a.,0,n.a.,0,CeO2,5,0.000,0.000,0,0,0,750,15,10.5,3.6,0.9,0.50,4,14.92,4.74,1.63,3.11,1.72,10.19,31.77,10.92,20.84,11.53,68.30
CeO2,n.a.,0,n.a.,0,n.a.,0,CeO2,5,0.000,0.000,0,0,0,750,20,14.0,4.8,1.2,0.38,4,14.53,3.67,1.54,2.13,1.12,10.64,25.26,10.60,14.66,7.71,73.23
CeO2,n.a.,0,n.a.,0,n.a.,0,CeO2,5,0.000,0.000,0,0,0,750,10,7.0,2.6,0.4,0.75,6,8.26,2.18,1.20,0.98,0.52,7.67,26.39,14.53,11.86,6.30,92.86
CeO2,n.a.,0,n.a.,0,n.a.,0,CeO2,5,0.000,0.000,0,0,0,750,15,10.5,3.9,0.6,0.50,6,8.39,1.49,1.02,0.47,0.30,6.94,17.76,12.16,5.60,3.58,82.72
CeO2,n.a.,0,n.a.,0,n.a.,0,CeO2,5,0.000,0.000,0,0,0,750,20,14.0,5.1,0.9,0.38,6,7.80,1.06,0.71,0.35,0.15,6.28,13.59,9.10,4.49,1.92,80.51
CeO2,n.a.,0,n.a.,0,n.a.,0,CeO2,5,0.000,0.000,0,0,0,700,10,1.5,5.7,2.8,0.75,2,27.82,4.43,1.97,2.46,5.43,18.54,15.92,7.08,8.84,19.52,66.64
CeO2,n.a.,0,n.a.,0,n.a.,0,CeO2,5,0.000,0.000,0,0,0,700,15,2.3,8.5,4.3,0.50,2,26.23,5.89,2.18,3.71,4.86,16.10,22.46,8.31,14.14,18.53,61.38
CeO2,n.a.,0,n.a.,0,n.a.,0,CeO2,5,0.000,0.000,0,0,0,700,20,3.0,11.3,5.7,0.38,2,21.05,6.57,2.36,4.21,5.98,12.50,31.21,11.21,20.00,28.41,59.38
CeO2,n.a.,0,n.a.,0,n.a.,0,CeO2,5,0.000,0.000,0,0,0,700,10,1.5,6.4,2.1,0.75,3,13.56,4.19,1.80,2.39,2.26,7.47,30.90,13.27,17.63,16.67,55.09
CeO2,n.a.,0,n.a.,0,n.a.,0,CeO2,5,0.000,0.000,0,0,0,700,15,2.3,9.6,3.2,0.50,3,8.62,3.90,1.83,2.07,2.20,5.18,45.24,21.23,24.01,25.52,60.09
CeO2,n.a.,0,n.a.,0,n.a.,0,CeO2,5,0.000,0.000,0,0,0,700,20,3.0,12.8,4.3,0.38,3,6.88,3.72,1.87,1.85,2.04,4.07,54.07,27.18,26.89,29.65,59.16
CeO2,n.a.,0,n.a.,0,n.a.,0,CeO2,5,0.000,0.000,0,0,0,700,10,1.5,6.8,1.7,0.75,4,7.64,2.69,1.38,1.31,1.34,4.61,35.21,18.06,17.15,17.54,60.34
CeO2,n.a.,0,n.a.,0,n.a.,0,CeO2,5,0.000,0.000,0,0,0,700,15,2.3,10.2,2.6,0.50,4,4.69,2.32,1.31,1.01,0.98,3.22,49.47,27.93,21.54,20.90,68.66
CeO2,n.a.,0,n.a.,0,n.a.,0,CeO2,5,0.000,0.000,0,0,0,700,20,3.0,13.6,3.4,0.38,4,2.71,2.11,1.26,0.85,0.81,2.58,77.86,46.49,31.37,29.89,95.20
CeO2,n.a.,0,n.a.,0,n.a.,0,CeO2,5,0.000,0.000,0,0,0,700,10,1.5,7.3,1.2,0.75,6,3.63,1.49,0.90,0.59,0.68,3.20,41.05,24.79,16.25,18.73,88.15
CeO2,n.a.,0,n.a.,0,n.a.,0,CeO2,5,0.000,0.000,0,0,0,700,15,2.3,10.9,1.8,0.50,6,2.35,1.29,0.82,0.47,0.36,2.32,54.89,34.89,20.00,15.32,98.72
CeO2,n.a.,0,n.a.,0,n.a.,0,CeO2,5,0.000,0.000,0,0,0,700,20,3.0,14.6,2.4,0.38,6,1.95,1.13,0.70,0.43,0.24,1.76,57.95,35.90,22.05,12.31,90.26
CeO2,n.a.,0,n.a.,0,n.a.,0,CeO2,5,0.000,0.000,0,0,0,700,10,4.0,4.0,2.0,0.75,2,11.76,3.97,1.90,2.07,2.74,8.78,33.76,16.16,17.60,23.30,74.66
CeO2,n.a.,0,n.a.,0,n.a.,0,CeO2,5,0.000,0.000,0,0,0,700,15,6.0,6.0,3.0,0.50,2,7.29,3.40,1.84,1.56,2.17,6.06,46.64,25.24,21.40,29.77,83.13
CeO2,n.a.,0,n.a.,0,n.a.,0,CeO2,5,0.000,0.000,0,0,0,700,20,8.0,8.0,4.0,0.38,2,6.79,3.30,1.81,1.49,1.98,4.92,48.60,26.66,21.94,29.16,72.46
CeO2,n.a.,0,n.a.,0,n.a.,0,CeO2,5,0.000,0.000,0,0,0,700,10,4.0,4.5,1.5,0.75,3,5.57,1.97,1.21,0.76,0.94,5.35,35.37,21.72,13.64,16.88,96.05
CeO2,n.a.,0,n.a.,0,n.a.,0,CeO2,5,0.000,0.000,0,0,0,700,15,6.0,6.8,2.3,0.50,3,3.96,1.73,1.16,0.57,0.59,3.65,43.69,29.29,14.39,14.90,92.17
CeO2,n.a.,0,n.a.,0,n.a.,0,CeO2,5,0.000,0.000,0,0,0,700,20,8.0,9.0,3.0,0.38,3,5.87,1.62,1.07,0.55,0.45,2.89,27.60,18.23,9.37,7.67,49.23
CeO2,n.a.,0,n.a.,0,n.a.,0,CeO2,5,0.000,0.000,0,0,0,700,10,4.0,4.8,1.2,0.75,4,6.14,1.39,0.93,0.46,0.48,4.12,22.64,15.15,7.49,7.82,67.10
CeO2,n.a.,0,n.a.,0,n.a.,0,CeO2,5,0.000,0.000,0,0,0,700,15,6.0,7.2,1.8,0.50,4,3.95,1.18,0.80,0.38,0.27,2.83,29.87,20.25,9.62,6.84,71.65
CeO2,n.a.,0,n.a.,0,n.a.,0,CeO2,5,0.000,0.000,0,0,0,700,20,8.0,9.6,2.4,0.38,4,2.92,1.11,0.76,0.35,0.14,2.16,38.01,26.03,11.99,4.79,73.97
CeO2,n.a.,0,n.a.,0,n.a.,0,CeO2,5,0.000,0.000,0,0,0,700,10,4.0,5.1,0.9,0.75,6,3.76,0.91,0.59,0.32,0.20,3.03,24.20,15.69,8.51,5.32,80.59
CeO2,n.a.,0,n.a.,0,n.a.,0,CeO2,5,0.000,0.000,0,0,0,700,15,6.0,7.7,1.3,0.50,6,3.47,0.79,0.54,0.25,0.08,2.14,22.77,15.56,7.20,2.31,61.67
CeO2,n.a.,0,n.a.,0,n.a.,0,CeO2,5,0.000,0.000,0,0,0,700,20,8.0,10.3,1.7,0.38,6,2.76,0.69,0.43,0.26,0.01,1.65,25.00,15.58,9.42,0.36,59.78
CeO2,n.a.,0,n.a.,0,n.a.,0,CeO2,5,0.000,0.000,0,0,0,700,10,7.0,2.0,1.0,0.75,2,7.28,1.10,0.79,0.31,0.24,5.43,15.11,10.85,4.26,3.30,74.59
CeO2,n.a.,0,n.a.,0,n.a.,0,CeO2,5,0.000,0.000,0,0,0,700,15,10.5,3.0,1.5,0.50,2,4.04,0.87,0.70,0.17,0.53,3.58,21.53,17.33,4.21,13.12,88.61
CeO2,n.a.,0,n.a.,0,n.a.,0,CeO2,5,0.000,0.000,0,0,0,700,20,14.0,4.0,2.0,0.38,2,5.02,0.91,0.64,0.27,0.65,2.83,18.13,12.75,5.38,12.95,56.37
CeO2,n.a.,0,n.a.,0,n.a.,0,CeO2,5,0.000,0.000,0,0,0,700,10,7.0,2.3,0.8,0.75,3,6.22,0.81,0.60,0.21,0.25,4.35,13.02,9.65,3.38,4.02,69.94
CeO2,n.a.,0,n.a.,0,n.a.,0,CeO2,5,0.000,0.000,0,0,0,700,15,10.5,3.4,1.1,0.50,3,3.40,0.60,0.53,0.07,0.32,2.95,17.65,15.59,2.06,9.41,86.76
CeO2,n.a.,0,n.a.,0,n.a.,0,CeO2,5,0.000,0.000,0,0,0,700,20,14.0,4.5,1.5,0.38,3,2.66,0.47,0.45,0.02,0.41,2.30,17.67,16.92,0.75,15.41,86.47
CeO2,n.a.,0,n.a.,0,n.a.,0,CeO2,5,0.000,0.000,0,0,0,700,10,7.0,2.4,0.6,0.75,4,5.14,0.71,0.55,0.16,0.12,3.72,13.81,10.70,3.11,2.33,72.37
CeO2,n.a.,0,n.a.,0,n.a.,0,CeO2,5,0.000,0.000,0,0,0,700,15,10.5,3.6,0.9,0.50,4,3.67,0.56,0.47,0.09,0.40,2.71,15.26,12.81,2.45,10.90,73.84
CeO2,n.a.,0,n.a.,0,n.a.,0,CeO2,5,0.000,0.000,0,0,0,700,20,14.0,4.8,1.2,0.38,4,2.95,0.47,0.42,0.05,0.57,2.04,15.93,14.24,1.69,19.32,69.15
CeO2,n.a.,0,n.a.,0,n.a.,0,CeO2,5,0.000,0.000,0,0,0,700,10,7.0,2.6,0.4,0.75,6,3.72,0.56,0.49,0.07,0.28,3.15,15.05,13.17,1.88,7.53,84.68
CeO2,n.a.,0,n.a.,0,n.a.,0,CeO2,5,0.000,0.000,0,0,0,700,15,10.5,3.9,0.6,0.50,6,2.97,0.52,0.50,0.02,0.40,2.20,17.51,16.84,0.67,13.47,74.07
CeO2,n.a.,0,n.a.,0,n.a.,0,CeO2,5,0.000,0.000,0,0,0,700,20,14.0,5.1,0.9,0.38,6,2.28,0.35,0.28,0.07,0.48,1.61,15.35,12.28,3.07,21.05,70.61
Na2WO4/SiO2,n.a.,0,Na,11,W,74,SiO2,11,0.370,0.185,0,67,33,900,10,1.5,5.7,2.8,0.75,2,30.17,4.97,0.57,4.40,21.84,13.12,16.47,1.89,14.58,72.39,43.49
Na2WO4/SiO2,n.a.,0,Na,11,W,74,SiO2,11,0.370,0.185,0,67,33,900,15,2.3,8.5,4.3,0.50,2,30.65,5.70,0.62,5.08,23.72,11.63,18.60,2.02,16.57,77.39,37.94
Na2WO4/SiO2,n.a.,0,Na,11,W,74,SiO2,11,0.370,0.185,0,67,33,900,20,3.0,11.3,5.7,0.38,2,31.03,6.22,0.65,5.57,24.92,10.51,20.05,2.09,17.95,80.31,33.87
Na2WO4/SiO2,n.a.,0,Na,11,W,74,SiO2,11,0.370,0.185,0,67,33,900,10,1.5,6.4,2.1,0.75,3,19.53,5.03,0.45,4.58,16.19,7.89,25.76,2.30,23.45,82.90,40.40
Na2WO4/SiO2,n.a.,0,Na,11,W,74,SiO2,11,0.370,0.185,0,67,33,900,15,2.3,9.6,3.2,0.50,3,18.53,5.90,0.50,5.40,16.96,7.13,31.84,2.70,29.14,91.53,38.48
Na2WO4/SiO2,n.a.,0,Na,11,W,74,SiO2,11,0.370,0.185,0,67,33,900,20,3.0,12.8,4.3,0.38,3,20.43,6.53,0.59,5.94,17.03,6.14,31.96,2.89,29.07,83.36,30.05
Na2WO4/SiO2,n.a.,0,Na,11,W,74,SiO2,11,0.370,0.185,0,67,33,900,10,1.5,6.8,1.7,0.75,4,12.50,5.03,0.45,4.58,12.94,5.65,40.24,3.60,36.64,103.52,45.20
Na2WO4/SiO2,n.a.,0,Na,11,W,74,SiO2,11,0.370,0.185,0,67,33,900,15,2.3,10.2,2.6,0.50,4,14.33,5.80,0.48,5.32,12.70,4.80,40.47,3.35,37.12,88.63,33.50
Na2WO4/SiO2,n.a.,0,Na,11,W,74,SiO2,11,0.370,0.185,0,67,33,900,20,3.0,13.6,3.4,0.38,4,14.97,6.39,0.53,5.86,12.69,4.27,42.69,3.54,39.14,84.77,28.52
Na2WO4/SiO2,n.a.,0,Na,11,W,74,SiO2,11,0.370,0.185,0,67,33,900,10,1.5,7.3,1.2,0.75,6,18.14,4.72,0.38,4.34,8.96,3.63,26.02,2.09,23.93,49.39,20.01
Na2WO4/SiO2,n.a.,0,Na,11,W,74,SiO2,11,0.370,0.185,0,67,33,900,15,2.3,10.9,1.8,0.50,6,17.76,5.47,0.40,5.07,8.62,3.08,30.80,2.25,28.55,48.54,17.34
Na2WO4/SiO2,n.a.,0,Na,11,W,74,SiO2,11,0.370,0.185,0,67,33,900,20,3.0,14.6,2.4,0.38,6,8.32,5.88,0.50,5.38,8.00,2.61,70.67,6.01,64.66,96.15,31.37
Na2WO4/SiO2,n.a.,0,Na,11,W,74,SiO2,11,0.370,0.185,0,67,33,900,10,4.0,4.0,2.0,0.75,2,34.86,4.34,0.50,3.84,22.87,12.45,12.45,1.43,11.02,65.61,35.71
Na2WO4/SiO2,n.a.,0,Na,11,W,74,SiO2,11,0.370,0.185,0,67,33,900,15,6.0,6.0,3.0,0.50,2,34.98,5.00,0.55,4.45,24.21,10.67,14.29,1.57,12.72,69.21,30.50
Na2WO4/SiO2,n.a.,0,Na,11,W,74,SiO2,11,0.370,0.185,0,67,33,900,20,8.0,8.0,4.0,0.38,2,36.13,5.48,0.58,4.90,24.59,9.59,15.17,1.61,13.56,68.06,26.54
Na2WO4/SiO2,n.a.,0,Na,11,W,74,SiO2,11,0.370,0.185,0,67,33,900,10,4.0,4.5,1.5,0.75,3,24.56,4.64,0.47,4.17,16.25,7.60,18.89,1.91,16.98,66.16,30.94
Na2WO4/SiO2,n.a.,0,Na,11,W,74,SiO2,11,0.370,0.185,0,67,33,900,15,6.0,6.8,2.3,0.50,3,23.98,5.44,0.43,5.01,16.37,6.40,22.69,1.79,20.89,68.27,26.69
Na2WO4/SiO2,n.a.,0,Na,11,W,74,SiO2,11,0.370,0.185,0,67,33,900,20,8.0,9.0,3.0,0.38,3,24.64,6.13,0.61,5.52,16.07,5.69,24.88,2.48,22.40,65.22,23.09
Na2WO4/SiO2,n.a.,0,Na,11,W,74,SiO2,11,0.370,0.185,0,67,33,900,10,4.0,4.8,1.2,0.75,4,16.67,4.68,0.48,4.20,12.56,5.36,28.07,2.88,25.19,75.34,32.15
Na2WO4/SiO2,n.a.,0,Na,11,W,74,SiO2,11,0.370,0.185,0,67,33,900,15,6.0,7.2,1.8,0.50,4,17.99,5.28,0.36,4.92,11.95,4.40,29.35,2.00,27.35,66.43,24.46
Na2WO4/SiO2,n.a.,0,Na,11,W,74,SiO2,11,0.370,0.185,0,67,33,900,20,8.0,9.6,2.4,0.38,4,18.78,5.93,0.51,5.42,11.80,3.94,31.58,2.72,28.86,62.83,20.98
Na2WO4/SiO2,n.a.,0,Na,11,W,74,SiO2,11,0.370,0.185,0,67,33,900,10,4.0,5.1,0.9,0.75,6,10.08,4.35,0.32,4.03,8.17,3.31,43.15,3.17,39.98,81.05,32.84
Na2WO4/SiO2,n.a.,0,Na,11,W,74,SiO2,11,0.370,0.185,0,67,33,900,15,6.0,7.7,1.3,0.50,6,8.05,4.90,0.44,4.46,7.23,2.66,60.87,5.47,55.40,89.81,33.04
Na2WO4/SiO2,n.a.,0,Na,11,W,74,SiO2,11,0.370,0.185,0,67,33,900,20,8.0,10.3,1.7,0.38,6,9.07,5.67,0.56,5.11,7.10,2.59,62.51,6.17,56.34,78.28,28.56
Na2WO4/SiO2,n.a.,0,Na,11,W,74,SiO2,11,0.370,0.185,0,67,33,900,10,7.0,2.0,1.0,0.75,2,40.31,4.38,0.53,3.85,21.80,11.10,10.87,1.31,9.55,54.08,27.54
Na2WO4/SiO2,n.a.,0,Na,11,W,74,SiO2,11,0.370,0.185,0,67,33,900,15,10.5,3.0,1.5,0.50,2,41.65,5.22,0.55,4.67,21.63,9.60,12.53,1.32,11.21,51.93,23.05
Na2WO4/SiO2,n.a.,0,Na,11,W,74,SiO2,11,0.370,0.185,0,67,33,900,20,14.0,4.0,2.0,0.38,2,40.12,6.15,0.49,5.66,21.77,8.80,15.33,1.22,14.11,54.26,21.93
Na2WO4/SiO2,n.a.,0,Na,11,W,74,SiO2,11,0.370,0.185,0,67,33,900,10,7.0,2.3,0.8,0.75,3,28.71,4.57,0.36,4.21,14.99,7.03,15.92,1.25,14.66,52.21,24.49
Na2WO4/SiO2,n.a.,0,Na,11,W,74,SiO2,11,0.370,0.185,0,67,33,900,15,10.5,3.4,1.1,0.50,3,27.91,5.82,0.44,5.38,14.35,6.02,20.85,1.58,19.28,51.42,21.57
Na2WO4/SiO2,n.a.,0,Na,11,W,74,SiO2,11,0.370,0.185,0,67,33,900,20,14.0,4.5,1.5,0.38,3,27.77,6.68,0.75,5.93,12.02,5.49,24.05,2.70,21.35,43.28,19.77
Na2WO4/SiO2,n.a.,0,Na,11,W,74,SiO2,11,0.370,0.185,0,67,33,900,10,7.0,2.4,0.6,0.75,4,21.95,4.61,0.19,4.42,10.12,5.16,21.00,0.87,20.14,46.10,23.51
Na2WO4/SiO2,n.a.,0,Na,11,W,74,SiO2,11,0.370,0.185,0,67,33,900,15,10.5,3.6,0.9,0.50,4,20.97,5.61,0.46,5.15,7.09,4.12,26.75,2.19,24.56,33.81,19.65
Na2WO4/SiO2,n.a.,0,Na,11,W,74,SiO2,11,0.370,0.185,0,67,33,900,20,14.0,4.8,1.2,0.38,4,21.54,7.28,1.10,6.18,6.03,4.06,33.80,5.11,28.69,27.99,18.85
Na2WO4/SiO2,n.a.,0,Na,11,W,74,SiO2,11,0.370,0.185,0,67,33,900,10,7.0,2.6,0.4,0.75,6,14.95,4.47,0.42,4.05,5.65,3.53,29.90,2.81,27.09,37.79,23.61
Na2WO4/SiO2,n.a.,0,Na,11,W,74,SiO2,11,0.370,0.185,0,67,33,900,15,10.5,3.9,0.6,0.50,6,16.08,5.29,0.67,4.62,4.34,3.12,32.90,4.17,28.73,26.99,19.40
Na2WO4/SiO2,n.a.,0,Na,11,W,74,SiO2,11,0.370,0.185,0,67,33,900,20,14.0,5.1,0.9,0.38,6,15.79,7.64,1.23,6.41,2.80,3.20,48.39,7.79,40.60,17.73,20.27
Na2WO4/SiO2,n.a.,0,Na,11,W,74,SiO2,11,0.370,0.185,0,67,33,850,10,1.5,5.7,2.8,0.75,2,30.74,6.48,0.72,5.76,22.06,9.62,21.08,2.34,18.74,71.76,31.29
Na2WO4/SiO2,n.a.,0,Na,11,W,74,SiO2,11,0.370,0.185,0,67,33,850,15,2.3,8.5,4.3,0.50,2,29.97,7.36,0.87,6.49,23.45,8.85,24.56,2.90,21.65,78.24,29.53
Na2WO4/SiO2,n.a.,0,Na,11,W,74,SiO2,11,0.370,0.185,0,67,33,850,20,3.0,11.3,5.7,0.38,2,33.69,7.56,0.88,6.68,23.04,7.74,22.44,2.61,19.83,68.39,22.97
Na2WO4/SiO2,n.a.,0,Na,11,W,74,SiO2,11,0.370,0.185,0,67,33,850,10,1.5,6.4,2.1,0.75,3,19.31,6.78,0.73,6.05,15.70,5.46,35.11,3.78,31.33,81.31,28.28
Na2WO4/SiO2,n.a.,0,Na,11,W,74,SiO2,11,0.370,0.185,0,67,33,850,15,2.3,9.6,3.2,0.50,3,19.98,7.66,0.84,6.82,15.59,4.84,38.34,4.20,34.13,78.03,24.22
Na2WO4/SiO2,n.a.,0,Na,11,W,74,SiO2,11,0.370,0.185,0,67,33,850,20,3.0,12.8,4.3,0.38,3,20.28,8.22,1.00,7.22,15.54,4.50,40.53,4.93,35.60,76.63,22.19
Na2WO4/SiO2,n.a.,0,Na,11,W,74,SiO2,11,0.370,0.185,0,67,33,850,10,1.5,6.8,1.7,0.75,4,14.24,6.60,0.61,5.99,11.68,3.78,46.35,4.28,42.06,82.02,26.54
Na2WO4/SiO2,n.a.,0,Na,11,W,74,SiO2,11,0.370,0.185,0,67,33,850,15,2.3,10.2,2.6,0.50,4,13.19,7.43,0.84,6.59,11.51,3.32,56.33,6.37,49.96,87.26,25.17
Na2WO4/SiO2,n.a.,0,Na,11,W,74,SiO2,11,0.370,0.185,0,67,33,850,20,3.0,13.6,3.4,0.38,4,13.75,8.14,1.14,7.00,10.67,3.15,59.20,8.29,50.91,77.60,22.91
Na2WO4/SiO2,n.a.,0,Na,11,W,74,SiO2,11,0.370,0.185,0,67,33,850,10,1.5,7.3,1.2,0.75,6,16.29,6.09,0.64,5.45,7.14,2.38,37.38,3.93,33.46,43.83,14.61
Na2WO4/SiO2,n.a.,0,Na,11,W,74,SiO2,11,0.370,0.185,0,67,33,850,15,2.3,10.9,1.8,0.50,6,14.97,7.16,1.11,6.05,6.00,2.21,47.83,7.41,40.41,40.08,14.76
Na2WO4/SiO2,n.a.,0,Na,11,W,74,SiO2,11,0.370,0.185,0,67,33,850,20,3.0,14.6,2.4,0.38,6,10.43,8.17,1.75,6.42,4.83,2.39,78.33,16.78,61.55,46.31,22.91
Na2WO4/SiO2,n.a.,0,Na,11,W,74,SiO2,11,0.370,0.185,0,67,33,850,10,4.0,4.0,2.0,0.75,2,34.85,6.14,0.76,5.38,21.98,9.14,17.62,2.18,15.44,63.07,26.23
Na2WO4/SiO2,n.a.,0,Na,11,W,74,SiO2,11,0.370,0.185,0,67,33,850,15,6.0,6.0,3.0,0.50,2,34.47,7.05,0.97,6.08,22.40,7.98,20.45,2.81,17.64,64.98,23.15
Na2WO4/SiO2,n.a.,0,Na,11,W,74,SiO2,11,0.370,0.185,0,67,33,850,20,8.0,8.0,4.0,0.38,2,34.27,7.72,1.01,6.71,22.35,7.36,22.53,2.95,19.58,65.22,21.48
Na2WO4/SiO2,n.a.,0,Na,11,W,74,SiO2,11,0.370,0.185,0,67,33,850,10,4.0,4.5,1.5,0.75,3,23.36,6.56,0.62,5.94,14.77,5.31,28.08,2.65,25.43,63.23,22.73
Na2WO4/SiO2,n.a.,0,Na,11,W,74,SiO2,11,0.370,0.185,0,67,33,850,15,6.0,6.8,2.3,0.50,3,22.78,7.66,0.95,6.71,14.01,4.62,33.63,4.17,29.46,61.50,20.28
Na2WO4/SiO2,n.a.,0,Na,11,W,74,SiO2,11,0.370,0.185,0,67,33,850,20,8.0,9.0,3.0,0.38,3,23.37,8.35,1.19,7.16,13.11,4.47,35.73,5.09,30.64,56.10,19.13
Na2WO4/SiO2,n.a.,0,Na,11,W,74,SiO2,11,0.370,0.185,0,67,33,850,10,4.0,4.8,1.2,0.75,4,17.01,6.51,0.67,5.84,10.60,3.76,38.27,3.94,34.33,62.32,22.10
Na2WO4/SiO2,n.a.,0,Na,11,W,74,SiO2,11,0.370,0.185,0,67,33,850,15,6.0,7.2,1.8,0.50,4,16.15,7.75,1.19,6.56,8.64,3.45,47.99,7.37,40.62,53.50,21.36
Na2WO4/SiO2,n.a.,0,Na,11,W,74,SiO2,11,0.370,0.185,0,67,33,850,20,8.0,9.6,2.4,0.38,4,17.72,9.40,1.98,7.42,7.18,3.78,53.05,11.17,41.87,40.52,21.33
Na2WO4/SiO2,n.a.,0,Na,11,W,74,SiO2,11,0.370,0.185,0,67,33,850,10,4.0,5.1,0.9,0.75,6,9.62,6.11,0.80,5.31,5.24,2.49,63.51,8.32,55.20,54.47,25.88
Na2WO4/SiO2,n.a.,0,Na,11,W,74,SiO2,11,0.370,0.185,0,67,33,850,15,6.0,7.7,1.3,0.50,6,12.43,8.70,1.86,6.84,3.66,2.84,69.99,14.96,55.03,29.44,22.85
Na2WO4/SiO2,n.a.,0,Na,11,W,74,SiO2,11,0.370,0.185,0,67,33,850,20,8.0,10.3,1.7,0.38,6,12.55,10.70,2.71,7.99,2.56,3.19,85.26,21.59,63.67,20.40,25.42
Na2WO4/SiO2,n.a.,0,Na,11,W,74,SiO2,11,0.370,0.185,0,67,33,850,10,7.0,2.0,1.0,0.75,2,37.61,6.83,0.67,6.16,18.42,8.36,18.16,1.78,16.38,48.98,22.23
Na2WO4/SiO2,n.a.,0,Na,11,W,74,SiO2,11,0.370,0.185,0,67,33,850,15,10.5,3.0,1.5,0.50,2,37.95,9.26,1.67,7.59,15.73,8.72,24.40,4.40,20.00,41.45,22.98
Na2WO4/SiO2,n.a.,0,Na,11,W,74,SiO2,11,0.370,0.185,0,67,33,850,20,14.0,4.0,2.0,0.38,2,38.40,12.56,2.80,9.76,12.58,10.16,32.71,7.29,25.42,32.76,26.46
Na2WO4/SiO2,n.a.,0,Na,11,W,74,SiO2,11,0.370,0.185,0,67,33,850,10,7.0,2.3,0.8,0.75,3,26.39,8.51,1.39,7.12,8.93,6.31,32.25,5.27,26.98,33.84,23.91
Na2WO4/SiO2,n.a.,0,Na,11,W,74,SiO2,11,0.370,0.185,0,67,33,850,15,10.5,3.4,1.1,0.50,3,28.16,13.14,2.97,10.17,4.98,7.44,46.66,10.55,36.12,17.68,26.42
Na2WO4/SiO2,n.a.,0,Na,11,W,74,SiO2,11,0.370,0.185,0,67,33,850,20,14.0,4.5,1.5,0.38,3,28.89,15.62,3.62,12.00,3.60,7.99,54.07,12.53,41.54,12.46,27.66
Na2WO4/SiO2,n.a.,0,Na,11,W,74,SiO2,11,0.370,0.185,0,67,33,850,10,7.0,2.4,0.6,0.75,4,21.74,9.58,1.77,7.81,4.61,5.32,44.07,8.14,35.92,21.21,24.47
Na2WO4/SiO2,n.a.,0,Na,11,W,74,SiO2,11,0.370,0.185,0,67,33,850,15,10.5,3.6,0.9,0.50,4,23.12,13.05,2.95,10.10,2.13,5.68,56.44,12.76,43.69,9.21,24.57
Na2WO4/SiO2,n.a.,0,Na,11,W,74,SiO2,11,0.370,0.185,0,67,33,850,20,14.0,4.8,1.2,0.38,4,25.47,15.05,3.96,11.09,1.35,6.05,59.09,15.55,43.54,5.30,23.75
Na2WO4/SiO2,n.a.,0,Na,11,W,74,SiO2,11,0.370,0.185,0,67,33,850,10,7.0,2.6,0.4,0.75,6,15.39,9.65,2.14,7.51,1.43,3.99,62.70,13.91,48.80,9.29,25.93
Na2WO4/SiO2,n.a.,0,Na,11,W,74,SiO2,11,0.370,0.185,0,67,33,850,15,10.5,3.9,0.6,0.50,6,18.13,11.46,3.11,8.35,0.63,3.82,63.21,17.15,46.06,3.47,21.07
Na2WO4/SiO2,n.a.,0,Na,11,W,74,SiO2,11,0.370,0.185,0,67,33,850,20,14.0,5.1,0.9,0.38,6,17.69,12.76,3.74,9.02,0.05,3.96,72.13,21.14,50.99,0.28,22.39
Na2WO4/SiO2,n.a.,0,Na,11,W,74,SiO2,11,0.370,0.185,0,67,33,800,10,1.5,5.7,2.8,0.75,2,37.12,7.31,1.17,6.14,18.92,7.30,19.69,3.15,16.54,50.97,19.67
Na2WO4/SiO2,n.a.,0,Na,11,W,74,SiO2,11,0.370,0.185,0,67,33,800,15,2.3,8.5,4.3,0.50,2,36.02,8.17,1.49,6.68,19.48,7.24,22.68,4.14,18.55,54.08,20.10
Na2WO4/SiO2,n.a.,0,Na,11,W,74,SiO2,11,0.370,0.185,0,67,33,800,20,3.0,11.3,5.7,0.38,2,36.46,9.06,1.87,7.19,19.10,7.32,24.85,5.13,19.72,52.39,20.08
Na2WO4/SiO2,n.a.,0,Na,11,W,74,SiO2,11,0.370,0.185,0,67,33,800,10,1.5,6.4,2.1,0.75,3,26.59,7.64,1.31,6.33,12.44,4.37,28.73,4.93,23.81,46.78,16.43
Na2WO4/SiO2,n.a.,0,Na,11,W,74,SiO2,11,0.370,0.185,0,67,33,800,15,2.3,9.6,3.2,0.50,3,25.21,9.07,1.98,7.09,11.46,4.70,35.98,7.85,28.12,45.46,18.64
Na2WO4/SiO2,n.a.,0,Na,11,W,74,SiO2,11,0.370,0.185,0,67,33,800,20,3.0,12.8,4.3,0.38,3,25.63,10.92,3.01,7.91,9.73,5.49,42.61,11.74,30.86,37.96,21.42
Na2WO4/SiO2,n.a.,0,Na,11,W,74,SiO2,11,0.370,0.185,0,67,33,800,10,1.5,6.8,1.7,0.75,4,19.55,7.94,1.60,6.34,8.48,3.44,40.61,8.18,32.43,43.38,17.60
Na2WO4/SiO2,n.a.,0,Na,11,W,74,SiO2,11,0.370,0.185,0,67,33,800,15,2.3,10.2,2.6,0.50,4,19.75,10.46,2.95,7.51,6.38,4.19,52.96,14.94,38.03,32.30,21.22
Na2WO4/SiO2,n.a.,0,Na,11,W,74,SiO2,11,0.370,0.185,0,67,33,800,20,3.0,13.6,3.4,0.38,4,19.65,13.49,4.24,9.25,4.69,5.06,68.65,21.58,47.07,23.87,25.75
Na2WO4/SiO2,n.a.,0,Na,11,W,74,SiO2,11,0.370,0.185,0,67,33,800,10,1.5,7.3,1.2,0.75,6,15.36,8.92,2.47,6.45,3.59,2.94,58.07,16.08,41.99,23.37,19.14
Na2WO4/SiO2,n.a.,0,Na,11,W,74,SiO2,11,0.370,0.185,0,67,33,800,15,2.3,10.9,1.8,0.50,6,16.09,11.94,3.82,8.12,2.15,3.47,74.21,23.74,50.47,13.36,21.57
Na2WO4/SiO2,n.a.,0,Na,11,W,74,SiO2,11,0.370,0.185,0,67,33,800,20,3.0,14.6,2.4,0.38,6,16.60,13.75,4.55,9.20,1.43,3.61,82.83,27.41,55.42,8.61,21.75
Na2WO4/SiO2,n.a.,0,Na,11,W,74,SiO2,11,0.370,0.185,0,67,33,800,10,4.0,4.0,2.0,0.75,2,33.02,8.15,1.35,6.80,19.30,8.21,24.68,4.09,20.59,58.45,24.86
Na2WO4/SiO2,n.a.,0,Na,11,W,74,SiO2,11,0.370,0.185,0,67,33,800,15,6.0,6.0,3.0,0.50,2,34.12,9.90,2.14,7.76,17.10,8.56,29.02,6.27,22.74,50.12,25.09
Na2WO4/SiO2,n.a.,0,Na,11,W,74,SiO2,11,0.370,0.185,0,67,33,800,20,8.0,8.0,4.0,0.38,2,35.49,12.17,3.41,8.76,13.77,9.77,34.29,9.61,24.68,38.80,27.53
Na2WO4/SiO2,n.a.,0,Na,11,W,74,SiO2,11,0.370,0.185,0,67,33,800,10,4.0,4.5,1.5,0.75,3,25.10,9.30,2.15,7.15,10.39,5.63,37.05,8.57,28.49,41.39,22.43
Na2WO4/SiO2,n.a.,0,Na,11,W,74,SiO2,11,0.370,0.185,0,67,33,800,15,6.0,6.8,2.3,0.50,3,25.84,13.40,3.84,9.56,6.79,7.05,51.86,14.86,37.00,26.28,27.28
Na2WO4/SiO2,n.a.,0,Na,11,W,74,SiO2,11,0.370,0.185,0,67,33,800,20,8.0,9.0,3.0,0.38,3,27.65,16.43,4.75,11.68,5.00,7.85,59.42,17.18,42.24,18.08,28.39
Na2WO4/SiO2,n.a.,0,Na,11,W,74,SiO2,11,0.370,0.185,0,67,33,800,10,4.0,4.8,1.2,0.75,4,19.11,10.87,2.98,7.89,5.42,4.96,56.88,15.59,41.29,28.36,25.95
Na2WO4/SiO2,n.a.,0,Na,11,W,74,SiO2,11,0.370,0.185,0,67,33,800,15,6.0,7.2,1.8,0.50,4,19.79,14.86,4.48,10.38,3.12,5.81,75.09,22.64,52.45,15.77,29.36
Na2WO4/SiO2,n.a.,0,Na,11,W,74,SiO2,11,0.370,0.185,0,67,33,800,20,8.0,9.6,2.4,0.38,4,21.18,16.48,4.94,11.54,2.71,5.78,77.81,23.32,54.49,12.80,27.29
