Repository: ur-whitelab/BO-LIFT

# 🤖 BO-LIFT: Bayesian Optimization using in-context learning
BO-LIFT does regression with uncertainties using frozen Large Language Models by using token probabilities.
It uses LangChain to select examples to create in-context learning prompts from training data.
By selecting examples, it can consider more training data than it fits in the model's context window.
Being able to predict uncertainty, allow the employment of interesting techniques such as Bayesian Optimization.

## Usage 💻

You need to set up your OpenAI API key in order to use BO-LIFT.
You can do that using the `os` Python library:

```py
import os
os.environ["OPENAI_API_KEY"] = "<your-key-here>"
```

File: paper/dataset/oxidative_methane_coupling.csv (part 43 of 46)
Name,M1,M1_atom_number,M2,M2_atom_number,M3,M3_atom_number,Support ,Support_ID,M2_mol,M3_mol,M1_mol%,M2_mol%,M3_mol%,Temp,Total_flow,Ar_flow,CH4_flow,O2_flow,CT,CH4/O2,CH4_conv,C2y,C2H6y,C2H4y,COy,CO2y,C2s,C2H6s,C2H4s,COs,CO2s
Na2WO4/SiO2,n.a.,0,Na,11,W,74,SiO2,11,0.370,0.185,0,67,33,800,10,4.0,5.1,0.9,0.75,6,14.22,11.89,3.56,8.33,1.53,3.78,83.61,25.04,58.58,10.76,26.58
Na2WO4/SiO2,n.a.,0,Na,11,W,74,SiO2,11,0.370,0.185,0,67,33,800,15,6.0,7.7,1.3,0.50,6,15.58,13.81,4.53,9.28,0.93,3.86,88.64,29.08,59.56,5.97,24.78
Na2WO4/SiO2,n.a.,0,Na,11,W,74,SiO2,11,0.370,0.185,0,67,33,800,20,8.0,10.3,1.7,0.38,6,15.83,13.99,4.82,9.17,1.04,3.49,88.38,30.45,57.93,6.57,22.05
Na2WO4/SiO2,n.a.,0,Na,11,W,74,SiO2,11,0.370,0.185,0,67,33,800,10,7.0,2.0,1.0,0.75,2,38.18,16.02,4.11,11.91,7.04,13.59,41.96,10.76,31.19,18.44,35.59
Na2WO4/SiO2,n.a.,0,Na,11,W,74,SiO2,11,0.370,0.185,0,67,33,800,15,10.5,3.0,1.5,0.50,2,40.69,18.71,4.55,14.16,5.49,12.97,45.98,11.18,34.80,13.49,31.88
Na2WO4/SiO2,n.a.,0,Na,11,W,74,SiO2,11,0.370,0.185,0,67,33,800,20,14.0,4.0,2.0,0.38,2,35.89,17.95,4.80,13.15,5.55,10.07,50.01,13.37,36.64,15.46,28.06
Na2WO4/SiO2,n.a.,0,Na,11,W,74,SiO2,11,0.370,0.185,0,67,33,800,10,7.0,2.3,0.8,0.75,3,29.73,16.60,4.43,12.17,2.61,9.42,55.84,14.90,40.94,8.78,31.69
Na2WO4/SiO2,n.a.,0,Na,11,W,74,SiO2,11,0.370,0.185,0,67,33,800,15,10.5,3.4,1.1,0.50,3,28.82,16.85,4.88,11.97,2.18,7.53,58.47,16.93,41.53,7.56,26.13
Na2WO4/SiO2,n.a.,0,Na,11,W,74,SiO2,11,0.370,0.185,0,67,33,800,20,14.0,4.5,1.5,0.38,3,24.14,15.27,4.89,10.38,2.04,5.77,63.26,20.26,43.00,8.45,23.90
Na2WO4/SiO2,n.a.,0,Na,11,W,74,SiO2,11,0.370,0.185,0,67,33,800,10,7.0,2.4,0.6,0.75,4,24.43,15.48,4.52,10.96,1.16,7.01,63.36,18.50,44.86,4.75,28.69
Na2WO4/SiO2,n.a.,0,Na,11,W,74,SiO2,11,0.370,0.185,0,67,33,800,15,10.5,3.6,0.9,0.50,4,24.21,15.74,4.81,10.93,1.03,6.13,65.01,19.87,45.15,4.25,25.32
Na2WO4/SiO2,n.a.,0,Na,11,W,74,SiO2,11,0.370,0.185,0,67,33,800,20,14.0,4.8,1.2,0.38,4,20.90,13.82,5.03,8.79,0.89,4.43,66.12,24.07,42.06,4.26,21.20
Na2WO4/SiO2,n.a.,0,Na,11,W,74,SiO2,11,0.370,0.185,0,67,33,800,10,7.0,2.6,0.4,0.75,6,18.32,13.51,4.52,8.99,0.11,4.94,73.74,24.67,49.07,0.60,26.97
Na2WO4/SiO2,n.a.,0,Na,11,W,74,SiO2,11,0.370,0.185,0,67,33,800,15,10.5,3.9,0.6,0.50,6,17.74,12.84,4.81,8.03,0.16,3.79,72.38,27.11,45.26,0.90,21.36
Na2WO4/SiO2,n.a.,0,Na,11,W,74,SiO2,11,0.370,0.185,0,67,33,800,20,14.0,5.1,0.9,0.38,6,15.10,11.19,4.61,6.58,0.35,3.00,74.11,30.53,43.58,2.32,19.87
Na2WO4/SiO2,n.a.,0,Na,11,W,74,SiO2,11,0.370,0.185,0,67,33,775,10,1.5,5.7,2.8,0.75,2,31.76,8.38,1.64,6.74,18.73,7.87,26.39,5.16,21.22,58.97,24.78
Na2WO4/SiO2,n.a.,0,Na,11,W,74,SiO2,11,0.370,0.185,0,67,33,775,15,2.3,8.5,4.3,0.50,2,30.93,9.81,2.31,7.50,18.22,8.33,31.72,7.47,24.25,58.91,26.93
Na2WO4/SiO2,n.a.,0,Na,11,W,74,SiO2,11,0.370,0.185,0,67,33,775,20,3.0,11.3,5.7,0.38,2,33.39,11.04,3.13,7.91,15.85,8.99,33.06,9.37,23.69,47.47,26.92
Na2WO4/SiO2,n.a.,0,Na,11,W,74,SiO2,11,0.370,0.185,0,67,33,775,10,1.5,6.4,2.1,0.75,3,23.53,9.05,2.23,6.82,10.75,5.15,38.46,9.48,28.98,45.69,21.89
Na2WO4/SiO2,n.a.,0,Na,11,W,74,SiO2,11,0.370,0.185,0,67,33,775,15,2.3,9.6,3.2,0.50,3,23.20,12.47,3.91,8.56,8.33,6.67,53.75,16.85,36.90,35.91,28.75
Na2WO4/SiO2,n.a.,0,Na,11,W,74,SiO2,11,0.370,0.185,0,67,33,775,20,3.0,12.8,4.3,0.38,3,25.33,15.39,4.82,10.57,6.60,7.05,60.76,19.03,41.73,26.06,27.83
Na2WO4/SiO2,n.a.,0,Na,11,W,74,SiO2,11,0.370,0.185,0,67,33,775,10,1.5,6.8,1.7,0.75,4,17.56,10.55,3.15,7.40,5.85,4.64,60.08,17.94,42.14,33.31,26.42
Na2WO4/SiO2,n.a.,0,Na,11,W,74,SiO2,11,0.370,0.185,0,67,33,775,15,2.3,10.2,2.6,0.50,4,19.60,14.50,4.59,9.91,3.91,5.48,73.98,23.42,50.56,19.95,27.96
Na2WO4/SiO2,n.a.,0,Na,11,W,74,SiO2,11,0.370,0.185,0,67,33,775,20,3.0,13.6,3.4,0.38,4,18.18,15.42,4.91,10.51,3.70,4.86,84.82,27.01,57.81,20.35,26.73
Na2WO4/SiO2,n.a.,0,Na,11,W,74,SiO2,11,0.370,0.185,0,67,33,775,10,1.5,7.3,1.2,0.75,6,12.43,12.15,4.10,8.05,1.86,3.77,97.75,32.98,64.76,14.96,30.33
Na2WO4/SiO2,n.a.,0,Na,11,W,74,SiO2,11,0.370,0.185,0,67,33,775,15,2.3,10.9,1.8,0.50,6,19.12,14.21,4.91,9.30,1.45,3.45,74.32,25.68,48.64,7.58,18.04
Na2WO4/SiO2,n.a.,0,Na,11,W,74,SiO2,11,0.370,0.185,0,67,33,775,20,3.0,14.6,2.4,0.38,6,17.91,12.96,4.83,8.13,1.42,2.82,72.36,26.97,45.39,7.93,15.75
Na2WO4/SiO2,n.a.,0,Na,11,W,74,SiO2,11,0.370,0.185,0,67,33,775,10,4.0,4.0,2.0,0.75,2,33.10,10.07,2.63,7.44,15.61,9.59,30.42,7.95,22.48,47.16,28.97
Na2WO4/SiO2,n.a.,0,Na,11,W,74,SiO2,11,0.370,0.185,0,67,33,775,15,6.0,6.0,3.0,0.50,2,36.15,14.66,4.33,10.33,10.95,11.63,40.55,11.98,28.58,30.29,32.17
Na2WO4/SiO2,n.a.,0,Na,11,W,74,SiO2,11,0.370,0.185,0,67,33,775,20,8.0,8.0,4.0,0.38,2,35.68,17.02,4.95,12.07,9.72,10.77,47.70,13.87,33.83,27.24,30.18
Na2WO4/SiO2,n.a.,0,Na,11,W,74,SiO2,11,0.370,0.185,0,67,33,775,10,4.0,4.5,1.5,0.75,3,24.86,13.57,4.16,9.41,6.23,7.68,54.59,16.73,37.85,25.06,30.89
Na2WO4/SiO2,n.a.,0,Na,11,W,74,SiO2,11,0.370,0.185,0,67,33,775,15,6.0,6.8,2.3,0.50,3,26.69,16.55,4.88,11.67,4.83,7.28,62.01,18.28,43.72,18.10,27.28
Na2WO4/SiO2,n.a.,0,Na,11,W,74,SiO2,11,0.370,0.185,0,67,33,775,20,8.0,9.0,3.0,0.38,3,23.08,15.91,4.85,11.06,4.20,5.66,68.93,21.01,47.92,18.20,24.52
Na2WO4/SiO2,n.a.,0,Na,11,W,74,SiO2,11,0.370,0.185,0,67,33,775,10,4.0,4.8,1.2,0.75,4,20.38,14.52,4.41,10.11,3.00,6.04,71.25,21.64,49.61,14.72,29.64
Na2WO4/SiO2,n.a.,0,Na,11,W,74,SiO2,11,0.370,0.185,0,67,33,775,15,6.0,7.2,1.8,0.50,4,18.36,15.30,4.87,10.43,2.66,4.87,83.33,26.53,56.81,14.49,26.53
Na2WO4/SiO2,n.a.,0,Na,11,W,74,SiO2,11,0.370,0.185,0,67,33,775,20,8.0,9.6,2.4,0.38,4,14.49,13.77,4.88,8.89,2.47,3.70,95.03,33.68,61.35,17.05,25.53
Na2WO4/SiO2,n.a.,0,Na,11,W,74,SiO2,11,0.370,0.185,0,67,33,775,10,4.0,5.1,0.9,0.75,6,14.48,13.31,4.53,8.78,0.86,3.88,91.92,31.28,60.64,5.94,26.80
Na2WO4/SiO2,n.a.,0,Na,11,W,74,SiO2,11,0.370,0.185,0,67,33,775,15,6.0,7.7,1.3,0.50,6,12.82,13.04,4.79,8.25,0.94,3.20,101.72,37.36,64.35,7.33,24.96
Na2WO4/SiO2,n.a.,0,Na,11,W,74,SiO2,11,0.370,0.185,0,67,33,775,20,8.0,10.3,1.7,0.38,6,13.82,10.96,4.51,6.45,0.63,2.34,79.31,32.63,46.67,4.56,16.93
Na2WO4/SiO2,n.a.,0,Na,11,W,74,SiO2,11,0.370,0.185,0,67,33,775,10,7.0,2.0,1.0,0.75,2,37.03,17.58,4.54,13.04,5.83,12.14,47.48,12.26,35.21,15.74,32.78
Na2WO4/SiO2,n.a.,0,Na,11,W,74,SiO2,11,0.370,0.185,0,67,33,775,15,10.5,3.0,1.5,0.50,2,29.25,15.03,4.71,10.32,3.93,7.57,51.38,16.10,35.28,13.44,25.88
Na2WO4/SiO2,n.a.,0,Na,11,W,74,SiO2,11,0.370,0.185,0,67,33,775,20,14.0,4.0,2.0,0.38,2,20.14,12.63,5.03,7.60,2.71,5.41,62.71,24.98,37.74,13.46,26.86
Na2WO4/SiO2,n.a.,0,Na,11,W,74,SiO2,11,0.370,0.185,0,67,33,775,10,7.0,2.3,0.8,0.75,3,26.55,15.71,4.71,11.00,2.97,7.86,59.17,17.74,41.43,11.19,29.60
Na2WO4/SiO2,n.a.,0,Na,11,W,74,SiO2,11,0.370,0.185,0,67,33,775,15,10.5,3.4,1.1,0.50,3,20.30,12.68,4.88,7.80,1.95,4.86,62.46,24.04,38.42,9.61,23.94
Na2WO4/SiO2,n.a.,0,Na,11,W,74,SiO2,11,0.370,0.185,0,67,33,775,20,14.0,4.5,1.5,0.38,3,13.82,10.08,4.74,5.34,0.79,3.47,72.94,34.30,38.64,5.72,25.11
Na2WO4/SiO2,n.a.,0,Na,11,W,74,SiO2,11,0.370,0.185,0,67,33,775,10,7.0,2.4,0.6,0.75,4,22.21,13.96,4.74,9.22,1.27,5.74,62.85,21.34,41.51,5.72,25.84
Na2WO4/SiO2,n.a.,0,Na,11,W,74,SiO2,11,0.370,0.185,0,67,33,775,15,10.5,3.6,0.9,0.50,4,16.45,11.27,4.61,6.66,0.88,3.99,68.51,28.02,40.49,5.35,24.26
Na2WO4/SiO2,n.a.,0,Na,11,W,74,SiO2,11,0.370,0.185,0,67,33,775,20,14.0,4.8,1.2,0.38,4,12.79,8.74,4.38,4.36,0.32,2.83,68.33,34.25,34.09,2.50,22.13
Na2WO4/SiO2,n.a.,0,Na,11,W,74,SiO2,11,0.370,0.185,0,67,33,775,10,7.0,2.6,0.4,0.75,6,15.77,11.77,4.62,7.15,0.02,4.16,74.64,29.30,45.34,0.13,26.38
Na2WO4/SiO2,n.a.,0,Na,11,W,74,SiO2,11,0.370,0.185,0,67,33,775,15,10.5,3.9,0.6,0.50,6,10.58,8.82,4.20,4.62,0.11,2.62,83.36,39.70,43.67,1.04,24.76
Na2WO4/SiO2,n.a.,0,Na,11,W,74,SiO2,11,0.370,0.185,0,67,33,775,20,14.0,5.1,0.9,0.38,6,7.27,6.24,3.40,2.84,0.30,1.83,85.83,46.77,39.06,4.13,25.17
Na2WO4/SiO2,n.a.,0,Na,11,W,74,SiO2,11,0.370,0.185,0,67,33,750,10,1.5,5.7,2.8,0.75,2,31.11,9.34,2.47,6.87,16.64,8.71,30.02,7.94,22.08,53.49,28.00
Na2WO4/SiO2,n.a.,0,Na,11,W,74,SiO2,11,0.370,0.185,0,67,33,750,15,2.3,8.5,4.3,0.50,2,33.33,10.87,3.18,7.69,15.18,9.48,32.61,9.54,23.07,45.54,28.44
Na2WO4/SiO2,n.a.,0,Na,11,W,74,SiO2,11,0.370,0.185,0,67,33,750,20,3.0,11.3,5.7,0.38,2,34.52,13.99,4.34,9.65,11.80,9.15,40.53,12.57,27.95,34.18,26.51
Na2WO4/SiO2,n.a.,0,Na,11,W,74,SiO2,11,0.370,0.185,0,67,33,750,10,1.5,6.4,2.1,0.75,3,29.56,11.29,3.64,7.65,7.48,6.83,38.19,12.31,25.88,25.30,23.11
Na2WO4/SiO2,n.a.,0,Na,11,W,74,SiO2,11,0.370,0.185,0,67,33,750,15,2.3,9.6,3.2,0.50,3,20.00,14.68,4.77,9.91,6.42,6.40,73.40,23.85,49.55,32.10,32.00
Na2WO4/SiO2,n.a.,0,Na,11,W,74,SiO2,11,0.370,0.185,0,67,33,750,20,3.0,12.8,4.3,0.38,3,17.30,13.34,4.44,8.90,4.99,4.80,77.11,25.66,51.45,28.84,27.75
Na2WO4/SiO2,n.a.,0,Na,11,W,74,SiO2,11,0.370,0.185,0,67,33,750,10,1.5,6.8,1.7,0.75,4,16.79,13.63,4.53,9.10,3.92,5.51,81.18,26.98,54.20,23.35,32.82
Na2WO4/SiO2,n.a.,0,Na,11,W,74,SiO2,11,0.370,0.185,0,67,33,750,15,2.3,10.2,2.6,0.50,4,14.08,13.23,4.52,8.71,3.39,4.27,93.96,32.10,61.86,24.08,30.33
Na2WO4/SiO2,n.a.,0,Na,11,W,74,SiO2,11,0.370,0.185,0,67,33,750,20,3.0,13.6,3.4,0.38,4,10.43,11.25,4.36,6.89,2.53,3.14,107.86,41.80,66.06,24.26,30.11
Na2WO4/SiO2,n.a.,0,Na,11,W,74,SiO2,11,0.370,0.185,0,67,33,750,10,1.5,7.3,1.2,0.75,6,12.07,12.16,4.32,7.84,1.72,3.55,100.75,35.79,64.95,14.25,29.41
Na2WO4/SiO2,n.a.,0,Na,11,W,74,SiO2,11,0.370,0.185,0,67,33,750,15,2.3,10.9,1.8,0.50,6,15.75,11.20,4.25,6.95,1.42,3.00,71.11,26.98,44.13,9.02,19.05
Na2WO4/SiO2,n.a.,0,Na,11,W,74,SiO2,11,0.370,0.185,0,67,33,750,20,3.0,14.6,2.4,0.38,6,12.12,9.14,3.98,5.16,0.98,2.12,75.41,32.84,42.57,8.09,17.49
Na2WO4/SiO2,n.a.,0,Na,11,W,74,SiO2,11,0.370,0.185,0,67,33,750,10,4.0,4.0,2.0,0.75,2,33.44,14.41,4.30,10.11,10.95,11.49,43.09,12.86,30.23,32.75,34.36
Na2WO4/SiO2,n.a.,0,Na,11,W,74,SiO2,11,0.370,0.185,0,67,33,750,15,6.0,6.0,3.0,0.50,2,28.45,15.19,4.26,10.93,8.68,8.87,53.39,14.97,38.42,30.51,31.18
Na2WO4/SiO2,n.a.,0,Na,11,W,74,SiO2,11,0.370,0.185,0,67,33,750,20,8.0,8.0,4.0,0.38,2,22.10,13.44,4.43,9.01,6.42,6.26,60.81,20.05,40.77,29.05,28.33
Na2WO4/SiO2,n.a.,0,Na,11,W,74,SiO2,11,0.370,0.185,0,67,33,750,10,4.0,4.5,1.5,0.75,3,23.91,14.66,4.36,10.30,4.98,7.23,61.31,18.24,43.08,20.83,30.24
Na2WO4/SiO2,n.a.,0,Na,11,W,74,SiO2,11,0.370,0.185,0,67,33,750,15,6.0,6.8,2.3,0.50,3,15.56,12.81,4.57,8.24,3.39,4.68,82.33,29.37,52.96,21.79,30.08
Na2WO4/SiO2,n.a.,0,Na,11,W,74,SiO2,11,0.370,0.185,0,67,33,750,20,8.0,9.0,3.0,0.38,3,16.25,10.50,4.41,6.09,1.98,3.35,64.62,27.14,37.48,12.18,20.62
Na2WO4/SiO2,n.a.,0,Na,11,W,74,SiO2,11,0.370,0.185,0,67,33,750,10,4.0,4.8,1.2,0.75,4,17.96,13.33,4.28,9.05,2.70,5.08,74.22,23.83,50.39,15.03,28.29
Na2WO4/SiO2,n.a.,0,Na,11,W,74,SiO2,11,0.370,0.185,0,67,33,750,15,6.0,7.2,1.8,0.50,4,13.38,11.34,4.34,7.00,2.38,3.71,84.75,32.44,52.32,17.79,27.73
Na2WO4/SiO2,n.a.,0,Na,11,W,74,SiO2,11,0.370,0.185,0,67,33,750,20,8.0,9.6,2.4,0.38,4,13.42,9.37,4.11,5.26,1.47,2.76,69.82,30.63,39.20,10.95,20.57
Na2WO4/SiO2,n.a.,0,Na,11,W,74,SiO2,11,0.370,0.185,0,67,33,750,10,4.0,5.1,0.9,0.75,6,10.66,11.12,4.30,6.82,1.10,3.25,104.32,40.34,63.98,10.32,30.49
Na2WO4/SiO2,n.a.,0,Na,11,W,74,SiO2,11,0.370,0.185,0,67,33,750,15,6.0,7.7,1.3,0.50,6,11.44,8.35,4.10,4.25,0.71,2.10,72.99,35.84,37.15,6.21,18.36
Na2WO4/SiO2,n.a.,0,Na,11,W,74,SiO2,11,0.370,0.185,0,67,33,750,20,8.0,10.3,1.7,0.38,6,8.61,6.26,3.43,2.83,0.03,1.53,72.71,39.84,32.87,0.35,17.77
Na2WO4/SiO2,n.a.,0,Na,11,W,74,SiO2,11,0.370,0.185,0,67,33,750,10,7.0,2.0,1.0,0.75,2,24.19,13.11,4.78,8.33,3.45,7.47,54.20,19.76,34.44,14.26,30.88
Na2WO4/SiO2,n.a.,0,Na,11,W,74,SiO2,11,0.370,0.185,0,67,33,750,15,10.5,3.0,1.5,0.50,2,15.49,8.90,4.42,4.48,1.72,4.26,57.46,28.53,28.92,11.10,27.50
Na2WO4/SiO2,n.a.,0,Na,11,W,74,SiO2,11,0.370,0.185,0,67,33,750,20,14.0,4.0,2.0,0.38,2,9.11,6.72,3.95,2.77,0.27,3.07,73.77,43.36,30.41,2.96,33.70
Na2WO4/SiO2,n.a.,0,Na,11,W,74,SiO2,11,0.370,0.185,0,67,33,750,10,7.0,2.3,0.8,0.75,3,15.97,10.93,4.62,6.31,1.96,5.04,68.44,28.93,39.51,12.27,31.56
Na2WO4/SiO2,n.a.,0,Na,11,W,74,SiO2,11,0.370,0.185,0,67,33,750,15,10.5,3.4,1.1,0.50,3,9.89,7.89,4.26,3.63,0.16,3.21,79.78,43.07,36.70,1.62,32.46
Na2WO4/SiO2,n.a.,0,Na,11,W,74,SiO2,11,0.370,0.185,0,67,33,750,20,14.0,4.5,1.5,0.38,3,6.44,5.65,3.49,2.16,0.37,2.28,87.73,54.19,33.54,5.75,35.40
Na2WO4/SiO2,n.a.,0,Na,11,W,74,SiO2,11,0.370,0.185,0,67,33,750,10,7.0,2.4,0.6,0.75,4,14.22,9.64,4.48,5.16,1.11,4.01,67.79,31.50,36.29,7.81,28.20
Na2WO4/SiO2,n.a.,0,Na,11,W,74,SiO2,11,0.370,0.185,0,67,33,750,15,10.5,3.6,0.9,0.50,4,11.45,7.65,3.90,3.75,0.59,3.04,66.81,34.06,32.75,5.15,26.55
Na2WO4/SiO2,n.a.,0,Na,11,W,74,SiO2,11,0.370,0.185,0,67,33,750,20,14.0,4.8,1.2,0.38,4,5.93,4.25,2.63,1.62,0.77,1.63,71.67,44.35,27.32,12.98,27.49
Na2WO4/SiO2,n.a.,0,Na,11,W,74,SiO2,11,0.370,0.185,0,67,33,750,10,7.0,2.6,0.4,0.75,6,9.58,8.97,4.41,4.56,0.50,3.42,93.63,46.03,47.60,5.22,35.70
Na2WO4/SiO2,n.a.,0,Na,11,W,74,SiO2,11,0.370,0.185,0,67,33,750,15,10.5,3.9,0.6,0.50,6,7.45,4.50,2.77,1.73,0.48,1.61,60.40,37.18,23.22,6.44,21.61
Na2WO4/SiO2,n.a.,0,Na,11,W,74,SiO2,11,0.370,0.185,0,67,33,750,20,14.0,5.1,0.9,0.38,6,4.93,3.32,2.36,0.96,0.55,1.19,67.34,47.87,19.47,11.16,24.14
Na2WO4/SiO2,n.a.,0,Na,11,W,74,SiO2,11,0.370,0.185,0,67,33,700,10,1.5,5.7,2.8,0.75,2,24.81,10.46,3.68,6.78,10.70,8.52,42.16,14.83,27.33,43.13,34.34
Na2WO4/SiO2,n.a.,0,Na,11,W,74,SiO2,11,0.370,0.185,0,67,33,700,15,2.3,8.5,4.3,0.50,2,19.77,9.47,3.58,5.89,8.65,6.82,47.90,18.11,29.79,43.75,34.50
Na2WO4/SiO2,n.a.,0,Na,11,W,74,SiO2,11,0.370,0.185,0,67,33,700,20,3.0,11.3,5.7,0.38,2,8.88,6.42,3.07,3.35,4.17,3.56,72.30,34.57,37.73,46.96,40.09
Na2WO4/SiO2,n.a.,0,Na,11,W,74,SiO2,11,0.370,0.185,0,67,33,700,10,1.5,6.4,2.1,0.75,3,17.27,7.57,3.25,4.32,3.55,4.25,43.83,18.82,25.01,20.56,24.61
Na2WO4/SiO2,n.a.,0,Na,11,W,74,SiO2,11,0.370,0.185,0,67,33,700,15,2.3,9.6,3.2,0.50,3,9.68,5.38,2.83,2.55,1.87,2.76,55.58,29.24,26.34,19.32,28.51
Na2WO4/SiO2,n.a.,0,Na,11,W,74,SiO2,11,0.370,0.185,0,67,33,700,20,3.0,12.8,4.3,0.38,3,6.97,3.68,2.18,1.50,1.00,1.87,52.80,31.28,21.52,14.35,26.83
Na2WO4/SiO2,n.a.,0,Na,11,W,74,SiO2,11,0.370,0.185,0,67,33,700,10,1.5,6.8,1.7,0.75,4,10.37,6.14,3.06,3.08,1.70,2.98,59.21,29.51,29.70,16.39,28.74
Na2WO4/SiO2,n.a.,0,Na,11,W,74,SiO2,11,0.370,0.185,0,67,33,700,15,2.3,10.2,2.6,0.50,4,7.04,3.89,2.30,1.59,0.73,1.89,55.26,32.67,22.59,10.37,26.85
Na2WO4/SiO2,n.a.,0,Na,11,W,74,SiO2,11,0.370,0.185,0,67,33,700,20,3.0,13.6,3.4,0.38,4,2.81,2.77,1.77,1.00,0.15,1.34,98.58,62.99,35.59,5.34,47.69
Na2WO4/SiO2,n.a.,0,Na,11,W,74,SiO2,11,0.370,0.185,0,67,33,700,10,1.5,7.3,1.2,0.75,6,6.95,4.36,2.49,1.87,0.48,1.90,62.73,35.83,26.91,6.91,27.34
Na2WO4/SiO2,n.a.,0,Na,11,W,74,SiO2,11,0.370,0.185,0,67,33,700,15,2.3,10.9,1.8,0.50,6,5.21,3.56,2.18,1.38,0.13,1.53,68.33,41.84,26.49,2.50,29.37
Na2WO4/SiO2,n.a.,0,Na,11,W,74,SiO2,11,0.370,0.185,0,67,33,700,20,3.0,14.6,2.4,0.38,6,2.88,2.24,1.50,0.74,0.16,0.99,77.78,52.08,25.69,5.56,34.38
Na2WO4/SiO2,n.a.,0,Na,11,W,74,SiO2,11,0.370,0.185,0,67,33,700,10,4.0,4.0,2.0,0.75,2,12.24,7.78,3.32,4.46,4.15,5.54,63.56,27.12,36.44,33.91,45.26
Na2WO4/SiO2,n.a.,0,Na,11,W,74,SiO2,11,0.370,0.185,0,67,33,700,15,6.0,6.0,3.0,0.50,2,5.69,4.82,2.86,1.96,1.58,3.18,84.71,50.26,34.45,27.77,55.89
Na2WO4/SiO2,n.a.,0,Na,11,W,74,SiO2,11,0.370,0.185,0,67,33,700,20,8.0,8.0,4.0,0.38,2,6.36,3.18,1.93,1.25,0.71,2.19,50.00,30.35,19.65,11.16,34.43
Na2WO4/SiO2,n.a.,0,Na,11,W,74,SiO2,11,0.370,0.185,0,67,33,700,10,4.0,4.5,1.5,0.75,3,5.54,5.15,2.70,2.45,1.16,3.22,92.96,48.74,44.22,20.94,58.12
Na2WO4/SiO2,n.a.,0,Na,11,W,74,SiO2,11,0.370,0.185,0,67,33,700,15,6.0,6.8,2.3,0.50,3,5.59,3.05,1.96,1.09,0.11,1.88,54.56,35.06,19.50,1.97,33.63
Na2WO4/SiO2,n.a.,0,Na,11,W,74,SiO2,11,0.370,0.185,0,67,33,700,20,8.0,9.0,3.0,0.38,3,4.24,2.08,1.44,0.64,0.20,1.37,49.06,33.96,15.09,4.72,32.31
Na2WO4/SiO2,n.a.,0,Na,11,W,74,SiO2,11,0.370,0.185,0,67,33,700,10,4.0,4.8,1.2,0.75,4,7.91,4.13,2.46,1.67,0.53,2.37,52.21,31.10,21.11,6.70,29.96
Na2WO4/SiO2,n.a.,0,Na,11,W,74,SiO2,11,0.370,0.185,0,67,33,700,15,6.0,7.2,1.8,0.50,4,5.08,2.84,1.78,1.06,0.01,1.58,55.91,35.04,20.87,0.20,31.10
Na2WO4/SiO2,n.a.,0,Na,11,W,74,SiO2,11,0.370,0.185,0,67,33,700,20,8.0,9.6,2.4,0.38,4,3.45,2.02,1.38,0.64,0.37,1.22,58.55,40.00,18.55,10.72,35.36
Na2WO4/SiO2,n.a.,0,Na,11,W,74,SiO2,11,0.370,0.185,0,67,33,700,10,4.0,5.1,0.9,0.75,6,4.40,3.16,2.07,1.09,0.12,1.61,71.82,47.05,24.77,2.73,36.59
Na2WO4/SiO2,n.a.,0,Na,11,W,74,SiO2,11,0.370,0.185,0,67,33,700,15,6.0,7.7,1.3,0.50,6,2.98,1.77,1.34,0.43,0.33,0.95,59.40,44.97,14.43,11.07,31.88
Na2WO4/SiO2,n.a.,0,Na,11,W,74,SiO2,11,0.370,0.185,0,67,33,700,20,8.0,10.3,1.7,0.38,6,2.39,1.33,0.96,0.37,0.63,0.72,55.65,40.17,15.48,26.36,30.13
Na2WO4/SiO2,n.a.,0,Na,11,W,74,SiO2,11,0.370,0.185,0,67,33,700,10,7.0,2.0,1.0,0.75,2,5.01,2.79,1.87,0.92,0.20,2.91,55.69,37.33,18.36,3.99,58.08
Na2WO4/SiO2,n.a.,0,Na,11,W,74,SiO2,11,0.370,0.185,0,67,33,700,15,10.5,3.0,1.5,0.50,2,5.15,1.50,1.04,0.46,0.91,1.63,29.13,20.19,8.93,17.67,31.65
Na2WO4/SiO2,n.a.,0,Na,11,W,74,SiO2,11,0.370,0.185,0,67,33,700,20,14.0,4.0,2.0,0.38,2,3.78,1.08,0.80,0.28,1.86,1.28,28.57,21.16,7.41,49.21,33.86
Na2WO4/SiO2,n.a.,0,Na,11,W,74,SiO2,11,0.370,0.185,0,67,33,700,10,7.0,2.3,0.8,0.75,3,3.65,2.19,1.55,0.64,0.79,2.08,60.00,42.47,17.53,21.64,56.99
Na2WO4/SiO2,n.a.,0,Na,11,W,74,SiO2,11,0.370,0.185,0,67,33,700,15,10.5,3.4,1.1,0.50,3,1.61,1.35,1.10,0.25,0.73,1.33,83.85,68.32,15.53,45.34,82.61
Na2WO4/SiO2,n.a.,0,Na,11,W,74,SiO2,11,0.370,0.185,0,67,33,700,20,14.0,4.5,1.5,0.38,3,2.74,1.22,1.05,0.17,0.77,1.08,44.53,38.32,6.20,28.10,39.42
Na2WO4/SiO2,n.a.,0,Na,11,W,74,SiO2,11,0.370,0.185,0,67,33,700,10,7.0,2.4,0.6,0.75,4,5.52,3.75,2.37,1.38,0.65,2.31,67.93,42.93,25.00,11.78,41.85
Na2WO4/SiO2,n.a.,0,Na,11,W,74,SiO2,11,0.370,0.185,0,67,33,700,15,10.5,3.6,0.9,0.50,4,1.84,1.51,1.24,0.27,1.00,1.31,82.07,67.39,14.67,54.35,71.20
Na2WO4/SiO2,n.a.,0,Na,11,W,74,SiO2,11,0.370,0.185,0,67,33,700,20,14.0,4.8,1.2,0.38,4,1.17,0.96,0.79,0.17,1.06,0.81,82.05,67.52,14.53,90.60,69.23
Na2WO4/SiO2,n.a.,0,Na,11,W,74,SiO2,11,0.370,0.185,0,67,33,700,10,7.0,2.6,0.4,0.75,6,3.71,1.83,1.34,0.49,0.44,1.49,49.33,36.12,13.21,11.86,40.16
Na2WO4/SiO2,n.a.,0,Na,11,W,74,SiO2,11,0.370,0.185,0,67,33,700,15,10.5,3.9,0.6,0.50,6,1.29,1.03,0.80,0.23,1.15,0.69,79.84,62.02,17.83,89.15,53.49
Na2WO4/SiO2,n.a.,0,Na,11,W,74,SiO2,11,0.370,0.185,0,67,33,700,20,14.0,5.1,0.9,0.38,6,2.36,0.64,0.57,0.07,1.23,0.49,27.12,24.15,2.97,52.12,20.76
Mn-WOx/SiO2,Mn,25,n.a.,0,W,74,SiO2,11,0.000,0.185,67,0,33,900,10,1.5,5.7,2.8,0.75,2,36.17,4.35,0.57,3.78,28.97,6.45,12.03,1.58,10.45,80.09,17.83
Mn-WOx/SiO2,Mn,25,n.a.,0,W,74,SiO2,11,0.000,0.185,67,0,33,900,15,2.3,8.5,4.3,0.50,2,32.70,5.38,0.60,4.78,30.78,6.38,16.45,1.83,14.62,94.13,19.51
Mn-WOx/SiO2,Mn,25,n.a.,0,W,74,SiO2,11,0.000,0.185,67,0,33,900,20,3.0,11.3,5.7,0.38,2,34.01,5.94,0.66,5.28,31.15,6.08,17.47,1.94,15.52,91.59,17.88
Mn-WOx/SiO2,Mn,25,n.a.,0,W,74,SiO2,11,0.000,0.185,67,0,33,900,10,1.5,6.4,2.1,0.75,3,26.37,4.73,0.51,4.22,20.80,3.29,17.94,1.93,16.00,78.88,12.48
Mn-WOx/SiO2,Mn,25,n.a.,0,W,74,SiO2,11,0.000,0.185,67,0,33,900,15,2.3,9.6,3.2,0.50,3,22.10,5.73,0.54,5.19,21.92,3.21,25.93,2.44,23.48,99.19,14.52
Mn-WOx/SiO2,Mn,25,n.a.,0,W,74,SiO2,11,0.000,0.185,67,0,33,900,20,3.0,12.8,4.3,0.38,3,23.55,6.16,0.56,5.60,22.00,3.07,26.16,2.38,23.78,93.42,13.04
Mn-WOx/SiO2,Mn,25,n.a.,0,W,74,SiO2,11,0.000,0.185,67,0,33,900,10,1.5,6.8,1.7,0.75,4,17.92,4.88,0.45,4.43,16.89,2.12,27.23,2.51,24.72,94.25,11.83
Mn-WOx/SiO2,Mn,25,n.a.,0,W,74,SiO2,11,0.000,0.185,67,0,33,900,15,2.3,10.2,2.6,0.50,4,17.30,5.60,0.48,5.12,17.00,2.00,32.37,2.77,29.60,98.27,11.56
Mn-WOx/SiO2,Mn,25,n.a.,0,W,74,SiO2,11,0.000,0.185,67,0,33,900,20,3.0,13.6,3.4,0.38,4,24.74,5.92,0.51,5.41,16.92,1.90,23.93,2.06,21.87,68.39,7.68
Mn-WOx/SiO2,Mn,25,n.a.,0,W,74,SiO2,11,0.000,0.185,67,0,33,900,10,1.5,7.3,1.2,0.75,6,18.01,4.63,0.41,4.22,12.17,1.20,25.71,2.28,23.43,67.57,6.66
Mn-WOx/SiO2,Mn,25,n.a.,0,W,74,SiO2,11,0.000,0.185,67,0,33,900,15,2.3,10.9,1.8,0.50,6,17.98,5.02,0.41,4.61,11.86,1.09,27.92,2.28,25.64,65.96,6.06
Mn-WOx/SiO2,Mn,25,n.a.,0,W,74,SiO2,11,0.000,0.185,67,0,33,900,20,3.0,14.6,2.4,0.38,6,12.48,5.27,0.49,4.78,11.30,1.01,42.23,3.93,38.30,90.54,8.09
Mn-WOx/SiO2,Mn,25,n.a.,0,W,74,SiO2,11,0.000,0.185,67,0,33,900,10,4.0,4.0,2.0,0.75,2,36.13,4.31,0.55,3.76,31.96,6.25,11.93,1.52,10.41,88.46,17.30
Mn-WOx/SiO2,Mn,25,n.a.,0,W,74,SiO2,11,0.000,0.185,67,0,33,900,15,6.0,6.0,3.0,0.50,2,36.24,4.99,0.61,4.38,32.30,5.86,13.77,1.68,12.09,89.13,16.17
Mn-WOx/SiO2,Mn,25,n.a.,0,W,74,SiO2,11,0.000,0.185,67,0,33,900,20,8.0,8.0,4.0,0.38,2,37.55,5.44,0.70,4.74,31.95,5.56,14.49,1.86,12.62,85.09,14.81
Mn-WOx/SiO2,Mn,25,n.a.,0,W,74,SiO2,11,0.000,0.185,67,0,33,900,10,4.0,4.5,1.5,0.75,3,25.51,4.55,0.46,4.09,22.99,3.25,17.84,1.80,16.03,90.12,12.74
Mn-WOx/SiO2,Mn,25,n.a.,0,W,74,SiO2,11,0.000,0.185,67,0,33,900,15,6.0,6.8,2.3,0.50,3,24.39,5.38,0.55,4.83,22.47,2.96,22.06,2.26,19.80,92.13,12.14
Mn-WOx/SiO2,Mn,25,n.a.,0,W,74,SiO2,11,0.000,0.185,67,0,33,900,20,8.0,9.0,3.0,0.38,3,25.43,5.69,0.58,5.11,22.26,2.80,22.38,2.28,20.09,87.53,11.01
Mn-WOx/SiO2,Mn,25,n.a.,0,W,74,SiO2,11,0.000,0.185,67,0,33,900,10,4.0,4.8,1.2,0.75,4,19.25,4.52,0.44,4.08,18.15,2.07,23.48,2.29,21.19,94.29,10.75
Mn-WOx/SiO2,Mn,25,n.a.,0,W,74,SiO2,11,0.000,0.185,67,0,33,900,15,6.0,7.2,1.8,0.50,4,19.41,5.10,0.49,4.61,17.45,1.89,26.28,2.52,23.75,89.90,9.74
Mn-WOx/SiO2,Mn,25,n.a.,0,W,74,SiO2,11,0.000,0.185,67,0,33,900,20,8.0,9.6,2.4,0.38,4,19.13,5.50,0.53,4.97,17.22,1.78,28.75,2.77,25.98,90.02,9.30
Mn-WOx/SiO2,Mn,25,n.a.,0,W,74,SiO2,11,0.000,0.185,67,0,33,900,10,4.0,5.1,0.9,0.75,6,17.37,4.11,0.38,3.73,12.18,1.09,23.66,2.19,21.47,70.12,6.28
Mn-WOx/SiO2,Mn,25,n.a.,0,W,74,SiO2,11,0.000,0.185,67,0,33,900,15,6.0,7.7,1.3,0.50,6,17.33,4.54,0.43,4.11,11.81,0.98,26.20,2.48,23.72,68.15,5.65
Mn-WOx/SiO2,Mn,25,n.a.,0,W,74,SiO2,11,0.000,0.185,67,0,33,900,20,8.0,10.3,1.7,0.38,6,16.50,4.84,0.53,4.31,10.79,0.87,29.33,3.21,26.12,65.39,5.27
Mn-WOx/SiO2,Mn,25,n.a.,0,W,74,SiO2,11,0.000,0.185,67,0,33,900,10,7.0,2.0,1.0,0.75,2,39.47,3.96,0.58,3.38,33.58,5.10,10.03,1.47,8.56,85.08,12.92
Mn-WOx/SiO2,Mn,25,n.a.,0,W,74,SiO2,11,0.000,0.185,67,0,33,900,15,10.5,3.0,1.5,0.50,2,41.26,4.54,0.59,3.95,31.65,4.56,11.00,1.43,9.57,76.71,11.05
Mn-WOx/SiO2,Mn,25,n.a.,0,W,74,SiO2,11,0.000,0.185,67,0,33,900,20,14.0,4.0,2.0,0.38,2,41.03,5.10,0.63,4.47,32.11,4.56,12.43,1.54,10.89,78.26,11.11
Mn-WOx/SiO2,Mn,25,n.a.,0,W,74,SiO2,11,0.000,0.185,67,0,33,900,10,7.0,2.3,0.8,0.75,3,27.96,4.02,0.46,3.56,23.12,2.68,14.38,1.65,12.73,82.69,9.59
Mn-WOx/SiO2,Mn,25,n.a.,0,W,74,SiO2,11,0.000,0.185,67,0,33,900,15,10.5,3.4,1.1,0.50,3,27.26,4.76,0.55,4.21,21.68,2.36,17.46,2.02,15.44,79.53,8.66
Mn-WOx/SiO2,Mn,25,n.a.,0,W,74,SiO2,11,0.000,0.185,67,0,33,900,20,14.0,4.5,1.5,0.38,3,27.15,5.13,0.63,4.50,21.11,2.29,18.90,2.32,16.57,77.75,8.43
Mn-WOx/SiO2,Mn,25,n.a.,0,W,74,SiO2,11,0.000,0.185,67,0,33,900,10,7.0,2.4,0.6,0.75,4,22.16,3.79,0.50,3.29,17.60,1.69,17.10,2.26,14.85,79.42,7.63
Mn-WOx/SiO2,Mn,25,n.a.,0,W,74,SiO2,11,0.000,0.185,67,0,33,900,15,10.5,3.6,0.9,0.50,4,21.47,4.40,0.64,3.76,15.85,1.47,20.49,2.98,17.51,73.82,6.85
Mn-WOx/SiO2,Mn,25,n.a.,0,W,74,SiO2,11,0.000,0.185,67,0,33,900,20,14.0,4.8,1.2,0.38,4,22.74,4.54,0.71,3.83,14.77,1.42,19.96,3.12,16.84,64.95,6.24
Mn-WOx/SiO2,Mn,25,n.a.,0,W,74,SiO2,11,0.000,0.185,67,0,33,900,10,7.0,2.6,0.4,0.75,6,14.50,3.41,0.50,2.91,11.22,0.92,23.52,3.45,20.07,77.38,6.34
Mn-WOx/SiO2,Mn,25,n.a.,0,W,74,SiO2,11,0.000,0.185,67,0,33,900,15,10.5,3.9,0.6,0.50,6,13.96,3.49,0.62,2.87,9.69,0.83,25.00,4.44,20.56,69.41,5.95
Mn-WOx/SiO2,Mn,25,n.a.,0,W,74,SiO2,11,0.000,0.185,67,0,33,900,20,14.0,5.1,0.9,0.38,6,12.16,3.61,0.79,2.82,9.43,0.94,29.69,6.50,23.19,77.55,7.73
Mn-WOx/SiO2,Mn,25,n.a.,0,W,74,SiO2,11,0.000,0.185,67,0,33,850,10,1.5,5.7,2.8,0.75,2,31.24,5.75,0.80,4.95,27.79,7.35,18.41,2.56,15.85,88.96,23.53
Mn-WOx/SiO2,Mn,25,n.a.,0,W,74,SiO2,11,0.000,0.185,67,0,33,850,15,2.3,8.5,4.3,0.50,2,32.00,6.55,0.90,5.65,29.08,7.31,20.47,2.81,17.66,90.88,22.84
Mn-WOx/SiO2,Mn,25,n.a.,0,W,74,SiO2,11,0.000,0.185,67,0,33,850,20,3.0,11.3,5.7,0.38,2,34.18,6.98,0.96,6.02,28.66,6.75,20.42,2.81,17.61,83.85,19.75
Mn-WOx/SiO2,Mn,25,n.a.,0,W,74,SiO2,11,0.000,0.185,67,0,33,850,10,1.5,6.4,2.1,0.75,3,21.20,6.17,0.70,5.47,19.35,3.85,29.10,3.30,25.80,91.27,18.16
Mn-WOx/SiO2,Mn,25,n.a.,0,W,74,SiO2,11,0.000,0.185,67,0,33,850,15,2.3,9.6,3.2,0.50,3,21.75,6.90,0.77,6.13,19.77,3.61,31.72,3.54,28.18,90.90,16.60
Mn-WOx/SiO2,Mn,25,n.a.,0,W,74,SiO2,11,0.000,0.185,67,0,33,850,20,3.0,12.8,4.3,0.38,3,20.77,7.54,0.90,6.64,19.58,3.49,36.30,4.33,31.97,94.27,16.80
Mn-WOx/SiO2,Mn,25,n.a.,0,W,74,SiO2,11,0.000,0.185,67,0,33,850,10,1.5,6.8,1.7,0.75,4,16.33,6.04,0.65,5.39,15.02,2.53,36.99,3.98,33.01,91.98,15.49
Mn-WOx/SiO2,Mn,25,n.a.,0,W,74,SiO2,11,0.000,0.185,67,0,33,850,15,2.3,10.2,2.6,0.50,4,16.00,6.80,0.79,6.01,14.98,2.32,42.50,4.94,37.56,93.63,14.50
Mn-WOx/SiO2,Mn,25,n.a.,0,W,74,SiO2,11,0.000,0.185,67,0,33,850,20,3.0,13.6,3.4,0.38,4,16.97,7.21,0.89,6.32,14.47,2.21,42.49,5.24,37.24,85.27,13.02
Mn-WOx/SiO2,Mn,25,n.a.,0,W,74,SiO2,11,0.000,0.185,67,0,33,850,10,1.5,7.3,1.2,0.75,6,11.01,5.56,0.65,4.91,10.04,1.45,50.50,5.90,44.60,91.19,13.17
Mn-WOx/SiO2,Mn,25,n.a.,0,W,74,SiO2,11,0.000,0.185,67,0,33,850,15,2.3,10.9,1.8,0.50,6,11.66,5.97,0.78,5.19,9.39,1.28,51.20,6.69,44.51,80.53,10.98
Mn-WOx/SiO2,Mn,25,n.a.,0,W,74,SiO2,11,0.000,0.185,67,0,33,850,20,3.0,14.6,2.4,0.38,6,11.59,6.17,0.99,5.18,8.80,1.20,53.24,8.54,44.69,75.93,10.35
Mn-WOx/SiO2,Mn,25,n.a.,0,W,74,SiO2,11,0.000,0.185,67,0,33,850,10,4.0,4.0,2.0,0.75,2,35.11,5.65,0.64,5.01,28.20,6.99,16.09,1.82,14.27,80.32,19.91
Mn-WOx/SiO2,Mn,25,n.a.,0,W,74,SiO2,11,0.000,0.185,67,0,33,850,15,6.0,6.0,3.0,0.50,2,34.34,6.51,0.86,5.65,28.05,6.48,18.96,2.50,16.45,81.68,18.87
Mn-WOx/SiO2,Mn,25,n.a.,0,W,74,SiO2,11,0.000,0.185,67,0,33,850,20,8.0,8.0,4.0,0.38,2,35.41,6.83,0.84,5.99,28.21,6.23,19.29,2.37,16.92,79.67,17.59
Mn-WOx/SiO2,Mn,25,n.a.,0,W,74,SiO2,11,0.000,0.185,67,0,33,850,10,4.0,4.5,1.5,0.75,3,24.71,5.83,0.73,5.10,18.93,3.68,23.59,2.95,20.64,76.61,14.89
Mn-WOx/SiO2,Mn,25,n.a.,0,W,74,SiO2,11,0.000,0.185,67,0,33,850,15,6.0,6.8,2.3,0.50,3,22.73,6.70,0.83,5.87,18.41,3.28,29.48,3.65,25.82,80.99,14.43
Mn-WOx/SiO2,Mn,25,n.a.,0,W,74,SiO2,11,0.000,0.185,67,0,33,850,20,8.0,9.0,3.0,0.38,3,24.03,7.17,0.95,6.22,17.97,3.14,29.84,3.95,25.88,74.78,13.07
Mn-WOx/SiO2,Mn,25,n.a.,0,W,74,SiO2,11,0.000,0.185,67,0,33,850,10,4.0,4.8,1.2,0.75,4,19.04,5.86,0.66,5.20,14.23,2.43,30.78,3.47,27.31,74.74,12.76
Mn-WOx/SiO2,Mn,25,n.a.,0,W,74,SiO2,11,0.000,0.185,67,0,33,850,15,6.0,7.2,1.8,0.50,4,18.63,6.24,0.81,5.43,13.81,2.25,33.49,4.35,29.15,74.13,12.08
Mn-WOx/SiO2,Mn,25,n.a.,0,W,74,SiO2,11,0.000,0.185,67,0,33,850,20,8.0,9.6,2.4,0.38,4,17.61,6.69,0.99,5.70,13.08,2.06,37.99,5.62,32.37,74.28,11.70
Mn-WOx/SiO2,Mn,25,n.a.,0,W,74,SiO2,11,0.000,0.185,67,0,33,850,10,4.0,5.1,0.9,0.75,6,13.67,4.89,0.73,4.16,9.15,1.39,35.77,5.34,30.43,66.93,10.17
Mn-WOx/SiO2,Mn,25,n.a.,0,W,74,SiO2,11,0.000,0.185,67,0,33,850,15,6.0,7.7,1.3,0.50,6,11.99,4.81,1.09,3.72,8.27,1.27,40.12,9.09,31.03,68.97,10.59
Mn-WOx/SiO2,Mn,25,n.a.,0,W,74,SiO2,11,0.000,0.185,67,0,33,850,20,8.0,10.3,1.7,0.38,6,11.82,4.68,1.39,3.29,8.12,1.29,39.59,11.76,27.83,68.70,10.91
Mn-WOx/SiO2,Mn,25,n.a.,0,W,74,SiO2,11,0.000,0.185,67,0,33,850,10,7.0,2.0,1.0,0.75,2,36.29,4.61,0.82,3.79,25.96,5.80,12.70,2.26,10.44,71.53,15.98
Mn-WOx/SiO2,Mn,25,n.a.,0,W,74,SiO2,11,0.000,0.185,67,0,33,850,15,10.5,3.0,1.5,0.50,2,37.07,4.64,1.27,3.37,23.38,5.22,12.52,3.43,9.09,63.07,14.08
Mn-WOx/SiO2,Mn,25,n.a.,0,W,74,SiO2,11,0.000,0.185,67,0,33,850,20,14.0,4.0,2.0,0.38,2,35.99,5.29,1.51,3.78,23.32,5.29,14.70,4.20,10.50,64.80,14.70
Mn-WOx/SiO2,Mn,25,n.a.,0,W,74,SiO2,11,0.000,0.185,67,0,33,850,10,7.0,2.3,0.8,0.75,3,23.00,3.67,1.21,2.46,16.47,3.55,15.96,5.26,10.70,71.61,15.43
Mn-WOx/SiO2,Mn,25,n.a.,0,W,74,SiO2,11,0.000,0.185,67,0,33,850,15,10.5,3.4,1.1,0.50,3,23.98,5.28,1.74,3.54,14.52,3.71,22.02,7.26,14.76,60.55,15.47
Mn-WOx/SiO2,Mn,25,n.a.,0,W,74,SiO2,11,0.000,0.185,67,0,33,850,20,14.0,4.5,1.5,0.38,3,24.83,7.67,2.76,4.91,12.78,4.34,30.89,11.12,19.77,51.47,17.48
Mn-WOx/SiO2,Mn,25,n.a.,0,W,74,SiO2,11,0.000,0.185,67,0,33,850,10,7.0,2.4,0.6,0.75,4,18.26,4.10,1.26,2.84,11.94,2.82,22.45,6.90,15.55,65.39,15.44
Mn-WOx/SiO2,Mn,25,n.a.,0,W,74,SiO2,11,0.000,0.185,67,0,33,850,15,10.5,3.6,0.9,0.50,4,15.99,2.32,1.29,1.03,5.86,6.10,14.51,8.07,6.44,36.65,38.15
Mn-WOx/SiO2,Mn,25,n.a.,0,W,74,SiO2,11,0.000,0.185,67,0,33,850,20,14.0,4.8,1.2,0.38,4,16.15,2.85,1.26,1.59,8.30,4.85,17.65,7.80,9.85,51.39,30.03
Mn-WOx/SiO2,Mn,25,n.a.,0,W,74,SiO2,11,0.000,0.185,67,0,33,850,10,7.0,2.6,0.4,0.75,6,15.70,6.10,1.53,4.57,6.50,2.49,38.85,9.75,29.11,41.40,15.86
Mn-WOx/SiO2,Mn,25,n.a.,0,W,74,SiO2,11,0.000,0.185,67,0,33,850,15,10.5,3.9,0.6,0.50,6,15.85,9.94,2.66,7.28,2.33,3.13,62.71,16.78,45.93,14.70,19.75
Mn-WOx/SiO2,Mn,25,n.a.,0,W,74,SiO2,11,0.000,0.185,67,0,33,850,20,14.0,5.1,0.9,0.38,6,11.10,1.36,0.93,0.43,5.54,2.83,12.25,8.38,3.87,49.91,25.50
Mn-WOx/SiO2,Mn,25,n.a.,0,W,74,SiO2,11,0.000,0.185,67,0,33,800,10,1.5,5.7,2.8,0.75,2,35.24,6.83,1.26,5.57,20.99,6.62,19.38,3.58,15.81,59.56,18.79
Mn-WOx/SiO2,Mn,25,n.a.,0,W,74,SiO2,11,0.000,0.185,67,0,33,800,15,2.3,8.5,4.3,0.50,2,34.83,7.36,1.45,5.91,22.00,6.57,21.13,4.16,16.97,63.16,18.86
Mn-WOx/SiO2,Mn,25,n.a.,0,W,74,SiO2,11,0.000,0.185,67,0,33,800,20,3.0,11.3,5.7,0.38,2,35.38,7.70,1.60,6.10,21.88,6.38,21.76,4.52,17.24,61.84,18.03
Mn-WOx/SiO2,Mn,25,n.a.,0,W,74,SiO2,11,0.000,0.185,67,0,33,800,10,1.5,6.4,2.1,0.75,3,25.36,6.94,1.30,5.64,14.84,3.52,27.37,5.13,22.24,58.52,13.88
Mn-WOx/SiO2,Mn,25,n.a.,0,W,74,SiO2,11,0.000,0.185,67,0,33,800,15,2.3,9.6,3.2,0.50,3,23.77,7.61,1.60,6.01,14.79,3.50,32.02,6.73,25.28,62.22,14.72
Mn-WOx/SiO2,Mn,25,n.a.,0,W,74,SiO2,11,0.000,0.185,67,0,33,800,20,3.0,12.8,4.3,0.38,3,23.87,7.82,1.87,5.95,14.68,3.49,32.76,7.83,24.93,61.50,14.62
Mn-WOx/SiO2,Mn,25,n.a.,0,W,74,SiO2,11,0.000,0.185,67,0,33,800,10,1.5,6.8,1.7,0.75,4,18.44,6.85,1.45,5.40,11.00,2.42,37.15,7.86,29.28,59.65,13.12
Mn-WOx/SiO2,Mn,25,n.a.,0,W,74,SiO2,11,0.000,0.185,67,0,33,800,15,2.3,10.2,2.6,0.50,4,16.96,7.08,1.86,5.22,10.54,2.46,41.75,10.97,30.78,62.15,14.50
Mn-WOx/SiO2,Mn,25,n.a.,0,W,74,SiO2,11,0.000,0.185,67,0,33,800,20,3.0,13.6,3.4,0.38,4,18.17,7.09,2.24,4.85,10.41,2.63,39.02,12.33,26.69,57.29,14.47
Mn-WOx/SiO2,Mn,25,n.a.,0,W,74,SiO2,11,0.000,0.185,67,0,33,800,10,1.5,7.3,1.2,0.75,6,13.32,5.60,1.78,3.82,6.86,1.73,42.04,13.36,28.68,51.50,12.99
Mn-WOx/SiO2,Mn,25,n.a.,0,W,74,SiO2,11,0.000,0.185,67,0,33,800,15,2.3,10.9,1.8,0.50,6,9.15,5.99,2.57,3.42,6.15,2.21,65.46,28.09,37.38,67.21,24.15
Mn-WOx/SiO2,Mn,25,n.a.,0,W,74,SiO2,11,0.000,0.185,67,0,33,800,20,3.0,14.6,2.4,0.38,6,12.02,6.31,2.83,3.48,5.16,2.58,52.50,23.54,28.95,42.93,21.46
Mn-WOx/SiO2,Mn,25,n.a.,0,W,74,SiO2,11,0.000,0.185,67,0,33,800,10,4.0,4.0,2.0,0.75,2,34.36,6.57,1.36,5.21,21.43,6.79,19.12,3.96,15.16,62.37,19.76
Mn-WOx/SiO2,Mn,25,n.a.,0,W,74,SiO2,11,0.000,0.185,67,0,33,800,15,6.0,6.0,3.0,0.50,2,34.23,7.15,1.68,5.47,21.19,6.62,20.89,4.91,15.98,61.90,19.34
Mn-WOx/SiO2,Mn,25,n.a.,0,W,74,SiO2,11,0.000,0.185,67,0,33,800,20,8.0,8.0,4.0,0.38,2,34.71,7.59,1.92,5.67,20.62,6.51,21.87,5.53,16.34,59.41,18.76
Mn-WOx/SiO2,Mn,25,n.a.,0,W,74,SiO2,11,0.000,0.185,67,0,33,800,10,4.0,4.5,1.5,0.75,3,23.18,6.62,1.73,4.89,13.76,4.03,28.56,7.46,21.10,59.36,17.39
Mn-WOx/SiO2,Mn,25,n.a.,0,W,74,SiO2,11,0.000,0.185,67,0,33,800,15,6.0,6.8,2.3,0.50,3,22.55,6.84,2.26,4.58,12.56,4.12,30.33,10.02,20.31,55.70,18.27
Mn-WOx/SiO2,Mn,25,n.a.,0,W,74,SiO2,11,0.000,0.185,67,0,33,800,20,8.0,9.0,3.0,0.38,3,22.49,7.12,2.67,4.45,11.81,4.56,31.66,11.87,19.79,52.51,20.28
Mn-WOx/SiO2,Mn,25,n.a.,0,W,74,SiO2,11,0.000,0.185,67,0,33,800,10,4.0,4.8,1.2,0.75,4,18.04,5.93,2.07,3.86,9.74,3.20,32.87,11.47,21.40,53.99,17.74
Mn-WOx/SiO2,Mn,25,n.a.,0,W,74,SiO2,11,0.000,0.185,67,0,33,800,15,6.0,7.2,1.8,0.50,4,17.54,6.68,2.77,3.91,8.15,3.91,38.08,15.79,22.29,46.47,22.29
Mn-WOx/SiO2,Mn,25,n.a.,0,W,74,SiO2,11,0.000,0.185,67,0,33,800,20,8.0,9.6,2.4,0.38,4,17.94,7.03,3.02,4.01,7.59,4.44,39.19,16.83,22.35,42.31,24.75
Mn-WOx/SiO2,Mn,25,n.a.,0,W,74,SiO2,11,0.000,0.185,67,0,33,800,10,4.0,5.1,0.9,0.75,6,11.98,5.75,2.43,3.32,4.93,2.63,48.00,20.28,27.71,41.15,21.95
Mn-WOx/SiO2,Mn,25,n.a.,0,W,74,SiO2,11,0.000,0.185,67,0,33,800,15,6.0,7.7,1.3,0.50,6,11.61,6.24,2.91,3.33,4.20,3.24,53.75,25.06,28.68,36.18,27.91
Mn-WOx/SiO2,Mn,25,n.a.,0,W,74,SiO2,11,0.000,0.185,67,0,33,800,20,8.0,10.3,1.7,0.38,6,12.12,6.48,3.14,3.34,3.81,3.58,53.47,25.91,27.56,31.44,29.54
Mn-WOx/SiO2,Mn,25,n.a.,0,W,74,SiO2,11,0.000,0.185,67,0,33,800,10,7.0,2.0,1.0,0.75,2,34.29,7.88,2.97,4.91,13.40,11.04,22.98,8.66,14.32,39.08,32.20
Mn-WOx/SiO2,Mn,25,n.a.,0,W,74,SiO2,11,0.000,0.185,67,0,33,800,15,10.5,3.0,1.5,0.50,2,34.89,7.73,3.16,4.57,10.68,12.51,22.16,9.06,13.10,30.61,35.86
Mn-WOx/SiO2,Mn,25,n.a.,0,W,74,SiO2,11,0.000,0.185,67,0,33,800,20,14.0,4.0,2.0,0.38,2,32.67,7.22,3.32,3.90,10.52,13.05,22.10,10.16,11.94,32.20,39.94
Mn-WOx/SiO2,Mn,25,n.a.,0,W,74,SiO2,11,0.000,0.185,67,0,33,800,10,7.0,2.3,0.8,0.75,3,24.99,8.02,3.06,4.96,7.94,8.26,32.09,12.24,19.85,31.77,33.05
Mn-WOx/SiO2,Mn,25,n.a.,0,W,74,SiO2,11,0.000,0.185,67,0,33,800,15,10.5,3.4,1.1,0.50,3,23.62,7.45,3.30,4.15,6.78,8.71,31.54,13.97,17.57,28.70,36.88
Mn-WOx/SiO2,Mn,25,n.a.,0,W,74,SiO2,11,0.000,0.185,67,0,33,800,20,14.0,4.5,1.5,0.38,3,21.91,6.77,3.47,3.30,6.65,8.89,30.90,15.84,15.06,30.35,40.58
Mn-WOx/SiO2,Mn,25,n.a.,0,W,74,SiO2,11,0.000,0.185,67,0,33,800,10,7.0,2.4,0.6,0.75,4,19.33,7.69,2.90,4.79,5.33,6.55,39.78,15.00,24.78,27.57,33.89
Mn-WOx/SiO2,Mn,25,n.a.,0,W,74,SiO2,11,0.000,0.185,67,0,33,800,15,10.5,3.6,0.9,0.50,4,19.62,6.46,3.14,3.32,4.58,6.30,32.93,16.00,16.92,23.34,32.11
Mn-WOx/SiO2,Mn,25,n.a.,0,W,74,SiO2,11,0.000,0.185,67,0,33,800,20,14.0,4.8,1.2,0.38,4,17.90,5.90,3.29,2.61,4.30,6.45,32.96,18.38,14.58,24.02,36.03
Mn-WOx/SiO2,Mn,25,n.a.,0,W,74,SiO2,11,0.000,0.185,67,0,33,800,10,7.0,2.6,0.4,0.75,6,13.58,6.13,2.81,3.32,2.70,4.21,45.14,20.69,24.45,19.88,31.00
Mn-WOx/SiO2,Mn,25,n.a.,0,W,74,SiO2,11,0.000,0.185,67,0,33,800,15,10.5,3.9,0.6,0.50,6,12.60,5.23,2.89,2.34,2.37,3.98,41.51,22.94,18.57,18.81,31.59
Mn-WOx/SiO2,Mn,25,n.a.,0,W,74,SiO2,11,0.000,0.185,67,0,33,800,20,14.0,5.1,0.9,0.38,6,10.17,4.67,2.73,1.94,2.23,4.14,45.92,26.84,19.08,21.93,40.71
Mn-WOx/SiO2,Mn,25,n.a.,0,W,74,SiO2,11,0.000,0.185,67,0,33,775,10,1.5,5.7,2.8,0.75,2,33.61,7.12,1.64,5.48,19.82,7.04,21.18,4.88,16.30,58.97,20.95
Mn-WOx/SiO2,Mn,25,n.a.,0,W,74,SiO2,11,0.000,0.185,67,0,33,775,15,2.3,8.5,4.3,0.50,2,34.73,7.41,1.96,5.45,20.19,7.06,21.34,5.64,15.69,58.13,20.33
Mn-WOx/SiO2,Mn,25,n.a.,0,W,74,SiO2,11,0.000,0.185,67,0,33,775,20,3.0,11.3,5.7,0.38,2,35.24,7.55,2.03,5.52,19.84,6.94,21.42,5.76,15.66,56.30,19.69
Mn-WOx/SiO2,Mn,25,n.a.,0,W,74,SiO2,11,0.000,0.185,67,0,33,775,10,1.5,6.4,2.1,0.75,3,22.14,6.90,2.01,4.89,13.32,4.22,31.17,9.08,22.09,60.16,19.06
Mn-WOx/SiO2,Mn,25,n.a.,0,W,74,SiO2,11,0.000,0.185,67,0,33,775,15,2.3,9.6,3.2,0.50,3,22.71,7.19,2.54,4.65,12.82,4.58,31.66,11.18,20.48,56.45,20.17
Mn-WOx/SiO2,Mn,25,n.a.,0,W,74,SiO2,11,0.000,0.185,67,0,33,775,20,3.0,12.8,4.3,0.38,3,22.53,7.28,2.90,4.38,12.34,4.90,32.31,12.87,19.44,54.77,21.75
Mn-WOx/SiO2,Mn,25,n.a.,0,W,74,SiO2,11,0.000,0.185,67,0,33,775,10,1.5,6.8,1.7,0.75,4,18.63,5.97,2.28,3.69,9.18,3.33,32.05,12.24,19.81,49.28,17.87
Mn-WOx/SiO2,Mn,25,n.a.,0,W,74,SiO2,11,0.000,0.185,67,0,33,775,15,2.3,10.2,2.6,0.50,4,14.58,7.18,3.21,3.97,8.08,4.30,49.25,22.02,27.23,55.42,29.49
Mn-WOx/SiO2,Mn,25,n.a.,0,W,74,SiO2,11,0.000,0.185,67,0,33,775,20,3.0,13.6,3.4,0.38,4,19.13,7.37,3.38,3.99,7.45,4.49,38.53,17.67,20.86,38.94,23.47
Mn-WOx/SiO2,Mn,25,n.a.,0,W,74,SiO2,11,0.000,0.185,67,0,33,775,10,1.5,7.3,1.2,0.75,6,12.54,6.45,2.83,3.62,4.90,3.04,51.44,22.57,28.87,39.07,24.24
Mn-WOx/SiO2,Mn,25,n.a.,0,W,74,SiO2,11,0.000,0.185,67,0,33,775,15,2.3,10.9,1.8,0.50,6,14.67,6.14,3.08,3.06,4.28,3.38,41.85,21.00,20.86,29.18,23.04
Mn-WOx/SiO2,Mn,25,n.a.,0,W,74,SiO2,11,0.000,0.185,67,0,33,775,20,3.0,14.6,2.4,0.38,6,11.70,5.85,3.28,2.57,4.02,3.54,50.00,28.03,21.97,34.36,30.26
Mn-WOx/SiO2,Mn,25,n.a.,0,W,74,SiO2,11,0.000,0.185,67,0,33,775,10,4.0,4.0,2.0,0.75,2,32.95,7.14,2.26,4.88,18.53,8.35,21.67,6.86,14.81,56.24,25.34
Mn-WOx/SiO2,Mn,25,n.a.,0,W,74,SiO2,11,0.000,0.185,67,0,33,775,15,6.0,6.0,3.0,0.50,2,32.94,7.85,2.94,4.91,17.42,8.87,23.83,8.93,14.91,52.88,26.93
Mn-WOx/SiO2,Mn,25,n.a.,0,W,74,SiO2,11,0.000,0.185,67,0,33,775,20,8.0,8.0,4.0,0.38,2,33.18,7.94,3.14,4.80,16.73,9.42,23.93,9.46,14.47,50.42,28.39
Mn-WOx/SiO2,Mn,25,n.a.,0,W,74,SiO2,11,0.000,0.185,67,0,33,775,10,4.0,4.5,1.5,0.75,3,22.77,7.64,2.99,4.65,10.30,6.36,33.55,13.13,20.42,45.23,27.93
Mn-WOx/SiO2,Mn,25,n.a.,0,W,74,SiO2,11,0.000,0.185,67,0,33,775,15,6.0,6.8,2.3,0.50,3,21.69,7.64,3.51,4.13,8.88,6.83,35.22,16.18,19.04,40.94,31.49
Mn-WOx/SiO2,Mn,25,n.a.,0,W,74,SiO2,11,0.000,0.185,67,0,33,775,20,8.0,9.0,3.0,0.38,3,20.94,7.12,3.61,3.51,8.56,7.21,34.00,17.24,16.76,40.88,34.43
Mn-WOx/SiO2,Mn,25,n.a.,0,W,74,SiO2,11,0.000,0.185,67,0,33,775,10,4.0,4.8,1.2,0.75,4,16.72,7.38,3.09,4.29,6.97,5.20,44.14,18.48,25.66,41.69,31.10
Mn-WOx/SiO2,Mn,25,n.a.,0,W,74,SiO2,11,0.000,0.185,67,0,33,775,15,6.0,7.2,1.8,0.50,4,16.11,6.89,3.44,3.45,6.41,5.55,42.77,21.35,21.42,39.79,34.45
Mn-WOx/SiO2,Mn,25,n.a.,0,W,74,SiO2,11,0.000,0.185,67,0,33,775,20,8.0,9.6,2.4,0.38,4,16.52,5.91,3.38,2.53,5.68,5.79,35.77,20.46,15.31,34.38,35.05
Mn-WOx/SiO2,Mn,25,n.a.,0,W,74,SiO2,11,0.000,0.185,67,0,33,775,10,4.0,5.1,0.9,0.75,6,11.10,5.83,2.95,2.88,3.71,3.64,52.52,26.58,25.95,33.42,32.79
Mn-WOx/SiO2,Mn,25,n.a.,0,W,74,SiO2,11,0.000,0.185,67,0,33,775,15,6.0,7.7,1.3,0.50,6,9.67,5.16,3.06,2.10,3.59,3.91,53.36,31.64,21.72,37.13,40.43
Mn-WOx/SiO2,Mn,25,n.a.,0,W,74,SiO2,11,0.000,0.185,67,0,33,775,20,8.0,10.3,1.7,0.38,6,10.41,4.76,2.93,1.83,3.21,4.15,45.73,28.15,17.58,30.84,39.87
Mn-WOx/SiO2,Mn,25,n.a.,0,W,74,SiO2,11,0.000,0.185,67,0,33,775,10,7.0,2.0,1.0,0.75,2,30.52,5.14,2.88,2.26,9.74,14.12,16.84,9.44,7.40,31.91,46.26
Mn-WOx/SiO2,Mn,25,n.a.,0,W,74,SiO2,11,0.000,0.185,67,0,33,775,15,10.5,3.0,1.5,0.50,2,27.89,7.36,2.71,4.65,5.98,11.50,26.39,9.72,16.67,21.44,41.23
Mn-WOx/SiO2,Mn,25,n.a.,0,W,74,SiO2,11,0.000,0.185,67,0,33,775,20,14.0,4.0,2.0,0.38,2,23.98,7.29,2.75,4.54,6.12,8.66,30.40,11.47,18.93,25.52,36.11
Mn-WOx/SiO2,Mn,25,n.a.,0,W,74,SiO2,11,0.000,0.185,67,0,33,775,10,7.0,2.3,0.8,0.75,3,21.40,6.02,2.77,3.25,5.78,8.50,28.13,12.94,15.19,27.01,39.72
Mn-WOx/SiO2,Mn,25,n.a.,0,W,74,SiO2,11,0.000,0.185,67,0,33,775,15,10.5,3.4,1.1,0.50,3,19.35,6.69,2.83,3.86,3.92,7.29,34.57,14.63,19.95,20.26,37.67
Mn-WOx/SiO2,Mn,25,n.a.,0,W,74,SiO2,11,0.000,0.185,67,0,33,775,20,14.0,4.5,1.5,0.38,3,16.82,5.90,2.65,3.25,3.49,5.81,35.08,15.76,19.32,20.75,34.54
Mn-WOx/SiO2,Mn,25,n.a.,0,W,74,SiO2,11,0.000,0.185,67,0,33,775,10,7.0,2.4,0.6,0.75,4,16.54,5.64,2.69,2.95,4.25,6.34,34.10,16.26,17.84,25.70,38.33
Mn-WOx/SiO2,Mn,25,n.a.,0,W,74,SiO2,11,0.000,0.185,67,0,33,775,15,10.5,3.6,0.9,0.50,4,14.96,5.28,2.38,2.90,2.49,5.08,35.29,15.91,19.39,16.64,33.96
Mn-WOx/SiO2,Mn,25,n.a.,0,W,74,SiO2,11,0.000,0.185,67,0,33,775,20,14.0,4.8,1.2,0.38,4,14.02,4.80,2.48,2.32,2.07,4.09,34.24,17.69,16.55,14.76,29.17
Mn-WOx/SiO2,Mn,25,n.a.,0,W,74,SiO2,11,0.000,0.185,67,0,33,775,10,7.0,2.6,0.4,0.75,6,12.08,4.29,2.43,1.86,2.47,4.11,35.51,20.12,15.40,20.45,34.02
Mn-WOx/SiO2,Mn,25,n.a.,0,W,74,SiO2,11,0.000,0.185,67,0,33,775,15,10.5,3.9,0.6,0.50,6,9.51,4.01,2.19,1.82,1.26,3.44,42.17,23.03,19.14,13.25,36.17
Mn-WOx/SiO2,Mn,25,n.a.,0,W,74,SiO2,11,0.000,0.185,67,0,33,775,20,14.0,5.1,0.9,0.38,6,7.03,3.54,2.01,1.53,0.97,2.89,50.36,28.59,21.76,13.80,41.11
Mn-WOx/SiO2,Mn,25,n.a.,0,W,74,SiO2,11,0.000,0.185,67,0,33,750,10,1.5,5.7,2.8,0.75,2,32.68,7.30,2.24,5.06,17.85,8.25,22.34,6.85,15.48,54.62,25.24
Mn-WOx/SiO2,Mn,25,n.a.,0,W,74,SiO2,11,0.000,0.185,67,0,33,750,15,2.3,8.5,4.3,0.50,2,34.05,7.25,2.59,4.66,17.66,8.41,21.29,7.61,13.69,51.86,24.70
Mn-WOx/SiO2,Mn,25,n.a.,0,W,74,SiO2,11,0.000,0.185,67,0,33,750,20,3.0,11.3,5.7,0.38,2,34.02,7.15,2.83,4.32,17.02,8.27,21.02,8.32,12.70,50.03,24.31
Mn-WOx/SiO2,Mn,25,n.a.,0,W,74,SiO2,11,0.000,0.185,67,0,33,750,10,1.5,6.4,2.1,0.75,3,22.26,7.14,2.94,4.20,10.39,6.28,32.08,13.21,18.87,46.68,28.21
Mn-WOx/SiO2,Mn,25,n.a.,0,W,74,SiO2,11,0.000,0.185,67,0,33,750,15,2.3,9.6,3.2,0.50,3,21.20,6.34,3.15,3.19,9.98,6.54,29.91,14.86,15.05,47.08,30.85
Mn-WOx/SiO2,Mn,25,n.a.,0,W,74,SiO2,11,0.000,0.185,67,0,33,750,20,3.0,12.8,4.3,0.38,3,20.74,6.90,3.06,3.84,8.05,6.54,33.27,14.75,18.51,38.81,31.53
Mn-WOx/SiO2,Mn,25,n.a.,0,W,74,SiO2,11,0.000,0.185,67,0,33,750,10,1.5,6.8,1.7,0.75,4,15.75,5.98,2.96,3.02,7.23,4.92,37.97,18.79,19.17,45.90,31.24
Mn-WOx/SiO2,Mn,25,n.a.,0,W,74,SiO2,11,0.000,0.185,67,0,33,750,15,2.3,10.2,2.6,0.50,4,11.73,6.15,3.00,3.15,5.31,5.34,52.43,25.58,26.85,45.27,45.52
