Repository: ur-whitelab/BO-LIFT

# 🤖 BO-LIFT: Bayesian Optimization using in-context learning
BO-LIFT does regression with uncertainties using frozen Large Language Models by using token probabilities.
It uses LangChain to select examples to create in-context learning prompts from training data.
By selecting examples, it can consider more training data than it fits in the model's context window.
Being able to predict uncertainty, allow the employment of interesting techniques such as Bayesian Optimization.

## Usage 💻

You need to set up your OpenAI API key in order to use BO-LIFT.
You can do that using the `os` Python library:

```py
import os
os.environ["OPENAI_API_KEY"] = "<your-key-here>"
```

File: paper/dataset/oxidative_methane_coupling.csv (part 44 of 46)
Name,M1,M1_atom_number,M2,M2_atom_number,M3,M3_atom_number,Support ,Support_ID,M2_mol,M3_mol,M1_mol%,M2_mol%,M3_mol%,Temp,Total_flow,Ar_flow,CH4_flow,O2_flow,CT,CH4/O2,CH4_conv,C2y,C2H6y,C2H4y,COy,CO2y,C2s,C2H6s,C2H4s,COs,CO2s
Mn-WOx/SiO2,Mn,25,n.a.,0,W,74,SiO2,11,0.000,0.185,67,0,33,750,20,3.0,13.6,3.4,0.38,4,12.68,6.70,2.74,3.96,4.40,3.97,52.84,21.61,31.23,34.70,31.31
Mn-WOx/SiO2,Mn,25,n.a.,0,W,74,SiO2,11,0.000,0.185,67,0,33,750,10,1.5,7.3,1.2,0.75,6,11.71,4.84,2.57,2.27,4.11,3.39,41.33,21.95,19.39,35.10,28.95
Mn-WOx/SiO2,Mn,25,n.a.,0,W,74,SiO2,11,0.000,0.185,67,0,33,750,15,2.3,10.9,1.8,0.50,6,9.05,5.29,2.47,2.82,2.52,2.94,58.45,27.29,31.16,27.85,32.49
Mn-WOx/SiO2,Mn,25,n.a.,0,W,74,SiO2,11,0.000,0.185,67,0,33,750,20,3.0,14.6,2.4,0.38,6,6.31,4.66,2.27,2.39,2.08,2.15,73.85,35.97,37.88,32.96,34.07
Mn-WOx/SiO2,Mn,25,n.a.,0,W,74,SiO2,11,0.000,0.185,67,0,33,750,10,4.0,4.0,2.0,0.75,2,30.36,6.81,2.73,4.08,14.64,10.15,22.43,8.99,13.44,48.22,33.43
Mn-WOx/SiO2,Mn,25,n.a.,0,W,74,SiO2,11,0.000,0.185,67,0,33,750,15,6.0,6.0,3.0,0.50,2,27.89,8.48,2.81,5.67,10.91,9.15,30.41,10.08,20.33,39.12,32.81
Mn-WOx/SiO2,Mn,25,n.a.,0,W,74,SiO2,11,0.000,0.185,67,0,33,750,20,8.0,8.0,4.0,0.38,2,24.45,8.77,2.98,5.79,9.51,7.01,35.87,12.19,23.68,38.90,28.67
Mn-WOx/SiO2,Mn,25,n.a.,0,W,74,SiO2,11,0.000,0.185,67,0,33,750,10,4.0,4.5,1.5,0.75,3,18.85,6.94,2.64,4.30,7.19,6.56,36.82,14.01,22.81,38.14,34.80
Mn-WOx/SiO2,Mn,25,n.a.,0,W,74,SiO2,11,0.000,0.185,67,0,33,750,15,6.0,6.8,2.3,0.50,3,14.89,6.99,2.73,4.26,4.84,4.79,46.94,18.33,28.61,32.51,32.17
Mn-WOx/SiO2,Mn,25,n.a.,0,W,74,SiO2,11,0.000,0.185,67,0,33,750,20,8.0,9.0,3.0,0.38,3,11.57,6.22,2.62,3.60,4.29,3.61,53.76,22.64,31.11,37.08,31.20
Mn-WOx/SiO2,Mn,25,n.a.,0,W,74,SiO2,11,0.000,0.185,67,0,33,750,10,4.0,4.8,1.2,0.75,4,12.64,6.52,2.68,3.84,4.34,4.69,51.58,21.20,30.38,34.34,37.10
Mn-WOx/SiO2,Mn,25,n.a.,0,W,74,SiO2,11,0.000,0.185,67,0,33,750,15,6.0,7.2,1.8,0.50,4,10.58,5.96,2.64,3.32,3.03,3.67,56.33,24.95,31.38,28.64,34.69
Mn-WOx/SiO2,Mn,25,n.a.,0,W,74,SiO2,11,0.000,0.185,67,0,33,750,20,8.0,9.6,2.4,0.38,4,7.89,4.87,2.39,2.48,2.40,2.58,61.72,30.29,31.43,30.42,32.70
Mn-WOx/SiO2,Mn,25,n.a.,0,W,74,SiO2,11,0.000,0.185,67,0,33,750,10,4.0,5.1,0.9,0.75,6,8.18,4.97,2.27,2.70,2.45,3.05,60.76,27.75,33.01,29.95,37.29
Mn-WOx/SiO2,Mn,25,n.a.,0,W,74,SiO2,11,0.000,0.185,67,0,33,750,15,6.0,7.7,1.3,0.50,6,6.63,4.13,2.18,1.95,1.53,2.23,62.29,32.88,29.41,23.08,33.63
Mn-WOx/SiO2,Mn,25,n.a.,0,W,74,SiO2,11,0.000,0.185,67,0,33,750,20,8.0,10.3,1.7,0.38,6,4.65,3.44,1.91,1.53,1.20,1.74,73.98,41.08,32.90,25.81,37.42
Mn-WOx/SiO2,Mn,25,n.a.,0,W,74,SiO2,11,0.000,0.185,67,0,33,750,10,7.0,2.0,1.0,0.75,2,19.01,5.96,2.62,3.34,4.60,6.88,31.35,13.78,17.57,24.20,36.19
Mn-WOx/SiO2,Mn,25,n.a.,0,W,74,SiO2,11,0.000,0.185,67,0,33,750,15,10.5,3.0,1.5,0.50,2,15.79,4.50,2.20,2.30,2.87,4.62,28.50,13.93,14.57,18.18,29.26
Mn-WOx/SiO2,Mn,25,n.a.,0,W,74,SiO2,11,0.000,0.185,67,0,33,750,20,14.0,4.0,2.0,0.38,2,12.92,3.74,2.00,1.74,2.00,3.63,28.95,15.48,13.47,15.48,28.10
Mn-WOx/SiO2,Mn,25,n.a.,0,W,74,SiO2,11,0.000,0.185,67,0,33,750,10,7.0,2.3,0.8,0.75,3,13.64,4.61,2.19,2.42,2.83,4.69,33.80,16.06,17.74,20.75,34.38
Mn-WOx/SiO2,Mn,25,n.a.,0,W,74,SiO2,11,0.000,0.185,67,0,33,750,15,10.5,3.4,1.1,0.50,3,10.03,3.53,1.89,1.64,1.74,3.49,35.19,18.84,16.35,17.35,34.80
Mn-WOx/SiO2,Mn,25,n.a.,0,W,74,SiO2,11,0.000,0.185,67,0,33,750,20,14.0,4.5,1.5,0.38,3,7.85,2.84,1.64,1.20,1.06,2.70,36.18,20.89,15.29,13.50,34.39
Mn-WOx/SiO2,Mn,25,n.a.,0,W,74,SiO2,11,0.000,0.185,67,0,33,750,10,7.0,2.4,0.6,0.75,4,10.61,4.15,2.20,1.95,1.72,3.87,39.11,20.74,18.38,16.21,36.48
Mn-WOx/SiO2,Mn,25,n.a.,0,W,74,SiO2,11,0.000,0.185,67,0,33,750,15,10.5,3.6,0.9,0.50,4,9.08,2.83,1.58,1.25,0.88,2.57,31.17,17.40,13.77,9.69,28.30
Mn-WOx/SiO2,Mn,25,n.a.,0,W,74,SiO2,11,0.000,0.185,67,0,33,750,20,14.0,4.8,1.2,0.38,4,7.12,2.32,1.47,0.85,0.48,2.05,32.58,20.65,11.94,6.74,28.79
Mn-WOx/SiO2,Mn,25,n.a.,0,W,74,SiO2,11,0.000,0.185,67,0,33,750,10,7.0,2.6,0.4,0.75,6,6.06,3.08,1.77,1.31,0.91,2.74,50.83,29.21,21.62,15.02,45.21
Mn-WOx/SiO2,Mn,25,n.a.,0,W,74,SiO2,11,0.000,0.185,67,0,33,750,15,10.5,3.9,0.6,0.50,6,5.12,2.01,1.25,0.76,0.33,1.92,39.26,24.41,14.84,6.45,37.50
Mn-WOx/SiO2,Mn,25,n.a.,0,W,74,SiO2,11,0.000,0.185,67,0,33,750,20,14.0,5.1,0.9,0.38,6,3.23,1.63,1.05,0.58,0.07,1.48,50.46,32.51,17.96,2.17,45.82
Mn-WOx/SiO2,Mn,25,n.a.,0,W,74,SiO2,11,0.000,0.185,67,0,33,700,10,1.5,5.7,2.8,0.75,2,18.31,5.90,2.28,3.62,8.36,5.04,32.22,12.45,19.77,45.66,27.53
Mn-WOx/SiO2,Mn,25,n.a.,0,W,74,SiO2,11,0.000,0.185,67,0,33,700,15,2.3,8.5,4.3,0.50,2,13.84,5.05,2.15,2.90,6.51,3.36,36.49,15.53,20.95,47.04,24.28
Mn-WOx/SiO2,Mn,25,n.a.,0,W,74,SiO2,11,0.000,0.185,67,0,33,700,20,3.0,11.3,5.7,0.38,2,11.55,4.48,2.18,2.30,5.11,2.50,38.79,18.87,19.91,44.24,21.65
Mn-WOx/SiO2,Mn,25,n.a.,0,W,74,SiO2,11,0.000,0.185,67,0,33,700,10,1.5,6.4,2.1,0.75,3,9.66,3.75,1.86,1.89,3.28,2.65,38.82,19.25,19.57,33.95,27.43
Mn-WOx/SiO2,Mn,25,n.a.,0,W,74,SiO2,11,0.000,0.185,67,0,33,700,15,2.3,9.6,3.2,0.50,3,4.74,2.99,1.62,1.37,2.30,1.83,63.08,34.18,28.90,48.52,38.61
Mn-WOx/SiO2,Mn,25,n.a.,0,W,74,SiO2,11,0.000,0.185,67,0,33,700,20,3.0,12.8,4.3,0.38,3,4.09,2.40,1.38,1.02,1.71,1.40,58.68,33.74,24.94,41.81,34.23
Mn-WOx/SiO2,Mn,25,n.a.,0,W,74,SiO2,11,0.000,0.185,67,0,33,700,10,1.5,6.8,1.7,0.75,4,4.23,2.71,1.48,1.23,1.92,1.97,64.07,34.99,29.08,45.39,46.57
Mn-WOx/SiO2,Mn,25,n.a.,0,W,74,SiO2,11,0.000,0.185,67,0,33,700,15,2.3,10.2,2.6,0.50,4,5.30,2.07,1.27,0.80,1.25,1.37,39.06,23.96,15.09,23.58,25.85
Mn-WOx/SiO2,Mn,25,n.a.,0,W,74,SiO2,11,0.000,0.185,67,0,33,700,20,3.0,13.6,3.4,0.38,4,3.98,1.74,1.09,0.65,0.80,1.04,43.72,27.39,16.33,20.10,26.13
Mn-WOx/SiO2,Mn,25,n.a.,0,W,74,SiO2,11,0.000,0.185,67,0,33,700,10,1.5,7.3,1.2,0.75,6,4.99,1.85,1.06,0.79,1.02,1.39,37.07,21.24,15.83,20.44,27.86
Mn-WOx/SiO2,Mn,25,n.a.,0,W,74,SiO2,11,0.000,0.185,67,0,33,700,15,2.3,10.9,1.8,0.50,6,3.35,1.35,0.86,0.49,0.53,0.98,40.30,25.67,14.63,15.82,29.25
Mn-WOx/SiO2,Mn,25,n.a.,0,W,74,SiO2,11,0.000,0.185,67,0,33,700,20,3.0,14.6,2.4,0.38,6,1.37,1.11,0.69,0.42,0.28,0.71,81.02,50.36,30.66,20.44,51.82
Mn-WOx/SiO2,Mn,25,n.a.,0,W,74,SiO2,11,0.000,0.185,67,0,33,700,10,4.0,4.0,2.0,0.75,2,7.43,3.33,1.73,1.60,3.41,3.33,44.82,23.28,21.53,45.90,44.82
Mn-WOx/SiO2,Mn,25,n.a.,0,W,74,SiO2,11,0.000,0.185,67,0,33,700,15,6.0,6.0,3.0,0.50,2,4.34,2.53,1.55,0.98,2.15,2.18,58.29,35.71,22.58,49.54,50.23
Mn-WOx/SiO2,Mn,25,n.a.,0,W,74,SiO2,11,0.000,0.185,67,0,33,700,20,8.0,8.0,4.0,0.38,2,3.02,2.11,1.32,0.79,1.41,1.68,69.87,43.71,26.16,46.69,55.63
Mn-WOx/SiO2,Mn,25,n.a.,0,W,74,SiO2,11,0.000,0.185,67,0,33,700,10,4.0,4.5,1.5,0.75,3,4.81,2.17,1.32,0.85,1.58,2.18,45.11,27.44,17.67,32.85,45.32
Mn-WOx/SiO2,Mn,25,n.a.,0,W,74,SiO2,11,0.000,0.185,67,0,33,700,15,6.0,6.8,2.3,0.50,3,2.50,1.57,0.96,0.61,0.86,1.49,62.80,38.40,24.40,34.40,59.60
Mn-WOx/SiO2,Mn,25,n.a.,0,W,74,SiO2,11,0.000,0.185,67,0,33,700,20,8.0,9.0,3.0,0.38,3,1.66,1.32,0.90,0.42,0.38,1.12,79.52,54.22,25.30,22.89,67.47
Mn-WOx/SiO2,Mn,25,n.a.,0,W,74,SiO2,11,0.000,0.185,67,0,33,700,10,4.0,4.8,1.2,0.75,4,3.09,1.72,1.10,0.62,1.10,1.71,55.66,35.60,20.06,35.60,55.34
Mn-WOx/SiO2,Mn,25,n.a.,0,W,74,SiO2,11,0.000,0.185,67,0,33,700,15,6.0,7.2,1.8,0.50,4,3.04,1.26,0.83,0.43,0.43,1.20,41.45,27.30,14.14,14.14,39.47
Mn-WOx/SiO2,Mn,25,n.a.,0,W,74,SiO2,11,0.000,0.185,67,0,33,700,20,8.0,9.6,2.4,0.38,4,2.96,0.98,0.67,0.31,0.14,0.89,33.11,22.64,10.47,4.73,30.07
Mn-WOx/SiO2,Mn,25,n.a.,0,W,74,SiO2,11,0.000,0.185,67,0,33,700,10,4.0,5.1,0.9,0.75,6,3.00,1.19,0.83,0.36,0.48,1.26,39.67,27.67,12.00,16.00,42.00
Mn-WOx/SiO2,Mn,25,n.a.,0,W,74,SiO2,11,0.000,0.185,67,0,33,700,15,6.0,7.7,1.3,0.50,6,1.10,0.87,0.66,0.21,0.10,0.84,79.09,60.00,19.09,9.09,76.36
Mn-WOx/SiO2,Mn,25,n.a.,0,W,74,SiO2,11,0.000,0.185,67,0,33,700,20,8.0,10.3,1.7,0.38,6,0.76,0.66,0.49,0.17,0.09,0.64,86.84,64.47,22.37,11.84,84.21
Mn-WOx/SiO2,Mn,25,n.a.,0,W,74,SiO2,11,0.000,0.185,67,0,33,700,10,7.0,2.0,1.0,0.75,2,3.89,1.04,0.86,0.18,0.01,2.35,26.74,22.11,4.63,0.26,60.41
Mn-WOx/SiO2,Mn,25,n.a.,0,W,74,SiO2,11,0.000,0.185,67,0,33,700,15,10.5,3.0,1.5,0.50,2,4.22,0.72,0.57,0.15,0.59,1.49,17.06,13.51,3.55,13.98,35.31
Mn-WOx/SiO2,Mn,25,n.a.,0,W,74,SiO2,11,0.000,0.185,67,0,33,700,20,14.0,4.0,2.0,0.38,2,1.90,0.52,0.50,0.02,0.94,1.17,27.37,26.32,1.05,49.47,61.58
Mn-WOx/SiO2,Mn,25,n.a.,0,W,74,SiO2,11,0.000,0.185,67,0,33,700,10,7.0,2.3,0.8,0.75,3,4.14,0.91,0.66,0.25,0.11,1.75,21.98,15.94,6.04,2.66,42.27
Mn-WOx/SiO2,Mn,25,n.a.,0,W,74,SiO2,11,0.000,0.185,67,0,33,700,15,10.5,3.4,1.1,0.50,3,3.39,0.47,0.45,0.02,0.67,1.13,13.86,13.27,0.59,19.76,33.33
Mn-WOx/SiO2,Mn,25,n.a.,0,W,74,SiO2,11,0.000,0.185,67,0,33,700,20,14.0,4.5,1.5,0.38,3,2.58,0.44,0.43,0.01,0.97,0.93,17.05,16.67,0.39,37.60,36.05
Mn-WOx/SiO2,Mn,25,n.a.,0,W,74,SiO2,11,0.000,0.185,67,0,33,700,10,7.0,2.4,0.6,0.75,4,3.77,0.81,0.59,0.22,0.26,1.52,21.49,15.65,5.84,6.90,40.32
Mn-WOx/SiO2,Mn,25,n.a.,0,W,74,SiO2,11,0.000,0.185,67,0,33,700,15,10.5,3.6,0.9,0.50,4,2.05,0.40,0.13,0.27,0.43,0.97,19.51,6.34,13.17,20.98,47.32
Mn-WOx/SiO2,Mn,25,n.a.,0,W,74,SiO2,11,0.000,0.185,67,0,33,700,20,14.0,4.8,1.2,0.38,4,1.55,0.40,0.35,0.05,0.88,0.77,25.81,22.58,3.23,56.77,49.68
Mn-WOx/SiO2,Mn,25,n.a.,0,W,74,SiO2,11,0.000,0.185,67,0,33,700,10,7.0,2.6,0.4,0.75,6,1.81,0.53,0.37,0.16,0.27,1.16,29.28,20.44,8.84,14.92,64.09
Mn-WOx/SiO2,Mn,25,n.a.,0,W,74,SiO2,11,0.000,0.185,67,0,33,700,15,10.5,3.9,0.6,0.50,6,4.37,0.48,0.47,0.01,0.68,0.76,10.98,10.76,0.23,15.56,17.39
Mn-WOx/SiO2,Mn,25,n.a.,0,W,74,SiO2,11,0.000,0.185,67,0,33,700,20,14.0,5.1,0.9,0.38,6,1.38,0.29,0.27,0.02,0.68,0.57,21.01,19.57,1.45,49.28,41.30
Mn-MoOx/SiO2,Mn,25,n.a.,0,Mo,42,SiO2,11,0.000,0.185,67,0,33,900,10,1.5,5.7,2.8,0.75,2,35.43,3.32,0.53,2.79,29.87,6.19,9.37,1.50,7.87,84.31,17.47
Mn-MoOx/SiO2,Mn,25,n.a.,0,Mo,42,SiO2,11,0.000,0.185,67,0,33,900,15,2.3,8.5,4.3,0.50,2,34.92,4.60,0.57,4.03,30.73,6.14,13.17,1.63,11.54,88.00,17.58
Mn-MoOx/SiO2,Mn,25,n.a.,0,Mo,42,SiO2,11,0.000,0.185,67,0,33,900,20,3.0,11.3,5.7,0.38,2,35.78,5.42,0.62,4.80,30.72,6.03,15.15,1.73,13.42,85.86,16.85
Mn-MoOx/SiO2,Mn,25,n.a.,0,Mo,42,SiO2,11,0.000,0.185,67,0,33,900,10,1.5,6.4,2.1,0.75,3,23.72,4.57,0.50,4.07,21.52,3.28,19.27,2.11,17.16,90.73,13.83
Mn-MoOx/SiO2,Mn,25,n.a.,0,Mo,42,SiO2,11,0.000,0.185,67,0,33,900,15,2.3,9.6,3.2,0.50,3,22.88,5.33,0.50,4.83,21.76,3.15,23.30,2.19,21.11,95.10,13.77
Mn-MoOx/SiO2,Mn,25,n.a.,0,Mo,42,SiO2,11,0.000,0.185,67,0,33,900,20,3.0,12.8,4.3,0.38,3,24.15,5.73,0.53,5.20,21.80,3.04,23.73,2.19,21.53,90.27,12.59
Mn-MoOx/SiO2,Mn,25,n.a.,0,Mo,42,SiO2,11,0.000,0.185,67,0,33,900,10,1.5,6.8,1.7,0.75,4,23.89,4.73,0.46,4.27,17.08,2.08,19.80,1.93,17.87,71.49,8.71
Mn-MoOx/SiO2,Mn,25,n.a.,0,Mo,42,SiO2,11,0.000,0.185,67,0,33,900,15,2.3,10.2,2.6,0.50,4,17.56,5.20,0.44,4.76,17.04,1.97,29.61,2.51,27.11,97.04,11.22
Mn-MoOx/SiO2,Mn,25,n.a.,0,Mo,42,SiO2,11,0.000,0.185,67,0,33,900,20,3.0,13.6,3.4,0.38,4,24.87,5.72,0.49,5.23,17.21,1.93,23.00,1.97,21.03,69.20,7.76
Mn-MoOx/SiO2,Mn,25,n.a.,0,Mo,42,SiO2,11,0.000,0.185,67,0,33,900,10,1.5,7.3,1.2,0.75,6,17.58,4.41,0.39,4.02,12.04,1.14,25.09,2.22,22.87,68.49,6.48
Mn-MoOx/SiO2,Mn,25,n.a.,0,Mo,42,SiO2,11,0.000,0.185,67,0,33,900,15,2.3,10.9,1.8,0.50,6,18.01,4.92,0.43,4.49,12.02,1.06,27.32,2.39,24.93,66.74,5.89
Mn-MoOx/SiO2,Mn,25,n.a.,0,Mo,42,SiO2,11,0.000,0.185,67,0,33,900,20,3.0,14.6,2.4,0.38,6,11.57,5.03,0.44,4.59,11.53,1.00,43.47,3.80,39.67,99.65,8.64
Mn-MoOx/SiO2,Mn,25,n.a.,0,Mo,42,SiO2,11,0.000,0.185,67,0,33,900,10,4.0,4.0,2.0,0.75,2,35.79,4.19,0.57,3.62,32.22,6.16,11.71,1.59,10.11,90.03,17.21
Mn-MoOx/SiO2,Mn,25,n.a.,0,Mo,42,SiO2,11,0.000,0.185,67,0,33,900,15,6.0,6.0,3.0,0.50,2,36.11,4.64,0.56,4.08,32.06,5.85,12.85,1.55,11.30,88.78,16.20
Mn-MoOx/SiO2,Mn,25,n.a.,0,Mo,42,SiO2,11,0.000,0.185,67,0,33,900,20,8.0,8.0,4.0,0.38,2,36.59,5.10,0.54,4.56,32.29,5.68,13.94,1.48,12.46,88.25,15.52
Mn-MoOx/SiO2,Mn,25,n.a.,0,Mo,42,SiO2,11,0.000,0.185,67,0,33,900,10,4.0,4.5,1.5,0.75,3,24.84,4.31,0.45,3.86,23.15,3.19,17.35,1.81,15.54,93.20,12.84
Mn-MoOx/SiO2,Mn,25,n.a.,0,Mo,42,SiO2,11,0.000,0.185,67,0,33,900,15,6.0,6.8,2.3,0.50,3,24.06,4.83,0.48,4.35,22.97,2.94,20.07,2.00,18.08,95.47,12.22
Mn-MoOx/SiO2,Mn,25,n.a.,0,Mo,42,SiO2,11,0.000,0.185,67,0,33,900,20,8.0,9.0,3.0,0.38,3,25.53,5.34,0.57,4.77,23.16,2.84,20.92,2.23,18.68,90.72,11.12
Mn-MoOx/SiO2,Mn,25,n.a.,0,Mo,42,SiO2,11,0.000,0.185,67,0,33,900,10,4.0,4.8,1.2,0.75,4,24.98,4.20,0.42,3.78,18.77,2.01,16.81,1.68,15.13,75.14,8.05
Mn-MoOx/SiO2,Mn,25,n.a.,0,Mo,42,SiO2,11,0.000,0.185,67,0,33,900,15,6.0,7.2,1.8,0.50,4,17.82,4.86,0.47,4.39,17.67,1.86,27.27,2.64,24.64,99.16,10.44
Mn-MoOx/SiO2,Mn,25,n.a.,0,Mo,42,SiO2,11,0.000,0.185,67,0,33,900,20,8.0,9.6,2.4,0.38,4,24.60,5.27,0.48,4.79,17.56,1.77,21.42,1.95,19.47,71.38,7.20
Mn-MoOx/SiO2,Mn,25,n.a.,0,Mo,42,SiO2,11,0.000,0.185,67,0,33,900,10,4.0,5.1,0.9,0.75,6,17.42,3.87,0.35,3.52,12.50,1.05,22.22,2.01,20.21,71.76,6.03
Mn-MoOx/SiO2,Mn,25,n.a.,0,Mo,42,SiO2,11,0.000,0.185,67,0,33,900,15,6.0,7.7,1.3,0.50,6,17.11,4.43,0.44,3.99,11.69,0.98,25.89,2.57,23.32,68.32,5.73
Mn-MoOx/SiO2,Mn,25,n.a.,0,Mo,42,SiO2,11,0.000,0.185,67,0,33,900,20,8.0,10.3,1.7,0.38,6,17.50,4.79,0.51,4.28,11.70,1.02,27.37,2.91,24.46,66.86,5.83
Mn-MoOx/SiO2,Mn,25,n.a.,0,Mo,42,SiO2,11,0.000,0.185,67,0,33,900,10,7.0,2.0,1.0,0.75,2,39.78,3.52,0.44,3.08,33.68,5.22,8.85,1.11,7.74,84.67,13.12
Mn-MoOx/SiO2,Mn,25,n.a.,0,Mo,42,SiO2,11,0.000,0.185,67,0,33,900,15,10.5,3.0,1.5,0.50,2,41.83,4.24,0.66,3.58,33.07,4.88,10.14,1.58,8.56,79.06,11.67
Mn-MoOx/SiO2,Mn,25,n.a.,0,Mo,42,SiO2,11,0.000,0.185,67,0,33,900,20,14.0,4.0,2.0,0.38,2,40.66,4.60,0.59,4.01,33.31,4.94,11.31,1.45,9.86,81.92,12.15
Mn-MoOx/SiO2,Mn,25,n.a.,0,Mo,42,SiO2,11,0.000,0.185,67,0,33,900,10,7.0,2.3,0.8,0.75,3,28.23,3.64,0.51,3.13,25.08,2.85,12.89,1.81,11.09,88.84,10.10
Mn-MoOx/SiO2,Mn,25,n.a.,0,Mo,42,SiO2,11,0.000,0.185,67,0,33,900,15,10.5,3.4,1.1,0.50,3,27.96,4.20,0.58,3.62,23.91,2.71,15.02,2.07,12.95,85.52,9.69
Mn-MoOx/SiO2,Mn,25,n.a.,0,Mo,42,SiO2,11,0.000,0.185,67,0,33,900,20,14.0,4.5,1.5,0.38,3,28.42,4.42,0.70,3.72,23.42,2.67,15.55,2.46,13.09,82.41,9.39
Mn-MoOx/SiO2,Mn,25,n.a.,0,Mo,42,SiO2,11,0.000,0.185,67,0,33,900,10,7.0,2.4,0.6,0.75,4,21.58,3.30,0.47,2.83,19.97,1.85,15.29,2.18,13.11,92.54,8.57
Mn-MoOx/SiO2,Mn,25,n.a.,0,Mo,42,SiO2,11,0.000,0.185,67,0,33,900,15,10.5,3.6,0.9,0.50,4,20.96,3.51,0.66,2.85,18.70,1.71,16.75,3.15,13.60,89.22,8.16
Mn-MoOx/SiO2,Mn,25,n.a.,0,Mo,42,SiO2,11,0.000,0.185,67,0,33,900,20,14.0,4.8,1.2,0.38,4,19.95,3.51,0.55,2.96,18.22,1.70,17.59,2.76,14.84,91.33,8.52
Mn-MoOx/SiO2,Mn,25,n.a.,0,Mo,42,SiO2,11,0.000,0.185,67,0,33,900,10,7.0,2.6,0.4,0.75,6,15.85,2.89,0.34,2.55,15.13,1.23,18.23,2.15,16.09,95.46,7.76
Mn-MoOx/SiO2,Mn,25,n.a.,0,Mo,42,SiO2,11,0.000,0.185,67,0,33,900,15,10.5,3.9,0.6,0.50,6,14.46,2.10,0.36,1.74,13.56,0.94,14.52,2.49,12.03,93.78,6.50
Mn-MoOx/SiO2,Mn,25,n.a.,0,Mo,42,SiO2,11,0.000,0.185,67,0,33,900,20,14.0,5.1,0.9,0.38,6,14.74,1.84,0.41,1.43,13.07,0.91,12.48,2.78,9.70,88.67,6.17
Mn-MoOx/SiO2,Mn,25,n.a.,0,Mo,42,SiO2,11,0.000,0.185,67,0,33,850,10,1.5,5.7,2.8,0.75,2,30.66,4.77,0.68,4.09,28.09,6.47,15.56,2.22,13.34,91.62,21.10
Mn-MoOx/SiO2,Mn,25,n.a.,0,Mo,42,SiO2,11,0.000,0.185,67,0,33,850,15,2.3,8.5,4.3,0.50,2,31.18,6.01,0.79,5.22,29.31,6.47,19.28,2.53,16.74,94.00,20.75
Mn-MoOx/SiO2,Mn,25,n.a.,0,Mo,42,SiO2,11,0.000,0.185,67,0,33,850,20,3.0,11.3,5.7,0.38,2,32.51,6.60,0.83,5.77,28.87,6.17,20.30,2.55,17.75,88.80,18.98
Mn-MoOx/SiO2,Mn,25,n.a.,0,Mo,42,SiO2,11,0.000,0.185,67,0,33,850,10,1.5,6.4,2.1,0.75,3,20.07,5.62,0.66,4.96,20.48,3.33,28.00,3.29,24.71,102.04,16.59
Mn-MoOx/SiO2,Mn,25,n.a.,0,Mo,42,SiO2,11,0.000,0.185,67,0,33,850,15,2.3,9.6,3.2,0.50,3,19.53,6.54,0.72,5.82,20.76,3.22,33.49,3.69,29.80,106.30,16.49
Mn-MoOx/SiO2,Mn,25,n.a.,0,Mo,42,SiO2,11,0.000,0.185,67,0,33,850,20,3.0,12.8,4.3,0.38,3,21.57,6.92,0.78,6.14,20.38,3.13,32.08,3.62,28.47,94.48,14.51
Mn-MoOx/SiO2,Mn,25,n.a.,0,Mo,42,SiO2,11,0.000,0.185,67,0,33,850,10,1.5,6.8,1.7,0.75,4,14.58,5.58,0.59,4.99,15.86,2.09,38.27,4.05,34.22,108.78,14.33
Mn-MoOx/SiO2,Mn,25,n.a.,0,Mo,42,SiO2,11,0.000,0.185,67,0,33,850,15,2.3,10.2,2.6,0.50,4,15.02,6.28,0.73,5.55,15.75,2.04,41.81,4.86,36.95,104.86,13.58
Mn-MoOx/SiO2,Mn,25,n.a.,0,Mo,42,SiO2,11,0.000,0.185,67,0,33,850,20,3.0,13.6,3.4,0.38,4,13.72,6.76,0.81,5.95,15.85,2.05,49.27,5.90,43.37,115.52,14.94
Mn-MoOx/SiO2,Mn,25,n.a.,0,Mo,42,SiO2,11,0.000,0.185,67,0,33,850,10,1.5,7.3,1.2,0.75,6,8.03,4.92,0.53,4.39,10.98,1.18,61.27,6.60,54.67,136.74,14.69
Mn-MoOx/SiO2,Mn,25,n.a.,0,Mo,42,SiO2,11,0.000,0.185,67,0,33,850,15,2.3,10.9,1.8,0.50,6,7.81,5.29,0.74,4.55,10.60,1.14,67.73,9.48,58.26,135.72,14.60
Mn-MoOx/SiO2,Mn,25,n.a.,0,Mo,42,SiO2,11,0.000,0.185,67,0,33,850,20,3.0,14.6,2.4,0.38,6,7.71,5.42,0.81,4.61,10.49,1.13,70.30,10.51,59.79,136.06,14.66
Mn-MoOx/SiO2,Mn,25,n.a.,0,Mo,42,SiO2,11,0.000,0.185,67,0,33,850,10,4.0,4.0,2.0,0.75,2,33.72,5.32,0.69,4.63,30.23,6.22,15.78,2.05,13.73,89.65,18.45
Mn-MoOx/SiO2,Mn,25,n.a.,0,Mo,42,SiO2,11,0.000,0.185,67,0,33,850,15,6.0,6.0,3.0,0.50,2,33.88,6.08,0.79,5.29,30.28,5.86,17.95,2.33,15.61,89.37,17.30
Mn-MoOx/SiO2,Mn,25,n.a.,0,Mo,42,SiO2,11,0.000,0.185,67,0,33,850,20,8.0,8.0,4.0,0.38,2,33.86,6.50,0.92,5.58,29.96,5.75,19.20,2.72,16.48,88.48,16.98
Mn-MoOx/SiO2,Mn,25,n.a.,0,Mo,42,SiO2,11,0.000,0.185,67,0,33,850,10,4.0,4.5,1.5,0.75,3,23.63,5.39,0.66,4.73,20.87,3.22,22.81,2.79,20.02,88.32,13.63
Mn-MoOx/SiO2,Mn,25,n.a.,0,Mo,42,SiO2,11,0.000,0.185,67,0,33,850,15,6.0,6.8,2.3,0.50,3,22.62,6.10,0.73,5.37,20.94,3.10,26.97,3.23,23.74,92.57,13.70
Mn-MoOx/SiO2,Mn,25,n.a.,0,Mo,42,SiO2,11,0.000,0.185,67,0,33,850,20,8.0,9.0,3.0,0.38,3,23.66,6.54,0.83,5.71,20.37,3.02,27.64,3.51,24.13,86.09,12.76
Mn-MoOx/SiO2,Mn,25,n.a.,0,Mo,42,SiO2,11,0.000,0.185,67,0,33,850,10,4.0,4.8,1.2,0.75,4,16.11,5.27,0.63,4.64,16.56,2.13,32.71,3.91,28.80,102.79,13.22
Mn-MoOx/SiO2,Mn,25,n.a.,0,Mo,42,SiO2,11,0.000,0.185,67,0,33,850,15,6.0,7.2,1.8,0.50,4,16.37,5.76,0.72,5.04,16.01,2.02,35.19,4.40,30.79,97.80,12.34
Mn-MoOx/SiO2,Mn,25,n.a.,0,Mo,42,SiO2,11,0.000,0.185,67,0,33,850,20,8.0,9.6,2.4,0.38,4,15.89,5.83,0.89,4.94,15.32,1.86,36.69,5.60,31.09,96.41,11.71
Mn-MoOx/SiO2,Mn,25,n.a.,0,Mo,42,SiO2,11,0.000,0.185,67,0,33,850,10,4.0,5.1,0.9,0.75,6,9.12,4.18,0.61,3.57,11.07,1.15,45.83,6.69,39.14,121.38,12.61
Mn-MoOx/SiO2,Mn,25,n.a.,0,Mo,42,SiO2,11,0.000,0.185,67,0,33,850,15,6.0,7.7,1.3,0.50,6,7.11,3.40,0.77,2.63,10.19,1.04,47.82,10.83,36.99,143.32,14.63
Mn-MoOx/SiO2,Mn,25,n.a.,0,Mo,42,SiO2,11,0.000,0.185,67,0,33,850,20,8.0,10.3,1.7,0.38,6,7.97,3.23,0.90,2.33,10.44,1.07,40.53,11.29,29.23,130.99,13.43
Mn-MoOx/SiO2,Mn,25,n.a.,0,Mo,42,SiO2,11,0.000,0.185,67,0,33,850,10,7.0,2.0,1.0,0.75,2,37.71,4.07,0.70,3.37,31.91,5.38,10.79,1.86,8.94,84.62,14.27
Mn-MoOx/SiO2,Mn,25,n.a.,0,Mo,42,SiO2,11,0.000,0.185,67,0,33,850,15,10.5,3.0,1.5,0.50,2,37.48,4.26,0.90,3.36,30.67,5.01,11.37,2.40,8.96,81.83,13.37
Mn-MoOx/SiO2,Mn,25,n.a.,0,Mo,42,SiO2,11,0.000,0.185,67,0,33,850,20,14.0,4.0,2.0,0.38,2,37.18,4.42,0.79,3.63,30.47,5.08,11.89,2.12,9.76,81.95,13.66
Mn-MoOx/SiO2,Mn,25,n.a.,0,Mo,42,SiO2,11,0.000,0.185,67,0,33,850,10,7.0,2.3,0.8,0.75,3,25.12,2.98,0.68,2.30,22.24,2.88,11.86,2.71,9.16,88.54,11.46
Mn-MoOx/SiO2,Mn,25,n.a.,0,Mo,42,SiO2,11,0.000,0.185,67,0,33,850,15,10.5,3.4,1.1,0.50,3,21.46,1.98,0.89,1.09,21.95,2.64,9.23,4.15,5.08,102.28,12.30
Mn-MoOx/SiO2,Mn,25,n.a.,0,Mo,42,SiO2,11,0.000,0.185,67,0,33,850,20,14.0,4.5,1.5,0.38,3,22.26,2.21,1.15,1.06,20.35,2.72,9.93,5.17,4.76,91.42,12.22
Mn-MoOx/SiO2,Mn,25,n.a.,0,Mo,42,SiO2,11,0.000,0.185,67,0,33,850,10,7.0,2.4,0.6,0.75,4,16.87,1.48,0.75,0.73,17.30,1.90,8.77,4.45,4.33,102.55,11.26
Mn-MoOx/SiO2,Mn,25,n.a.,0,Mo,42,SiO2,11,0.000,0.185,67,0,33,850,15,10.5,3.6,0.9,0.50,4,16.16,1.96,1.15,0.81,14.88,2.09,12.13,7.12,5.01,92.08,12.93
Mn-MoOx/SiO2,Mn,25,n.a.,0,Mo,42,SiO2,11,0.000,0.185,67,0,33,850,20,14.0,4.8,1.2,0.38,4,15.85,2.11,1.26,0.85,13.80,2.40,13.31,7.95,5.36,87.07,15.14
Mn-MoOx/SiO2,Mn,25,n.a.,0,Mo,42,SiO2,11,0.000,0.185,67,0,33,850,10,7.0,2.6,0.4,0.75,6,11.03,1.32,0.68,0.64,13.06,1.46,11.97,6.17,5.80,118.40,13.24
Mn-MoOx/SiO2,Mn,25,n.a.,0,Mo,42,SiO2,11,0.000,0.185,67,0,33,850,15,10.5,3.9,0.6,0.50,6,8.74,1.58,0.97,0.61,8.96,1.77,18.08,11.10,6.98,102.52,20.25
Mn-MoOx/SiO2,Mn,25,n.a.,0,Mo,42,SiO2,11,0.000,0.185,67,0,33,850,20,14.0,5.1,0.9,0.38,6,8.90,2.32,1.21,1.11,7.99,2.34,26.07,13.60,12.47,89.78,26.29
Mn-MoOx/SiO2,Mn,25,n.a.,0,Mo,42,SiO2,11,0.000,0.185,67,0,33,800,10,1.5,5.7,2.8,0.75,2,32.14,1.09,0.66,0.43,17.01,11.98,3.39,2.05,1.34,52.92,37.27
Mn-MoOx/SiO2,Mn,25,n.a.,0,Mo,42,SiO2,11,0.000,0.185,67,0,33,800,15,2.3,8.5,4.3,0.50,2,29.91,1.21,0.73,0.48,17.28,11.34,4.05,2.44,1.60,57.77,37.91
Mn-MoOx/SiO2,Mn,25,n.a.,0,Mo,42,SiO2,11,0.000,0.185,67,0,33,800,20,3.0,11.3,5.7,0.38,2,31.16,1.40,0.83,0.57,17.95,10.44,4.49,2.66,1.83,57.61,33.50
Mn-MoOx/SiO2,Mn,25,n.a.,0,Mo,42,SiO2,11,0.000,0.185,67,0,33,800,10,1.5,6.4,2.1,0.75,3,22.54,1.14,0.62,0.52,8.67,9.76,5.06,2.75,2.31,38.46,43.30
Mn-MoOx/SiO2,Mn,25,n.a.,0,Mo,42,SiO2,11,0.000,0.185,67,0,33,800,15,2.3,9.6,3.2,0.50,3,18.21,1.42,0.78,0.64,9.58,9.28,7.80,4.28,3.51,52.61,50.96
Mn-MoOx/SiO2,Mn,25,n.a.,0,Mo,42,SiO2,11,0.000,0.185,67,0,33,800,20,3.0,12.8,4.3,0.38,3,19.02,1.52,0.87,0.65,10.48,8.20,7.99,4.57,3.42,55.10,43.11
Mn-MoOx/SiO2,Mn,25,n.a.,0,Mo,42,SiO2,11,0.000,0.185,67,0,33,800,10,1.5,6.8,1.7,0.75,4,20.61,1.08,0.54,0.54,5.95,8.03,5.24,2.62,2.62,28.87,38.96
Mn-MoOx/SiO2,Mn,25,n.a.,0,Mo,42,SiO2,11,0.000,0.185,67,0,33,800,15,2.3,10.2,2.6,0.50,4,12.40,1.46,0.76,0.70,7.13,7.08,11.77,6.13,5.65,57.50,57.10
Mn-MoOx/SiO2,Mn,25,n.a.,0,Mo,42,SiO2,11,0.000,0.185,67,0,33,800,20,3.0,13.6,3.4,0.38,4,12.33,1.53,0.79,0.74,7.38,6.64,12.41,6.41,6.00,59.85,53.85
Mn-MoOx/SiO2,Mn,25,n.a.,0,Mo,42,SiO2,11,0.000,0.185,67,0,33,800,10,1.5,7.3,1.2,0.75,6,8.94,0.98,0.48,0.50,4.85,4.92,10.96,5.37,5.59,54.25,55.03
Mn-MoOx/SiO2,Mn,25,n.a.,0,Mo,42,SiO2,11,0.000,0.185,67,0,33,800,15,2.3,10.9,1.8,0.50,6,10.97,1.26,0.63,0.63,5.03,4.62,11.49,5.74,5.74,45.85,42.11
Mn-MoOx/SiO2,Mn,25,n.a.,0,Mo,42,SiO2,11,0.000,0.185,67,0,33,800,20,3.0,14.6,2.4,0.38,6,11.35,1.39,0.73,0.66,5.00,4.30,12.25,6.43,5.81,44.05,37.89
Mn-MoOx/SiO2,Mn,25,n.a.,0,Mo,42,SiO2,11,0.000,0.185,67,0,33,800,10,4.0,4.0,2.0,0.75,2,25.33,1.18,0.69,0.49,9.72,18.45,4.66,2.72,1.93,38.37,72.84
Mn-MoOx/SiO2,Mn,25,n.a.,0,Mo,42,SiO2,11,0.000,0.185,67,0,33,800,15,6.0,6.0,3.0,0.50,2,26.38,1.36,0.86,0.50,10.85,17.16,5.16,3.26,1.90,41.13,65.05
Mn-MoOx/SiO2,Mn,25,n.a.,0,Mo,42,SiO2,11,0.000,0.185,67,0,33,800,20,8.0,8.0,4.0,0.38,2,27.71,1.48,0.85,0.63,12.07,15.47,5.34,3.07,2.27,43.56,55.83
Mn-MoOx/SiO2,Mn,25,n.a.,0,Mo,42,SiO2,11,0.000,0.185,67,0,33,800,10,4.0,4.5,1.5,0.75,3,19.71,1.16,0.64,0.52,5.67,13.56,5.89,3.25,2.64,28.77,68.80
Mn-MoOx/SiO2,Mn,25,n.a.,0,Mo,42,SiO2,11,0.000,0.185,67,0,33,800,15,6.0,6.8,2.3,0.50,3,17.65,1.36,0.76,0.60,7.46,10.66,7.71,4.31,3.40,42.27,60.40
Mn-MoOx/SiO2,Mn,25,n.a.,0,Mo,42,SiO2,11,0.000,0.185,67,0,33,800,20,8.0,9.0,3.0,0.38,3,19.45,1.58,0.86,0.72,7.79,10.11,8.12,4.42,3.70,40.05,51.98
Mn-MoOx/SiO2,Mn,25,n.a.,0,Mo,42,SiO2,11,0.000,0.185,67,0,33,800,10,4.0,4.8,1.2,0.75,4,12.66,1.17,0.68,0.49,6.08,8.07,9.24,5.37,3.87,48.03,63.74
Mn-MoOx/SiO2,Mn,25,n.a.,0,Mo,42,SiO2,11,0.000,0.185,67,0,33,800,15,6.0,7.2,1.8,0.50,4,12.57,1.42,0.81,0.61,6.52,6.80,11.30,6.44,4.85,51.87,54.10
Mn-MoOx/SiO2,Mn,25,n.a.,0,Mo,42,SiO2,11,0.000,0.185,67,0,33,800,20,8.0,9.6,2.4,0.38,4,13.63,1.51,0.85,0.66,6.77,6.40,11.08,6.24,4.84,49.67,46.96
Mn-MoOx/SiO2,Mn,25,n.a.,0,Mo,42,SiO2,11,0.000,0.185,67,0,33,800,10,4.0,5.1,0.9,0.75,6,7.62,0.96,0.56,0.40,5.16,4.39,12.60,7.35,5.25,67.72,57.61
Mn-MoOx/SiO2,Mn,25,n.a.,0,Mo,42,SiO2,11,0.000,0.185,67,0,33,800,15,6.0,7.7,1.3,0.50,6,7.89,1.15,0.63,0.52,5.19,3.94,14.58,7.98,6.59,65.78,49.94
Mn-MoOx/SiO2,Mn,25,n.a.,0,Mo,42,SiO2,11,0.000,0.185,67,0,33,800,20,8.0,10.3,1.7,0.38,6,8.66,1.26,0.68,0.58,5.67,3.59,14.55,7.85,6.70,65.47,41.45
Mn-MoOx/SiO2,Mn,25,n.a.,0,Mo,42,SiO2,11,0.000,0.185,67,0,33,800,10,7.0,2.0,1.0,0.75,2,28.64,1.15,0.79,0.36,10.62,15.80,4.02,2.76,1.26,37.08,55.17
Mn-MoOx/SiO2,Mn,25,n.a.,0,Mo,42,SiO2,11,0.000,0.185,67,0,33,800,15,10.5,3.0,1.5,0.50,2,29.56,1.06,0.72,0.34,12.20,14.08,3.59,2.44,1.15,41.27,47.63
Mn-MoOx/SiO2,Mn,25,n.a.,0,Mo,42,SiO2,11,0.000,0.185,67,0,33,800,20,14.0,4.0,2.0,0.38,2,31.66,1.34,1.00,0.34,12.96,12.89,4.23,3.16,1.07,40.93,40.71
Mn-MoOx/SiO2,Mn,25,n.a.,0,Mo,42,SiO2,11,0.000,0.185,67,0,33,800,10,7.0,2.3,0.8,0.75,3,20.66,1.08,0.77,0.31,9.00,9.12,5.23,3.73,1.50,43.56,44.14
Mn-MoOx/SiO2,Mn,25,n.a.,0,Mo,42,SiO2,11,0.000,0.185,67,0,33,800,15,10.5,3.4,1.1,0.50,3,21.00,1.18,0.86,0.32,9.34,7.84,5.62,4.10,1.52,44.48,37.33
Mn-MoOx/SiO2,Mn,25,n.a.,0,Mo,42,SiO2,11,0.000,0.185,67,0,33,800,20,14.0,4.5,1.5,0.38,3,20.92,1.27,0.87,0.40,9.49,7.62,6.07,4.16,1.91,45.36,36.42
Mn-MoOx/SiO2,Mn,25,n.a.,0,Mo,42,SiO2,11,0.000,0.185,67,0,33,800,10,7.0,2.4,0.6,0.75,4,15.81,0.90,0.65,0.25,7.44,6.42,5.69,4.11,1.58,47.06,40.61
Mn-MoOx/SiO2,Mn,25,n.a.,0,Mo,42,SiO2,11,0.000,0.185,67,0,33,800,15,10.5,3.6,0.9,0.50,4,16.43,0.86,0.54,0.32,7.77,5.54,5.23,3.29,1.95,47.29,33.72
Mn-MoOx/SiO2,Mn,25,n.a.,0,Mo,42,SiO2,11,0.000,0.185,67,0,33,800,20,14.0,4.8,1.2,0.38,4,15.52,1.27,0.93,0.34,7.74,5.43,8.18,5.99,2.19,49.87,34.99
Mn-MoOx/SiO2,Mn,25,n.a.,0,Mo,42,SiO2,11,0.000,0.185,67,0,33,800,10,7.0,2.6,0.4,0.75,6,12.25,0.75,0.50,0.25,6.95,3.60,6.12,4.08,2.04,56.73,29.39
Mn-MoOx/SiO2,Mn,25,n.a.,0,Mo,42,SiO2,11,0.000,0.185,67,0,33,800,15,10.5,3.9,0.6,0.50,6,10.57,0.89,0.61,0.28,4.93,3.61,8.42,5.77,2.65,46.64,34.15
Mn-MoOx/SiO2,Mn,25,n.a.,0,Mo,42,SiO2,11,0.000,0.185,67,0,33,800,20,14.0,5.1,0.9,0.38,6,12.44,1.09,0.74,0.35,6.00,2.79,8.76,5.95,2.81,48.23,22.43
Mn-MoOx/SiO2,Mn,25,n.a.,0,Mo,42,SiO2,11,0.000,0.185,67,0,33,775,10,1.5,5.7,2.8,0.75,2,27.12,1.41,1.01,0.40,10.64,17.63,5.20,3.72,1.47,39.23,65.01
Mn-MoOx/SiO2,Mn,25,n.a.,0,Mo,42,SiO2,11,0.000,0.185,67,0,33,775,15,2.3,8.5,4.3,0.50,2,26.07,1.65,1.18,0.47,11.85,16.28,6.33,4.53,1.80,45.45,62.45
Mn-MoOx/SiO2,Mn,25,n.a.,0,Mo,42,SiO2,11,0.000,0.185,67,0,33,775,20,3.0,11.3,5.7,0.38,2,28.63,1.75,1.26,0.49,12.97,14.85,6.11,4.40,1.71,45.30,51.87
Mn-MoOx/SiO2,Mn,25,n.a.,0,Mo,42,SiO2,11,0.000,0.185,67,0,33,775,10,1.5,6.4,2.1,0.75,3,19.04,1.51,1.01,0.50,5.28,12.91,7.93,5.30,2.63,27.73,67.80
Mn-MoOx/SiO2,Mn,25,n.a.,0,Mo,42,SiO2,11,0.000,0.185,67,0,33,775,15,2.3,9.6,3.2,0.50,3,17.74,1.69,1.10,0.59,6.69,11.61,9.53,6.20,3.33,37.71,65.45
Mn-MoOx/SiO2,Mn,25,n.a.,0,Mo,42,SiO2,11,0.000,0.185,67,0,33,775,20,3.0,12.8,4.3,0.38,3,17.28,1.97,1.30,0.67,8.18,10.37,11.40,7.52,3.88,47.34,60.01
Mn-MoOx/SiO2,Mn,25,n.a.,0,Mo,42,SiO2,11,0.000,0.185,67,0,33,775,10,1.5,6.8,1.7,0.75,4,17.85,1.45,0.94,0.51,4.32,9.45,8.12,5.27,2.86,24.20,52.94
Mn-MoOx/SiO2,Mn,25,n.a.,0,Mo,42,SiO2,11,0.000,0.185,67,0,33,775,15,2.3,10.2,2.6,0.50,4,14.60,1.77,1.15,0.62,5.72,7.69,12.12,7.88,4.25,39.18,52.67
Mn-MoOx/SiO2,Mn,25,n.a.,0,Mo,42,SiO2,11,0.000,0.185,67,0,33,775,20,3.0,13.6,3.4,0.38,4,13.35,1.94,1.26,0.68,6.14,7.43,14.53,9.44,5.09,45.99,55.66
Mn-MoOx/SiO2,Mn,25,n.a.,0,Mo,42,SiO2,11,0.000,0.185,67,0,33,775,10,1.5,7.3,1.2,0.75,6,10.11,1.30,0.82,0.48,4.97,4.37,12.86,8.11,4.75,49.16,43.22
Mn-MoOx/SiO2,Mn,25,n.a.,0,Mo,42,SiO2,11,0.000,0.185,67,0,33,775,15,2.3,10.9,1.8,0.50,6,10.58,1.64,1.03,0.61,5.30,3.89,15.50,9.74,5.77,50.09,36.77
Mn-MoOx/SiO2,Mn,25,n.a.,0,Mo,42,SiO2,11,0.000,0.185,67,0,33,775,20,3.0,14.6,2.4,0.38,6,6.13,1.78,1.16,0.62,5.00,3.75,29.04,18.92,10.11,81.57,61.17
Mn-MoOx/SiO2,Mn,25,n.a.,0,Mo,42,SiO2,11,0.000,0.185,67,0,33,775,10,4.0,4.0,2.0,0.75,2,24.70,1.47,1.07,0.40,7.17,20.66,5.95,4.33,1.62,29.03,83.64
Mn-MoOx/SiO2,Mn,25,n.a.,0,Mo,42,SiO2,11,0.000,0.185,67,0,33,775,15,6.0,6.0,3.0,0.50,2,26.92,1.60,1.21,0.39,8.35,19.00,5.94,4.49,1.45,31.02,70.58
Mn-MoOx/SiO2,Mn,25,n.a.,0,Mo,42,SiO2,11,0.000,0.185,67,0,33,775,20,8.0,8.0,4.0,0.38,2,26.62,1.84,1.39,0.45,9.57,17.52,6.91,5.22,1.69,35.95,65.82
Mn-MoOx/SiO2,Mn,25,n.a.,0,Mo,42,SiO2,11,0.000,0.185,67,0,33,775,10,4.0,4.5,1.5,0.75,3,19.20,1.51,1.10,0.41,6.37,12.50,7.86,5.73,2.14,33.18,65.10
Mn-MoOx/SiO2,Mn,25,n.a.,0,Mo,42,SiO2,11,0.000,0.185,67,0,33,775,15,6.0,6.8,2.3,0.50,3,18.84,1.66,1.15,0.51,8.19,9.39,8.81,6.10,2.71,43.47,49.84
Mn-MoOx/SiO2,Mn,25,n.a.,0,Mo,42,SiO2,11,0.000,0.185,67,0,33,775,20,8.0,9.0,3.0,0.38,3,19.44,1.79,1.31,0.48,8.48,9.22,9.21,6.74,2.47,43.62,47.43
Mn-MoOx/SiO2,Mn,25,n.a.,0,Mo,42,SiO2,11,0.000,0.185,67,0,33,775,10,4.0,4.8,1.2,0.75,4,15.46,1.48,1.07,0.41,6.54,6.93,9.57,6.92,2.65,42.30,44.83
Mn-MoOx/SiO2,Mn,25,n.a.,0,Mo,42,SiO2,11,0.000,0.185,67,0,33,775,15,6.0,7.2,1.8,0.50,4,12.82,1.63,1.14,0.49,7.26,5.70,12.71,8.89,3.82,56.63,44.46
Mn-MoOx/SiO2,Mn,25,n.a.,0,Mo,42,SiO2,11,0.000,0.185,67,0,33,775,20,8.0,9.6,2.4,0.38,4,12.62,1.91,1.35,0.56,7.63,5.26,15.13,10.70,4.44,60.46,41.68
Mn-MoOx/SiO2,Mn,25,n.a.,0,Mo,42,SiO2,11,0.000,0.185,67,0,33,775,10,4.0,5.1,0.9,0.75,6,9.41,1.19,0.81,0.38,5.03,4.04,12.65,8.61,4.04,53.45,42.93
Mn-MoOx/SiO2,Mn,25,n.a.,0,Mo,42,SiO2,11,0.000,0.185,67,0,33,775,15,6.0,7.7,1.3,0.50,6,9.25,1.45,1.04,0.41,5.06,3.63,15.68,11.24,4.43,54.70,39.24
Mn-MoOx/SiO2,Mn,25,n.a.,0,Mo,42,SiO2,11,0.000,0.185,67,0,33,775,20,8.0,10.3,1.7,0.38,6,8.34,1.66,1.18,0.48,5.29,3.39,19.90,14.15,5.76,63.43,40.65
Mn-MoOx/SiO2,Mn,25,n.a.,0,Mo,42,SiO2,11,0.000,0.185,67,0,33,775,10,7.0,2.0,1.0,0.75,2,27.99,1.57,1.28,0.29,10.24,15.61,5.61,4.57,1.04,36.58,55.77
Mn-MoOx/SiO2,Mn,25,n.a.,0,Mo,42,SiO2,11,0.000,0.185,67,0,33,775,15,10.5,3.0,1.5,0.50,2,29.71,1.56,1.32,0.24,11.39,13.91,5.25,4.44,0.81,38.34,46.82
Mn-MoOx/SiO2,Mn,25,n.a.,0,Mo,42,SiO2,11,0.000,0.185,67,0,33,775,20,14.0,4.0,2.0,0.38,2,29.32,1.80,1.62,0.18,13.29,12.33,6.14,5.53,0.61,45.33,42.05
Mn-MoOx/SiO2,Mn,25,n.a.,0,Mo,42,SiO2,11,0.000,0.185,67,0,33,775,10,7.0,2.3,0.8,0.75,3,22.72,1.37,1.13,0.24,11.00,10.39,6.03,4.97,1.06,48.42,45.73
Mn-MoOx/SiO2,Mn,25,n.a.,0,Mo,42,SiO2,11,0.000,0.185,67,0,33,775,15,10.5,3.4,1.1,0.50,3,20.09,1.50,1.20,0.30,8.89,7.82,7.47,5.97,1.49,44.25,38.92
Mn-MoOx/SiO2,Mn,25,n.a.,0,Mo,42,SiO2,11,0.000,0.185,67,0,33,775,20,14.0,4.5,1.5,0.38,3,20.61,1.74,1.36,0.38,8.75,7.85,8.44,6.60,1.84,42.46,38.09
Mn-MoOx/SiO2,Mn,25,n.a.,0,Mo,42,SiO2,11,0.000,0.185,67,0,33,775,10,7.0,2.4,0.6,0.75,4,16.37,1.19,1.00,0.19,6.78,6.53,7.27,6.11,1.16,41.42,39.89
Mn-MoOx/SiO2,Mn,25,n.a.,0,Mo,42,SiO2,11,0.000,0.185,67,0,33,775,15,10.5,3.6,0.9,0.50,4,15.39,1.38,1.05,0.33,5.67,6.66,8.97,6.82,2.14,36.84,43.27
Mn-MoOx/SiO2,Mn,25,n.a.,0,Mo,42,SiO2,11,0.000,0.185,67,0,33,775,20,14.0,4.8,1.2,0.38,4,15.41,1.52,1.06,0.46,5.70,6.62,9.86,6.88,2.99,36.99,42.96
Mn-MoOx/SiO2,Mn,25,n.a.,0,Mo,42,SiO2,11,0.000,0.185,67,0,33,775,10,7.0,2.6,0.4,0.75,6,10.26,0.92,0.74,0.18,5.92,4.11,8.97,7.21,1.75,57.70,40.06
Mn-MoOx/SiO2,Mn,25,n.a.,0,Mo,42,SiO2,11,0.000,0.185,67,0,33,775,15,10.5,3.9,0.6,0.50,6,10.16,1.03,0.85,0.18,3.08,4.78,10.14,8.37,1.77,30.31,47.05
Mn-MoOx/SiO2,Mn,25,n.a.,0,Mo,42,SiO2,11,0.000,0.185,67,0,33,775,20,14.0,5.1,0.9,0.38,6,10.07,1.24,0.96,0.28,4.07,4.06,12.31,9.53,2.78,40.42,40.32
Mn-MoOx/SiO2,Mn,25,n.a.,0,Mo,42,SiO2,11,0.000,0.185,67,0,33,750,10,1.5,5.7,2.8,0.75,2,27.71,1.64,1.32,0.32,9.00,19.02,5.92,4.76,1.15,32.48,68.64
Mn-MoOx/SiO2,Mn,25,n.a.,0,Mo,42,SiO2,11,0.000,0.185,67,0,33,750,15,2.3,8.5,4.3,0.50,2,26.41,2.03,1.57,0.46,10.18,17.66,7.69,5.94,1.74,38.55,66.87
Mn-MoOx/SiO2,Mn,25,n.a.,0,Mo,42,SiO2,11,0.000,0.185,67,0,33,750,20,3.0,11.3,5.7,0.38,2,28.13,2.08,1.66,0.42,11.40,16.08,7.39,5.90,1.49,40.53,57.16
Mn-MoOx/SiO2,Mn,25,n.a.,0,Mo,42,SiO2,11,0.000,0.185,67,0,33,750,10,1.5,6.4,2.1,0.75,3,19.35,1.79,1.34,0.45,4.43,13.40,9.25,6.93,2.33,22.89,69.25
Mn-MoOx/SiO2,Mn,25,n.a.,0,Mo,42,SiO2,11,0.000,0.185,67,0,33,750,15,2.3,9.6,3.2,0.50,3,17.49,1.98,1.52,0.46,5.87,12.35,11.32,8.69,2.63,33.56,70.61
Mn-MoOx/SiO2,Mn,25,n.a.,0,Mo,42,SiO2,11,0.000,0.185,67,0,33,750,20,3.0,12.8,4.3,0.38,3,17.66,2.15,1.58,0.57,6.31,11.68,12.17,8.95,3.23,35.73,66.14
Mn-MoOx/SiO2,Mn,25,n.a.,0,Mo,42,SiO2,11,0.000,0.185,67,0,33,750,10,1.5,6.8,1.7,0.75,4,20.44,1.67,1.24,0.43,4.48,8.66,8.17,6.07,2.10,21.92,42.37
Mn-MoOx/SiO2,Mn,25,n.a.,0,Mo,42,SiO2,11,0.000,0.185,67,0,33,750,15,2.3,10.2,2.6,0.50,4,12.89,2.04,1.53,0.51,6.63,6.96,15.83,11.87,3.96,51.44,54.00
Mn-MoOx/SiO2,Mn,25,n.a.,0,Mo,42,SiO2,11,0.000,0.185,67,0,33,750,20,3.0,13.6,3.4,0.38,4,13.50,2.12,1.56,0.56,6.84,6.53,15.70,11.56,4.15,50.67,48.37
Mn-MoOx/SiO2,Mn,25,n.a.,0,Mo,42,SiO2,11,0.000,0.185,67,0,33,750,10,1.5,7.3,1.2,0.75,6,9.42,1.66,1.20,0.46,4.65,4.35,17.62,12.74,4.88,49.36,46.18
Mn-MoOx/SiO2,Mn,25,n.a.,0,Mo,42,SiO2,11,0.000,0.185,67,0,33,750,15,2.3,10.9,1.8,0.50,6,11.06,1.85,1.35,0.50,4.90,3.98,16.73,12.21,4.52,44.30,35.99
Mn-MoOx/SiO2,Mn,25,n.a.,0,Mo,42,SiO2,11,0.000,0.185,67,0,33,750,20,3.0,14.6,2.4,0.38,6,5.92,1.94,1.43,0.51,4.89,3.62,32.77,24.16,8.61,82.60,61.15
Mn-MoOx/SiO2,Mn,25,n.a.,0,Mo,42,SiO2,11,0.000,0.185,67,0,33,750,10,4.0,4.0,2.0,0.75,2,25.45,1.74,1.41,0.33,9.46,18.33,6.84,5.54,1.30,37.17,72.02
Mn-MoOx/SiO2,Mn,25,n.a.,0,Mo,42,SiO2,11,0.000,0.185,67,0,33,750,15,6.0,6.0,3.0,0.50,2,26.02,1.89,1.50,0.39,10.34,17.00,7.26,5.76,1.50,39.74,65.33
Mn-MoOx/SiO2,Mn,25,n.a.,0,Mo,42,SiO2,11,0.000,0.185,67,0,33,750,20,8.0,8.0,4.0,0.38,2,26.60,1.88,1.51,0.37,10.54,16.54,7.07,5.68,1.39,39.62,62.18
Mn-MoOx/SiO2,Mn,25,n.a.,0,Mo,42,SiO2,11,0.000,0.185,67,0,33,750,10,4.0,4.5,1.5,0.75,3,19.43,1.77,1.40,0.37,6.30,12.12,9.11,7.21,1.90,32.42,62.38
Mn-MoOx/SiO2,Mn,25,n.a.,0,Mo,42,SiO2,11,0.000,0.185,67,0,33,750,15,6.0,6.8,2.3,0.50,3,17.82,2.04,1.57,0.47,8.11,9.32,11.45,8.81,2.64,45.51,52.30
Mn-MoOx/SiO2,Mn,25,n.a.,0,Mo,42,SiO2,11,0.000,0.185,67,0,33,750,20,8.0,9.0,3.0,0.38,3,18.26,2.11,1.68,0.43,9.02,9.11,11.56,9.20,2.35,49.40,49.89
Mn-MoOx/SiO2,Mn,25,n.a.,0,Mo,42,SiO2,11,0.000,0.185,67,0,33,750,10,4.0,4.8,1.2,0.75,4,13.33,1.79,1.38,0.41,5.81,7.55,13.43,10.35,3.08,43.59,56.64
Mn-MoOx/SiO2,Mn,25,n.a.,0,Mo,42,SiO2,11,0.000,0.185,67,0,33,750,15,6.0,7.2,1.8,0.50,4,12.56,1.99,1.57,0.42,6.07,6.68,15.84,12.50,3.34,48.33,53.18
Mn-MoOx/SiO2,Mn,25,n.a.,0,Mo,42,SiO2,11,0.000,0.185,67,0,33,750,20,8.0,9.6,2.4,0.38,4,13.26,2.05,1.61,0.44,6.93,5.77,15.46,12.14,3.32,52.26,43.51
Mn-MoOx/SiO2,Mn,25,n.a.,0,Mo,42,SiO2,11,0.000,0.185,67,0,33,750,10,4.0,5.1,0.9,0.75,6,8.34,1.46,1.09,0.37,3.44,5.06,17.51,13.07,4.44,41.25,60.67
Mn-MoOx/SiO2,Mn,25,n.a.,0,Mo,42,SiO2,11,0.000,0.185,67,0,33,750,15,6.0,7.7,1.3,0.50,6,7.77,1.63,1.28,0.35,3.70,4.84,20.98,16.47,4.50,47.62,62.29
Mn-MoOx/SiO2,Mn,25,n.a.,0,Mo,42,SiO2,11,0.000,0.185,67,0,33,750,20,8.0,10.3,1.7,0.38,6,8.33,1.83,1.39,0.44,4.08,4.62,21.97,16.69,5.28,48.98,55.46
Mn-MoOx/SiO2,Mn,25,n.a.,0,Mo,42,SiO2,11,0.000,0.185,67,0,33,750,10,7.0,2.0,1.0,0.75,2,27.42,1.70,1.43,0.27,7.11,17.86,6.20,5.22,0.98,25.93,65.13
Mn-MoOx/SiO2,Mn,25,n.a.,0,Mo,42,SiO2,11,0.000,0.185,67,0,33,750,15,10.5,3.0,1.5,0.50,2,28.40,1.95,1.63,0.32,8.57,16.41,6.87,5.74,1.13,30.18,57.78
Mn-MoOx/SiO2,Mn,25,n.a.,0,Mo,42,SiO2,11,0.000,0.185,67,0,33,750,20,14.0,4.0,2.0,0.38,2,27.33,2.14,1.83,0.31,9.95,15.19,7.83,6.70,1.13,36.41,55.58
Mn-MoOx/SiO2,Mn,25,n.a.,0,Mo,42,SiO2,11,0.000,0.185,67,0,33,750,10,7.0,2.3,0.8,0.75,3,19.13,1.62,1.39,0.23,7.86,13.03,8.47,7.27,1.20,41.09,68.11
Mn-MoOx/SiO2,Mn,25,n.a.,0,Mo,42,SiO2,11,0.000,0.185,67,0,33,750,15,10.5,3.4,1.1,0.50,3,18.93,1.45,1.25,0.20,7.25,9.24,7.66,6.60,1.06,38.30,48.81
Mn-MoOx/SiO2,Mn,25,n.a.,0,Mo,42,SiO2,11,0.000,0.185,67,0,33,750,20,14.0,4.5,1.5,0.38,3,20.47,1.63,1.42,0.21,7.18,9.09,7.96,6.94,1.03,35.08,44.41
Mn-MoOx/SiO2,Mn,25,n.a.,0,Mo,42,SiO2,11,0.000,0.185,67,0,33,750,10,7.0,2.4,0.6,0.75,4,15.18,1.01,0.75,0.26,5.87,7.32,6.65,4.94,1.71,38.67,48.22
Mn-MoOx/SiO2,Mn,25,n.a.,0,Mo,42,SiO2,11,0.000,0.185,67,0,33,750,15,10.5,3.6,0.9,0.50,4,14.99,1.24,0.97,0.27,3.83,7.83,8.27,6.47,1.80,25.55,52.23
Mn-MoOx/SiO2,Mn,25,n.a.,0,Mo,42,SiO2,11,0.000,0.185,67,0,33,750,20,14.0,4.8,1.2,0.38,4,13.11,1.49,1.16,0.33,4.28,7.61,11.37,8.85,2.52,32.65,58.05
Mn-MoOx/SiO2,Mn,25,n.a.,0,Mo,42,SiO2,11,0.000,0.185,67,0,33,750,10,7.0,2.6,0.4,0.75,6,10.39,0.98,0.81,0.17,5.56,4.39,9.43,7.80,1.64,53.51,42.25
Mn-MoOx/SiO2,Mn,25,n.a.,0,Mo,42,SiO2,11,0.000,0.185,67,0,33,750,15,10.5,3.9,0.6,0.50,6,8.14,0.86,0.57,0.29,3.55,4.66,10.57,7.00,3.56,43.61,57.25
Mn-MoOx/SiO2,Mn,25,n.a.,0,Mo,42,SiO2,11,0.000,0.185,67,0,33,750,20,14.0,5.1,0.9,0.38,6,9.76,0.92,0.77,0.15,3.18,4.67,9.43,7.89,1.54,32.58,47.85
Mn-MoOx/SiO2,Mn,25,n.a.,0,Mo,42,SiO2,11,0.000,0.185,67,0,33,700,10,1.5,5.7,2.8,0.75,2,25.13,2.02,1.63,0.39,3.51,24.07,8.04,6.49,1.55,13.97,95.78
Mn-MoOx/SiO2,Mn,25,n.a.,0,Mo,42,SiO2,11,0.000,0.185,67,0,33,700,15,2.3,8.5,4.3,0.50,2,24.94,2.31,1.88,0.43,4.81,22.79,9.26,7.54,1.72,19.29,91.38
Mn-MoOx/SiO2,Mn,25,n.a.,0,Mo,42,SiO2,11,0.000,0.185,67,0,33,700,20,3.0,11.3,5.7,0.38,2,24.38,2.45,2.00,0.45,6.14,21.31,10.05,8.20,1.85,25.18,87.41
Mn-MoOx/SiO2,Mn,25,n.a.,0,Mo,42,SiO2,11,0.000,0.185,67,0,33,700,10,1.5,6.4,2.1,0.75,3,18.18,2.18,1.75,0.43,3.70,13.77,11.99,9.63,2.37,20.35,75.74
Mn-MoOx/SiO2,Mn,25,n.a.,0,Mo,42,SiO2,11,0.000,0.185,67,0,33,700,15,2.3,9.6,3.2,0.50,3,16.91,2.33,1.88,0.45,4.76,13.12,13.78,11.12,2.66,28.15,77.59
Mn-MoOx/SiO2,Mn,25,n.a.,0,Mo,42,SiO2,11,0.000,0.185,67,0,33,700,20,3.0,12.8,4.3,0.38,3,17.67,2.35,1.90,0.45,5.08,12.55,13.30,10.75,2.55,28.75,71.02
Mn-MoOx/SiO2,Mn,25,n.a.,0,Mo,42,SiO2,11,0.000,0.185,67,0,33,700,10,1.5,6.8,1.7,0.75,4,16.76,2.08,1.65,0.43,2.95,9.86,12.41,9.84,2.57,17.60,58.83
Mn-MoOx/SiO2,Mn,25,n.a.,0,Mo,42,SiO2,11,0.000,0.185,67,0,33,700,15,2.3,10.2,2.6,0.50,4,12.33,2.34,1.84,0.50,4.07,8.91,18.98,14.92,4.06,33.01,72.26
Mn-MoOx/SiO2,Mn,25,n.a.,0,Mo,42,SiO2,11,0.000,0.185,67,0,33,700,20,3.0,13.6,3.4,0.38,4,12.88,2.43,1.91,0.52,4.22,8.98,18.87,14.83,4.04,32.76,69.72
Mn-MoOx/SiO2,Mn,25,n.a.,0,Mo,42,SiO2,11,0.000,0.185,67,0,33,700,10,1.5,7.3,1.2,0.75,6,9.12,1.55,1.18,0.37,2.95,5.71,17.00,12.94,4.06,32.35,62.61
Mn-MoOx/SiO2,Mn,25,n.a.,0,Mo,42,SiO2,11,0.000,0.185,67,0,33,700,15,2.3,10.9,1.8,0.50,6,5.91,1.82,1.38,0.44,3.57,5.02,30.80,23.35,7.45,60.41,84.94
Mn-MoOx/SiO2,Mn,25,n.a.,0,Mo,42,SiO2,11,0.000,0.185,67,0,33,700,20,3.0,14.6,2.4,0.38,6,9.86,1.90,1.48,0.42,4.02,4.35,19.27,15.01,4.26,40.77,44.12
Mn-MoOx/SiO2,Mn,25,n.a.,0,Mo,42,SiO2,11,0.000,0.185,67,0,33,700,10,4.0,4.0,2.0,0.75,2,25.05,2.05,1.72,0.33,4.90,22.42,8.18,6.87,1.32,19.56,89.50
Mn-MoOx/SiO2,Mn,25,n.a.,0,Mo,42,SiO2,11,0.000,0.185,67,0,33,700,15,6.0,6.0,3.0,0.50,2,24.49,2.20,1.81,0.39,6.00,20.82,8.98,7.39,1.59,24.50,85.01
Mn-MoOx/SiO2,Mn,25,n.a.,0,Mo,42,SiO2,11,0.000,0.185,67,0,33,700,20,8.0,8.0,4.0,0.38,2,24.96,2.29,1.90,0.39,6.91,19.85,9.17,7.61,1.56,27.68,79.53
Mn-MoOx/SiO2,Mn,25,n.a.,0,Mo,42,SiO2,11,0.000,0.185,67,0,33,700,10,4.0,4.5,1.5,0.75,3,17.55,2.01,1.57,0.44,2.52,15.00,11.45,8.95,2.51,14.36,85.47
Mn-MoOx/SiO2,Mn,25,n.a.,0,Mo,42,SiO2,11,0.000,0.185,67,0,33,700,15,6.0,6.8,2.3,0.50,3,18.55,2.05,1.66,0.39,3.75,13.23,11.05,8.95,2.10,20.22,71.32
Mn-MoOx/SiO2,Mn,25,n.a.,0,Mo,42,SiO2,11,0.000,0.185,67,0,33,700,20,8.0,9.0,3.0,0.38,3,17.22,2.22,1.87,0.35,5.66,11.76,12.89,10.86,2.03,32.87,68.29
Mn-MoOx/SiO2,Mn,25,n.a.,0,Mo,42,SiO2,11,0.000,0.185,67,0,33,700,10,4.0,4.8,1.2,0.75,4,11.59,1.45,1.04,0.41,1.44,11.29,12.51,8.97,3.54,12.42,97.41
Mn-MoOx/SiO2,Mn,25,n.a.,0,Mo,42,SiO2,11,0.000,0.185,67,0,33,700,15,6.0,7.2,1.8,0.50,4,11.40,2.00,1.31,0.69,1.91,9.81,17.54,11.49,6.05,16.75,86.05
Mn-MoOx/SiO2,Mn,25,n.a.,0,Mo,42,SiO2,11,0.000,0.185,67,0,33,700,20,8.0,9.6,2.4,0.38,4,11.78,2.13,1.56,0.57,1.92,10.27,18.08,13.24,4.84,16.30,87.18
Mn-MoOx/SiO2,Mn,25,n.a.,0,Mo,42,SiO2,11,0.000,0.185,67,0,33,700,10,4.0,5.1,0.9,0.75,6,7.75,0.89,0.70,0.19,3.24,5.63,11.48,9.03,2.45,41.81,72.65
Mn-MoOx/SiO2,Mn,25,n.a.,0,Mo,42,SiO2,11,0.000,0.185,67,0,33,700,15,6.0,7.7,1.3,0.50,6,6.32,1.24,0.84,0.40,1.37,5.21,19.62,13.29,6.33,21.68,82.44
Mn-MoOx/SiO2,Mn,25,n.a.,0,Mo,42,SiO2,11,0.000,0.185,67,0,33,700,20,8.0,10.3,1.7,0.38,6,4.07,1.85,1.02,0.83,1.41,3.17,45.45,25.06,20.39,34.64,77.89
Mn-MoOx/SiO2,Mn,25,n.a.,0,Mo,42,SiO2,11,0.000,0.185,67,0,33,700,10,7.0,2.0,1.0,0.75,2,12.05,2.46,1.22,1.24,2.59,5.77,20.41,10.12,10.29,21.49,47.88
Mn-MoOx/SiO2,Mn,25,n.a.,0,Mo,42,SiO2,11,0.000,0.185,67,0,33,700,15,10.5,3.0,1.5,0.50,2,10.47,2.76,1.40,1.36,2.56,4.35,26.36,13.37,12.99,24.45,41.55
Mn-MoOx/SiO2,Mn,25,n.a.,0,Mo,42,SiO2,11,0.000,0.185,67,0,33,700,20,14.0,4.0,2.0,0.38,2,9.99,3.37,1.58,1.79,2.80,3.75,33.73,15.82,17.92,28.03,37.54
Mn-MoOx/SiO2,Mn,25,n.a.,0,Mo,42,SiO2,11,0.000,0.185,67,0,33,700,10,7.0,2.3,0.8,0.75,3,6.12,1.74,0.94,0.80,1.70,4.10,28.43,15.36,13.07,27.78,66.99
Mn-MoOx/SiO2,Mn,25,n.a.,0,Mo,42,SiO2,11,0.000,0.185,67,0,33,700,15,10.5,3.4,1.1,0.50,3,7.43,1.21,0.81,0.40,0.77,2.47,16.29,10.90,5.38,10.36,33.24
Mn-MoOx/SiO2,Mn,25,n.a.,0,Mo,42,SiO2,11,0.000,0.185,67,0,33,700,20,14.0,4.5,1.5,0.38,3,6.13,1.64,1.06,0.58,0.60,2.02,26.75,17.29,9.46,9.79,32.95
