Repository: ur-whitelab/BO-LIFT

# 🤖 BO-LIFT: Bayesian Optimization using in-context learning
BO-LIFT does regression with uncertainties using frozen Large Language Models by using token probabilities.
It uses LangChain to select examples to create in-context learning prompts from training data.
By selecting examples, it can consider more training data than it fits in the model's context window.
Being able to predict uncertainty, allow the employment of interesting techniques such as Bayesian Optimization.

## Usage 💻

You need to set up your OpenAI API key in order to use BO-LIFT.
You can do that using the `os` Python library:

```py
import os
os.environ["OPENAI_API_KEY"] = "<your-key-here>"
```

File: paper/dataset/oxidative_methane_coupling.csv (part 45 of 46)
Name,M1,M1_atom_number,M2,M2_atom_number,M3,M3_atom_number,Support ,Support_ID,M2_mol,M3_mol,M1_mol%,M2_mol%,M3_mol%,Temp,Total_flow,Ar_flow,CH4_flow,O2_flow,CT,CH4/O2,CH4_conv,C2y,C2H6y,C2H4y,COy,CO2y,C2s,C2H6s,C2H4s,COs,CO2s
Mn-MoOx/SiO2,Mn,25,n.a.,0,Mo,42,SiO2,11,0.000,0.185,67,0,33,700,10,7.0,2.4,0.6,0.75,4,7.31,0.96,0.54,0.42,0.78,2.84,13.13,7.39,5.75,10.67,38.85
Mn-MoOx/SiO2,Mn,25,n.a.,0,Mo,42,SiO2,11,0.000,0.185,67,0,33,700,15,10.5,3.6,0.9,0.50,4,6.97,0.89,0.58,0.31,0.10,1.95,12.77,8.32,4.45,1.43,27.98
Mn-MoOx/SiO2,Mn,25,n.a.,0,Mo,42,SiO2,11,0.000,0.185,67,0,33,700,20,14.0,4.8,1.2,0.38,4,7.19,0.97,0.67,0.30,0.14,1.47,13.49,9.32,4.17,1.95,20.45
Mn-MoOx/SiO2,Mn,25,n.a.,0,Mo,42,SiO2,11,0.000,0.185,67,0,33,700,10,7.0,2.6,0.4,0.75,6,7.89,0.65,0.42,0.23,1.00,3.48,8.24,5.32,2.92,12.67,44.11
Mn-MoOx/SiO2,Mn,25,n.a.,0,Mo,42,SiO2,11,0.000,0.185,67,0,33,700,15,10.5,3.9,0.6,0.50,6,3.46,0.58,0.54,0.04,0.08,1.99,16.76,15.61,1.16,2.31,57.51
Mn-MoOx/SiO2,Mn,25,n.a.,0,Mo,42,SiO2,11,0.000,0.185,67,0,33,700,20,14.0,5.1,0.9,0.38,6,4.26,0.62,0.49,0.13,0.30,1.37,14.55,11.50,3.05,7.04,32.16
Mn-Na/SiO2,Mn,25,Na,11,n.a.,0,SiO2,11,0.370,0.000,50,50,0,900,10,1.5,5.7,2.8,0.75,2,32.52,5.20,0.58,4.62,30.67,6.75,15.99,1.78,14.21,94.31,20.76
Mn-Na/SiO2,Mn,25,Na,11,n.a.,0,SiO2,11,0.370,0.000,50,50,0,900,15,2.3,8.5,4.3,0.50,2,32.19,6.02,0.65,5.37,31.73,6.40,18.70,2.02,16.68,98.57,19.88
Mn-Na/SiO2,Mn,25,Na,11,n.a.,0,SiO2,11,0.370,0.000,50,50,0,900,20,3.0,11.3,5.7,0.38,2,45.10,6.63,0.67,5.96,32.28,6.19,14.70,1.49,13.22,71.57,13.73
Mn-Na/SiO2,Mn,25,Na,11,n.a.,0,SiO2,11,0.370,0.000,50,50,0,900,10,1.5,6.4,2.1,0.75,3,22.33,5.22,0.50,4.72,22.25,3.51,23.38,2.24,21.14,99.64,15.72
Mn-Na/SiO2,Mn,25,Na,11,n.a.,0,SiO2,11,0.370,0.000,50,50,0,900,15,2.3,9.6,3.2,0.50,3,22.45,5.98,0.53,5.45,22.17,3.26,26.64,2.36,24.28,98.75,14.52
Mn-Na/SiO2,Mn,25,Na,11,n.a.,0,SiO2,11,0.370,0.000,50,50,0,900,20,3.0,12.8,4.3,0.38,3,23.73,6.65,0.56,6.09,21.91,3.13,28.02,2.36,25.66,92.33,13.19
Mn-Na/SiO2,Mn,25,Na,11,n.a.,0,SiO2,11,0.370,0.000,50,50,0,900,10,1.5,6.8,1.7,0.75,4,17.47,5.22,0.47,4.75,17.42,2.27,29.88,2.69,27.19,99.71,12.99
Mn-Na/SiO2,Mn,25,Na,11,n.a.,0,SiO2,11,0.370,0.000,50,50,0,900,15,2.3,10.2,2.6,0.50,4,25.15,6.15,0.47,5.68,16.91,2.10,24.45,1.87,22.58,67.24,8.35
Mn-Na/SiO2,Mn,25,Na,11,n.a.,0,SiO2,11,0.370,0.000,50,50,0,900,20,3.0,13.6,3.4,0.38,4,25.57,6.73,0.59,6.14,16.78,2.06,26.32,2.31,24.01,65.62,8.06
Mn-Na/SiO2,Mn,25,Na,11,n.a.,0,SiO2,11,0.370,0.000,50,50,0,900,10,1.5,7.3,1.2,0.75,6,18.16,4.90,0.39,4.51,12.00,1.26,26.98,2.15,24.83,66.08,6.94
Mn-Na/SiO2,Mn,25,Na,11,n.a.,0,SiO2,11,0.370,0.000,50,50,0,900,15,2.3,10.9,1.8,0.50,6,18.27,5.69,0.46,5.23,11.38,1.19,31.14,2.52,28.63,62.29,6.51
Mn-Na/SiO2,Mn,25,Na,11,n.a.,0,SiO2,11,0.370,0.000,50,50,0,900,20,3.0,14.6,2.4,0.38,6,17.98,6.23,0.57,5.66,10.57,1.17,34.65,3.17,31.48,58.79,6.51
Mn-Na/SiO2,Mn,25,Na,11,n.a.,0,SiO2,11,0.370,0.000,50,50,0,900,10,4.0,4.0,2.0,0.75,2,34.60,4.68,0.57,4.11,33.74,6.44,13.53,1.65,11.88,97.51,18.61
Mn-Na/SiO2,Mn,25,Na,11,n.a.,0,SiO2,11,0.370,0.000,50,50,0,900,15,6.0,6.0,3.0,0.50,2,35.83,5.42,0.64,4.78,32.62,5.91,15.13,1.79,13.34,91.04,16.49
Mn-Na/SiO2,Mn,25,Na,11,n.a.,0,SiO2,11,0.370,0.000,50,50,0,900,20,8.0,8.0,4.0,0.38,2,36.05,6.11,0.64,5.47,32.59,5.68,16.95,1.78,15.17,90.40,15.76
Mn-Na/SiO2,Mn,25,Na,11,n.a.,0,SiO2,11,0.370,0.000,50,50,0,900,10,4.0,4.5,1.5,0.75,3,24.21,5.13,0.46,4.67,23.50,3.41,21.19,1.90,19.29,97.07,14.09
Mn-Na/SiO2,Mn,25,Na,11,n.a.,0,SiO2,11,0.370,0.000,50,50,0,900,15,6.0,6.8,2.3,0.50,3,26.26,5.81,0.50,5.31,22.22,3.00,22.12,1.90,20.22,84.62,11.42
Mn-Na/SiO2,Mn,25,Na,11,n.a.,0,SiO2,11,0.370,0.000,50,50,0,900,20,8.0,9.0,3.0,0.38,3,26.30,6.47,0.58,5.89,21.62,2.96,24.60,2.21,22.40,82.21,11.25
Mn-Na/SiO2,Mn,25,Na,11,n.a.,0,SiO2,11,0.370,0.000,50,50,0,900,10,4.0,4.8,1.2,0.75,4,18.23,5.07,0.39,4.68,17.68,2.18,27.81,2.14,25.67,96.98,11.96
Mn-Na/SiO2,Mn,25,Na,11,n.a.,0,SiO2,11,0.370,0.000,50,50,0,900,15,6.0,7.2,1.8,0.50,4,18.97,5.85,0.52,5.33,16.39,2.02,30.84,2.74,28.10,86.40,10.65
Mn-Na/SiO2,Mn,25,Na,11,n.a.,0,SiO2,11,0.370,0.000,50,50,0,900,20,8.0,9.6,2.4,0.38,4,19.68,6.44,0.58,5.86,15.66,1.99,32.72,2.95,29.78,79.57,10.11
Mn-Na/SiO2,Mn,25,Na,11,n.a.,0,SiO2,11,0.370,0.000,50,50,0,900,10,4.0,5.1,0.9,0.75,6,12.74,4.70,0.44,4.26,11.34,1.23,36.89,3.45,33.44,89.01,9.65
Mn-Na/SiO2,Mn,25,Na,11,n.a.,0,SiO2,11,0.370,0.000,50,50,0,900,15,6.0,7.7,1.3,0.50,6,11.58,5.23,0.45,4.78,9.74,1.12,45.16,3.89,41.28,84.11,9.67
Mn-Na/SiO2,Mn,25,Na,11,n.a.,0,SiO2,11,0.370,0.000,50,50,0,900,20,8.0,10.3,1.7,0.38,6,12.60,5.83,0.62,5.21,9.36,1.28,46.27,4.92,41.35,74.29,10.16
Mn-Na/SiO2,Mn,25,Na,11,n.a.,0,SiO2,11,0.370,0.000,50,50,0,900,10,7.0,2.0,1.0,0.75,2,40.47,4.63,0.48,4.15,32.87,5.43,11.44,1.19,10.25,81.22,13.42
Mn-Na/SiO2,Mn,25,Na,11,n.a.,0,SiO2,11,0.370,0.000,50,50,0,900,15,10.5,3.0,1.5,0.50,2,41.42,5.33,0.56,4.77,31.82,5.19,12.87,1.35,11.52,76.82,12.53
Mn-Na/SiO2,Mn,25,Na,11,n.a.,0,SiO2,11,0.370,0.000,50,50,0,900,20,14.0,4.0,2.0,0.38,2,40.55,6.64,0.64,6.00,29.90,5.16,16.37,1.58,14.80,73.74,12.73
Mn-Na/SiO2,Mn,25,Na,11,n.a.,0,SiO2,11,0.370,0.000,50,50,0,900,10,7.0,2.3,0.8,0.75,3,27.90,5.04,0.35,4.69,22.18,3.10,18.06,1.25,16.81,79.50,11.11
Mn-Na/SiO2,Mn,25,Na,11,n.a.,0,SiO2,11,0.370,0.000,50,50,0,900,15,10.5,3.4,1.1,0.50,3,27.54,6.27,0.65,5.62,19.57,3.15,22.77,2.36,20.41,71.06,11.44
Mn-Na/SiO2,Mn,25,Na,11,n.a.,0,SiO2,11,0.370,0.000,50,50,0,900,20,14.0,4.5,1.5,0.38,3,27.42,6.89,0.72,6.17,17.62,3.37,25.13,2.63,22.50,64.26,12.29
Mn-Na/SiO2,Mn,25,Na,11,n.a.,0,SiO2,11,0.370,0.000,50,50,0,900,10,7.0,2.4,0.6,0.75,4,22.40,5.11,0.50,4.61,15.65,2.24,22.81,2.23,20.58,69.87,10.00
Mn-Na/SiO2,Mn,25,Na,11,n.a.,0,SiO2,11,0.370,0.000,50,50,0,900,15,10.5,3.6,0.9,0.50,4,21.26,5.86,0.72,5.14,11.86,2.33,27.56,3.39,24.18,55.79,10.96
Mn-Na/SiO2,Mn,25,Na,11,n.a.,0,SiO2,11,0.370,0.000,50,50,0,900,20,14.0,4.8,1.2,0.38,4,20.50,6.45,1.00,5.45,10.78,2.68,31.46,4.88,26.59,52.59,13.07
Mn-Na/SiO2,Mn,25,Na,11,n.a.,0,SiO2,11,0.370,0.000,50,50,0,900,10,7.0,2.6,0.4,0.75,6,15.01,4.56,0.52,4.04,9.98,1.67,30.38,3.46,26.92,66.49,11.13
Mn-Na/SiO2,Mn,25,Na,11,n.a.,0,SiO2,11,0.370,0.000,50,50,0,900,15,10.5,3.9,0.6,0.50,6,14.15,5.06,0.74,4.32,8.25,1.83,35.76,5.23,30.53,58.30,12.93
Mn-Na/SiO2,Mn,25,Na,11,n.a.,0,SiO2,11,0.370,0.000,50,50,0,900,20,14.0,5.1,0.9,0.38,6,12.40,6.07,1.25,4.82,7.04,2.10,48.95,10.08,38.87,56.77,16.94
Mn-Na/SiO2,Mn,25,Na,11,n.a.,0,SiO2,11,0.370,0.000,50,50,0,850,10,1.5,5.7,2.8,0.75,2,32.84,6.65,0.79,5.86,28.21,6.49,20.25,2.41,17.84,85.90,19.76
Mn-Na/SiO2,Mn,25,Na,11,n.a.,0,SiO2,11,0.370,0.000,50,50,0,850,15,2.3,8.5,4.3,0.50,2,30.94,7.73,0.91,6.82,29.61,6.46,24.98,2.94,22.04,95.70,20.88
Mn-Na/SiO2,Mn,25,Na,11,n.a.,0,SiO2,11,0.370,0.000,50,50,0,850,20,3.0,11.3,5.7,0.38,2,36.82,7.78,0.93,6.85,28.07,6.01,21.13,2.53,18.60,76.24,16.32
Mn-Na/SiO2,Mn,25,Na,11,n.a.,0,SiO2,11,0.370,0.000,50,50,0,850,10,1.5,6.4,2.1,0.75,3,22.89,6.91,0.72,6.19,19.62,3.41,30.19,3.15,27.04,85.71,14.90
Mn-Na/SiO2,Mn,25,Na,11,n.a.,0,SiO2,11,0.370,0.000,50,50,0,850,15,2.3,9.6,3.2,0.50,3,24.09,7.71,0.88,6.83,19.34,3.32,32.00,3.65,28.35,80.28,13.78
Mn-Na/SiO2,Mn,25,Na,11,n.a.,0,SiO2,11,0.370,0.000,50,50,0,850,20,3.0,12.8,4.3,0.38,3,23.85,8.39,1.06,7.33,18.62,3.31,35.18,4.44,30.73,78.07,13.88
Mn-Na/SiO2,Mn,25,Na,11,n.a.,0,SiO2,11,0.370,0.000,50,50,0,850,10,1.5,6.8,1.7,0.75,4,16.32,6.84,0.73,6.11,15.15,2.28,41.91,4.47,37.44,92.83,13.97
Mn-Na/SiO2,Mn,25,Na,11,n.a.,0,SiO2,11,0.370,0.000,50,50,0,850,15,2.3,10.2,2.6,0.50,4,17.09,7.69,0.93,6.76,14.18,2.26,45.00,5.44,39.56,82.97,13.22
Mn-Na/SiO2,Mn,25,Na,11,n.a.,0,SiO2,11,0.370,0.000,50,50,0,850,20,3.0,13.6,3.4,0.38,4,17.61,8.22,1.19,7.03,13.14,2.34,46.68,6.76,39.92,74.62,13.29
Mn-Na/SiO2,Mn,25,Na,11,n.a.,0,SiO2,11,0.370,0.000,50,50,0,850,10,1.5,7.3,1.2,0.75,6,13.88,5.94,0.68,5.26,9.51,1.37,42.80,4.90,37.90,68.52,9.87
Mn-Na/SiO2,Mn,25,Na,11,n.a.,0,SiO2,11,0.370,0.000,50,50,0,850,15,2.3,10.9,1.8,0.50,6,8.36,6.88,1.13,5.75,8.26,1.50,82.30,13.52,68.78,98.80,17.94
Mn-Na/SiO2,Mn,25,Na,11,n.a.,0,SiO2,11,0.370,0.000,50,50,0,850,20,3.0,14.6,2.4,0.38,6,14.59,7.23,1.47,5.76,7.33,1.56,49.55,10.08,39.48,50.24,10.69
Mn-Na/SiO2,Mn,25,Na,11,n.a.,0,SiO2,11,0.370,0.000,50,50,0,850,10,4.0,4.0,2.0,0.75,2,34.91,6.45,0.66,5.79,30.05,6.36,18.48,1.89,16.59,86.08,18.22
Mn-Na/SiO2,Mn,25,Na,11,n.a.,0,SiO2,11,0.370,0.000,50,50,0,850,15,6.0,6.0,3.0,0.50,2,36.57,7.29,0.93,6.36,29.25,6.00,19.93,2.54,17.39,79.98,16.41
Mn-Na/SiO2,Mn,25,Na,11,n.a.,0,SiO2,11,0.370,0.000,50,50,0,850,20,8.0,8.0,4.0,0.38,2,35.64,8.09,1.07,7.02,28.21,5.92,22.70,3.00,19.70,79.15,16.61
Mn-Na/SiO2,Mn,25,Na,11,n.a.,0,SiO2,11,0.370,0.000,50,50,0,850,10,4.0,4.5,1.5,0.75,3,24.01,6.83,0.70,6.13,20.34,3.48,28.45,2.92,25.53,84.71,14.49
Mn-Na/SiO2,Mn,25,Na,11,n.a.,0,SiO2,11,0.370,0.000,50,50,0,850,15,6.0,6.8,2.3,0.50,3,25.77,7.70,0.96,6.74,18.25,3.41,29.88,3.73,26.15,70.82,13.23
Mn-Na/SiO2,Mn,25,Na,11,n.a.,0,SiO2,11,0.370,0.000,50,50,0,850,20,8.0,9.0,3.0,0.38,3,26.20,8.29,1.25,7.04,16.90,3.45,31.64,4.77,26.87,64.50,13.17
Mn-Na/SiO2,Mn,25,Na,11,n.a.,0,SiO2,11,0.370,0.000,50,50,0,850,10,4.0,4.8,1.2,0.75,4,19.33,6.54,0.74,5.80,14.69,2.38,33.83,3.83,30.01,76.00,12.31
Mn-Na/SiO2,Mn,25,Na,11,n.a.,0,SiO2,11,0.370,0.000,50,50,0,850,15,6.0,7.2,1.8,0.50,4,18.13,7.67,1.19,6.48,12.34,2.52,42.31,6.56,35.74,68.06,13.90
Mn-Na/SiO2,Mn,25,Na,11,n.a.,0,SiO2,11,0.370,0.000,50,50,0,850,20,8.0,9.6,2.4,0.38,4,20.15,8.18,1.58,6.60,11.06,2.51,40.60,7.84,32.75,54.89,12.46
Mn-Na/SiO2,Mn,25,Na,11,n.a.,0,SiO2,11,0.370,0.000,50,50,0,850,10,4.0,5.1,0.9,0.75,6,13.18,5.95,0.86,5.09,8.20,1.63,45.14,6.53,38.62,62.22,12.37
Mn-Na/SiO2,Mn,25,Na,11,n.a.,0,SiO2,11,0.370,0.000,50,50,0,850,15,6.0,7.7,1.3,0.50,6,13.49,6.83,1.45,5.38,7.17,1.82,50.63,10.75,39.88,53.15,13.49
Mn-Na/SiO2,Mn,25,Na,11,n.a.,0,SiO2,11,0.370,0.000,50,50,0,850,20,8.0,10.3,1.7,0.38,6,13.60,7.62,1.98,5.64,6.32,1.86,56.03,14.56,41.47,46.47,13.68
Mn-Na/SiO2,Mn,25,Na,11,n.a.,0,SiO2,11,0.370,0.000,50,50,0,850,10,7.0,2.0,1.0,0.75,2,38.69,6.93,0.81,6.12,27.22,6.10,17.91,2.09,15.82,70.35,15.77
Mn-Na/SiO2,Mn,25,Na,11,n.a.,0,SiO2,11,0.370,0.000,50,50,0,850,15,10.5,3.0,1.5,0.50,2,38.37,8.42,1.51,6.91,23.13,6.48,21.94,3.94,18.01,60.28,16.89
Mn-Na/SiO2,Mn,25,Na,11,n.a.,0,SiO2,11,0.370,0.000,50,50,0,850,20,14.0,4.0,2.0,0.38,2,37.29,9.66,2.17,7.49,21.57,6.66,25.91,5.82,20.09,57.84,17.86
Mn-Na/SiO2,Mn,25,Na,11,n.a.,0,SiO2,11,0.370,0.000,50,50,0,850,10,7.0,2.3,0.8,0.75,3,25.02,7.41,1.29,6.12,15.86,4.35,29.62,5.16,24.46,63.39,17.39
Mn-Na/SiO2,Mn,25,Na,11,n.a.,0,SiO2,11,0.370,0.000,50,50,0,850,15,10.5,3.4,1.1,0.50,3,25.60,9.30,2.18,7.12,12.76,4.71,36.33,8.52,27.81,49.84,18.40
Mn-Na/SiO2,Mn,25,Na,11,n.a.,0,SiO2,11,0.370,0.000,50,50,0,850,20,14.0,4.5,1.5,0.38,3,24.89,9.07,2.68,6.39,12.24,4.93,36.44,10.77,25.67,49.18,19.81
Mn-Na/SiO2,Mn,25,Na,11,n.a.,0,SiO2,11,0.370,0.000,50,50,0,850,10,7.0,2.4,0.6,0.75,4,21.02,7.08,1.53,5.55,10.79,3.52,33.68,7.28,26.40,51.33,16.75
Mn-Na/SiO2,Mn,25,Na,11,n.a.,0,SiO2,11,0.370,0.000,50,50,0,850,15,10.5,3.6,0.9,0.50,4,20.60,8.08,2.22,5.86,8.47,3.56,39.22,10.78,28.45,41.12,17.28
Mn-Na/SiO2,Mn,25,Na,11,n.a.,0,SiO2,11,0.370,0.000,50,50,0,850,20,14.0,4.8,1.2,0.38,4,20.24,7.88,2.50,5.38,8.45,3.73,38.93,12.35,26.58,41.75,18.43
Mn-Na/SiO2,Mn,25,Na,11,n.a.,0,SiO2,11,0.370,0.000,50,50,0,850,10,7.0,2.6,0.4,0.75,6,13.48,6.32,1.56,4.76,7.05,2.63,46.88,11.57,35.31,52.30,19.51
Mn-Na/SiO2,Mn,25,Na,11,n.a.,0,SiO2,11,0.370,0.000,50,50,0,850,15,10.5,3.9,0.6,0.50,6,13.65,6.67,2.18,4.49,5.76,2.69,48.86,15.97,32.89,42.20,19.71
Mn-Na/SiO2,Mn,25,Na,11,n.a.,0,SiO2,11,0.370,0.000,50,50,0,850,20,14.0,5.1,0.9,0.38,6,12.60,6.22,2.47,3.75,5.54,2.49,49.37,19.60,29.76,43.97,19.76
Mn-Na/SiO2,Mn,25,Na,11,n.a.,0,SiO2,11,0.370,0.000,50,50,0,800,10,1.5,5.7,2.8,0.75,2,37.25,7.47,1.21,6.26,23.64,6.13,20.05,3.25,16.81,63.46,16.46
Mn-Na/SiO2,Mn,25,Na,11,n.a.,0,SiO2,11,0.370,0.000,50,50,0,800,15,2.3,8.5,4.3,0.50,2,38.35,8.01,1.40,6.61,23.73,6.10,20.89,3.65,17.24,61.88,15.91
Mn-Na/SiO2,Mn,25,Na,11,n.a.,0,SiO2,11,0.370,0.000,50,50,0,800,20,3.0,11.3,5.7,0.38,2,37.42,8.60,1.69,6.91,23.76,5.96,22.98,4.52,18.47,63.50,15.93
Mn-Na/SiO2,Mn,25,Na,11,n.a.,0,SiO2,11,0.370,0.000,50,50,0,800,10,1.5,6.4,2.1,0.75,3,31.43,7.37,1.24,6.13,15.88,3.51,23.45,3.95,19.50,50.52,11.17
Mn-Na/SiO2,Mn,25,Na,11,n.a.,0,SiO2,11,0.370,0.000,50,50,0,800,15,2.3,9.6,3.2,0.50,3,27.76,8.33,1.68,6.65,15.62,3.49,30.01,6.05,23.96,56.27,12.57
Mn-Na/SiO2,Mn,25,Na,11,n.a.,0,SiO2,11,0.370,0.000,50,50,0,800,20,3.0,12.8,4.3,0.38,3,26.11,8.64,2.12,6.52,14.32,3.41,33.09,8.12,24.97,54.84,13.06
Mn-Na/SiO2,Mn,25,Na,11,n.a.,0,SiO2,11,0.370,0.000,50,50,0,800,10,1.5,6.8,1.7,0.75,4,22.20,7.52,1.42,6.10,11.89,2.54,33.87,6.40,27.48,53.56,11.44
Mn-Na/SiO2,Mn,25,Na,11,n.a.,0,SiO2,11,0.370,0.000,50,50,0,800,15,2.3,10.2,2.6,0.50,4,20.10,8.17,2.08,6.09,10.54,2.57,40.65,10.35,30.30,52.44,12.79
Mn-Na/SiO2,Mn,25,Na,11,n.a.,0,SiO2,11,0.370,0.000,50,50,0,800,20,3.0,13.6,3.4,0.38,4,18.02,7.90,2.42,5.48,9.40,2.76,43.84,13.43,30.41,52.16,15.32
Mn-Na/SiO2,Mn,25,Na,11,n.a.,0,SiO2,11,0.370,0.000,50,50,0,800,10,1.5,7.3,1.2,0.75,6,18.02,6.79,1.70,5.09,6.84,1.78,37.68,9.43,28.25,37.96,9.88
Mn-Na/SiO2,Mn,25,Na,11,n.a.,0,SiO2,11,0.370,0.000,50,50,0,800,15,2.3,10.9,1.8,0.50,6,14.53,6.77,2.16,4.61,5.80,1.97,46.59,14.87,31.73,39.92,13.56
Mn-Na/SiO2,Mn,25,Na,11,n.a.,0,SiO2,11,0.370,0.000,50,50,0,800,20,3.0,14.6,2.4,0.38,6,12.68,5.97,2.28,3.69,4.45,1.91,47.08,17.98,29.10,35.09,15.06
Mn-Na/SiO2,Mn,25,Na,11,n.a.,0,SiO2,11,0.370,0.000,50,50,0,800,10,4.0,4.0,2.0,0.75,2,35.31,7.90,1.33,6.57,25.62,6.80,22.37,3.77,18.61,72.56,19.26
Mn-Na/SiO2,Mn,25,Na,11,n.a.,0,SiO2,11,0.370,0.000,50,50,0,800,15,6.0,6.0,3.0,0.50,2,34.94,8.56,1.71,6.85,24.02,6.31,24.50,4.89,19.61,68.75,18.06
Mn-Na/SiO2,Mn,25,Na,11,n.a.,0,SiO2,11,0.370,0.000,50,50,0,800,20,8.0,8.0,4.0,0.38,2,34.13,9.07,2.15,6.92,21.78,5.91,26.57,6.30,20.28,63.81,17.32
Mn-Na/SiO2,Mn,25,Na,11,n.a.,0,SiO2,11,0.370,0.000,50,50,0,800,10,4.0,4.5,1.5,0.75,3,24.85,8.16,1.55,6.61,15.90,3.92,32.84,6.24,26.60,63.98,15.77
Mn-Na/SiO2,Mn,25,Na,11,n.a.,0,SiO2,11,0.370,0.000,50,50,0,800,15,6.0,6.8,2.3,0.50,3,23.41,8.62,2.36,6.26,13.21,3.94,36.82,10.08,26.74,56.43,16.83
Mn-Na/SiO2,Mn,25,Na,11,n.a.,0,SiO2,11,0.370,0.000,50,50,0,800,20,8.0,9.0,3.0,0.38,3,21.11,8.49,2.57,5.92,10.53,3.85,40.22,12.17,28.04,49.88,18.24
Mn-Na/SiO2,Mn,25,Na,11,n.a.,0,SiO2,11,0.370,0.000,50,50,0,800,10,4.0,4.8,1.2,0.75,4,19.61,7.96,1.89,6.07,10.73,2.99,40.59,9.64,30.95,54.72,15.25
Mn-Na/SiO2,Mn,25,Na,11,n.a.,0,SiO2,11,0.370,0.000,50,50,0,800,15,6.0,7.2,1.8,0.50,4,16.44,7.63,2.38,5.25,8.03,3.02,46.41,14.48,31.93,48.84,18.37
Mn-Na/SiO2,Mn,25,Na,11,n.a.,0,SiO2,11,0.370,0.000,50,50,0,800,20,8.0,9.6,2.4,0.38,4,13.25,7.24,2.49,4.75,6.47,2.94,54.64,18.79,35.85,48.83,22.19
Mn-Na/SiO2,Mn,25,Na,11,n.a.,0,SiO2,11,0.370,0.000,50,50,0,800,10,4.0,5.1,0.9,0.75,6,12.26,6.91,2.08,4.83,5.64,2.22,56.36,16.97,39.40,46.00,18.11
Mn-Na/SiO2,Mn,25,Na,11,n.a.,0,SiO2,11,0.370,0.000,50,50,0,800,15,6.0,7.7,1.3,0.50,6,9.68,6.01,2.36,3.65,4.49,2.20,62.09,24.38,37.71,46.38,22.73
Mn-Na/SiO2,Mn,25,Na,11,n.a.,0,SiO2,11,0.370,0.000,50,50,0,800,20,8.0,10.3,1.7,0.38,6,8.52,5.15,2.19,2.96,3.68,1.94,60.45,25.70,34.74,43.19,22.77
Mn-Na/SiO2,Mn,25,Na,11,n.a.,0,SiO2,11,0.370,0.000,50,50,0,800,10,7.0,2.0,1.0,0.75,2,33.56,9.23,2.23,7.00,18.98,7.71,27.50,6.64,20.86,56.56,22.97
Mn-Na/SiO2,Mn,25,Na,11,n.a.,0,SiO2,11,0.370,0.000,50,50,0,800,15,10.5,3.0,1.5,0.50,2,29.10,8.49,2.65,5.84,13.60,7.03,29.18,9.11,20.07,46.74,24.16
Mn-Na/SiO2,Mn,25,Na,11,n.a.,0,SiO2,11,0.370,0.000,50,50,0,800,20,14.0,4.0,2.0,0.38,2,22.64,7.56,2.84,4.72,10.60,5.75,33.39,12.54,20.85,46.82,25.40
Mn-Na/SiO2,Mn,25,Na,11,n.a.,0,SiO2,11,0.370,0.000,50,50,0,800,10,7.0,2.3,0.8,0.75,3,21.58,8.31,2.50,5.81,10.31,5.41,38.51,11.58,26.92,47.78,25.07
Mn-Na/SiO2,Mn,25,Na,11,n.a.,0,SiO2,11,0.370,0.000,50,50,0,800,15,10.5,3.4,1.1,0.50,3,16.80,6.30,2.55,3.75,6.87,4.30,37.50,15.18,22.32,40.89,25.60
Mn-Na/SiO2,Mn,25,Na,11,n.a.,0,SiO2,11,0.370,0.000,50,50,0,800,20,14.0,4.5,1.5,0.38,3,13.92,5.29,2.42,2.87,5.88,3.69,38.00,17.39,20.62,42.24,26.51
Mn-Na/SiO2,Mn,25,Na,11,n.a.,0,SiO2,11,0.370,0.000,50,50,0,800,10,7.0,2.4,0.6,0.75,4,18.50,6.91,2.55,4.36,7.36,4.15,37.35,13.78,23.57,39.78,22.43
Mn-Na/SiO2,Mn,25,Na,11,n.a.,0,SiO2,11,0.370,0.000,50,50,0,800,15,10.5,3.6,0.9,0.50,4,13.77,5.71,2.40,3.31,5.88,3.53,41.47,17.43,24.04,42.70,25.64
Mn-Na/SiO2,Mn,25,Na,11,n.a.,0,SiO2,11,0.370,0.000,50,50,0,800,20,14.0,4.8,1.2,0.38,4,10.90,4.45,2.37,2.08,4.07,2.86,40.83,21.74,19.08,37.34,26.24
Mn-Na/SiO2,Mn,25,Na,11,n.a.,0,SiO2,11,0.370,0.000,50,50,0,800,10,7.0,2.6,0.4,0.75,6,10.15,5.72,2.29,3.43,5.06,3.07,56.35,22.56,33.79,49.85,30.25
Mn-Na/SiO2,Mn,25,Na,11,n.a.,0,SiO2,11,0.370,0.000,50,50,0,800,15,10.5,3.9,0.6,0.50,6,9.66,3.85,2.02,1.83,3.70,2.35,39.86,20.91,18.94,38.30,24.33
Mn-Na/SiO2,Mn,25,Na,11,n.a.,0,SiO2,11,0.370,0.000,50,50,0,800,20,14.0,5.1,0.9,0.38,6,8.48,3.11,1.82,1.29,3.24,2.02,36.67,21.46,15.21,38.21,23.82
Mn-Na/SiO2,Mn,25,Na,11,n.a.,0,SiO2,11,0.370,0.000,50,50,0,775,10,1.5,5.7,2.8,0.75,2,33.96,8.26,1.58,6.68,23.81,6.65,24.32,4.65,19.67,70.11,19.58
Mn-Na/SiO2,Mn,25,Na,11,n.a.,0,SiO2,11,0.370,0.000,50,50,0,775,15,2.3,8.5,4.3,0.50,2,34.02,8.65,1.86,6.79,23.66,6.30,25.43,5.47,19.96,69.55,18.52
Mn-Na/SiO2,Mn,25,Na,11,n.a.,0,SiO2,11,0.370,0.000,50,50,0,775,20,3.0,11.3,5.7,0.38,2,33.76,8.81,2.12,6.69,22.91,6.05,26.10,6.28,19.82,67.86,17.92
Mn-Na/SiO2,Mn,25,Na,11,n.a.,0,SiO2,11,0.370,0.000,50,50,0,775,10,1.5,6.4,2.1,0.75,3,26.91,7.95,1.64,6.31,15.33,3.61,29.54,6.09,23.45,56.97,13.42
Mn-Na/SiO2,Mn,25,Na,11,n.a.,0,SiO2,11,0.370,0.000,50,50,0,775,15,2.3,9.6,3.2,0.50,3,24.00,8.33,2.25,6.08,13.50,3.56,34.71,9.38,25.33,56.25,14.83
Mn-Na/SiO2,Mn,25,Na,11,n.a.,0,SiO2,11,0.370,0.000,50,50,0,775,20,3.0,12.8,4.3,0.38,3,20.31,8.74,2.55,6.19,11.32,3.30,43.03,12.56,30.48,55.74,16.25
Mn-Na/SiO2,Mn,25,Na,11,n.a.,0,SiO2,11,0.370,0.000,50,50,0,775,10,1.5,6.8,1.7,0.75,4,18.16,7.84,1.93,5.91,10.57,2.60,43.17,10.63,32.54,58.20,14.32
Mn-Na/SiO2,Mn,25,Na,11,n.a.,0,SiO2,11,0.370,0.000,50,50,0,775,15,2.3,10.2,2.6,0.50,4,15.52,7.94,2.32,5.62,8.00,2.61,51.16,14.95,36.21,51.55,16.82
Mn-Na/SiO2,Mn,25,Na,11,n.a.,0,SiO2,11,0.370,0.000,50,50,0,775,20,3.0,13.6,3.4,0.38,4,13.75,7.22,2.54,4.68,6.04,2.25,52.51,18.47,34.04,43.93,16.36
Mn-Na/SiO2,Mn,25,Na,11,n.a.,0,SiO2,11,0.370,0.000,50,50,0,775,10,1.5,7.3,1.2,0.75,6,11.82,6.65,2.08,4.57,5.51,1.94,56.26,17.60,38.66,46.62,16.41
Mn-Na/SiO2,Mn,25,Na,11,n.a.,0,SiO2,11,0.370,0.000,50,50,0,775,15,2.3,10.9,1.8,0.50,6,11.47,6.05,2.38,3.67,3.65,1.77,52.75,20.75,32.00,31.82,15.43
Mn-Na/SiO2,Mn,25,Na,11,n.a.,0,SiO2,11,0.370,0.000,50,50,0,775,20,3.0,14.6,2.4,0.38,6,9.04,4.98,2.23,2.75,2.59,1.46,55.09,24.67,30.42,28.65,16.15
Mn-Na/SiO2,Mn,25,Na,11,n.a.,0,SiO2,11,0.370,0.000,50,50,0,775,10,4.0,4.0,2.0,0.75,2,33.35,8.39,1.73,6.66,24.00,6.60,25.16,5.19,19.97,71.96,19.79
Mn-Na/SiO2,Mn,25,Na,11,n.a.,0,SiO2,11,0.370,0.000,50,50,0,775,15,6.0,6.0,3.0,0.50,2,30.86,8.93,2.24,6.69,20.98,6.15,28.94,7.26,21.68,67.98,19.93
Mn-Na/SiO2,Mn,25,Na,11,n.a.,0,SiO2,11,0.370,0.000,50,50,0,775,20,8.0,8.0,4.0,0.38,2,26.94,9.61,2.71,6.90,15.72,5.09,35.67,10.06,25.61,58.35,18.89
Mn-Na/SiO2,Mn,25,Na,11,n.a.,0,SiO2,11,0.370,0.000,50,50,0,775,10,4.0,4.5,1.5,0.75,3,24.23,8.32,2.14,6.18,13.93,4.02,34.34,8.83,25.51,57.49,16.59
Mn-Na/SiO2,Mn,25,Na,11,n.a.,0,SiO2,11,0.370,0.000,50,50,0,775,15,6.0,6.8,2.3,0.50,3,18.53,8.35,2.55,5.80,9.00,3.45,45.06,13.76,31.30,48.57,18.62
Mn-Na/SiO2,Mn,25,Na,11,n.a.,0,SiO2,11,0.370,0.000,50,50,0,775,20,8.0,9.0,3.0,0.38,3,13.62,7.32,2.69,4.63,6.71,2.73,53.74,19.75,33.99,49.27,20.04
Mn-Na/SiO2,Mn,25,Na,11,n.a.,0,SiO2,11,0.370,0.000,50,50,0,775,10,4.0,4.8,1.2,0.75,4,15.05,7.98,2.30,5.68,8.09,3.02,53.02,15.28,37.74,53.75,20.07
Mn-Na/SiO2,Mn,25,Na,11,n.a.,0,SiO2,11,0.370,0.000,50,50,0,775,15,6.0,7.2,1.8,0.50,4,9.23,6.66,2.55,4.11,5.08,2.45,72.16,27.63,44.53,55.04,26.54
Mn-Na/SiO2,Mn,25,Na,11,n.a.,0,SiO2,11,0.370,0.000,50,50,0,775,20,8.0,9.6,2.4,0.38,4,7.78,5.42,2.41,3.01,3.75,1.96,69.67,30.98,38.69,48.20,25.19
Mn-Na/SiO2,Mn,25,Na,11,n.a.,0,SiO2,11,0.370,0.000,50,50,0,775,10,4.0,5.1,0.9,0.75,6,8.21,5.86,2.20,3.66,3.76,2.06,71.38,26.80,44.58,45.80,25.09
Mn-Na/SiO2,Mn,25,Na,11,n.a.,0,SiO2,11,0.370,0.000,50,50,0,775,15,6.0,7.7,1.3,0.50,6,5.78,4.71,2.14,2.57,2.74,1.70,81.49,37.02,44.46,47.40,29.41
Mn-Na/SiO2,Mn,25,Na,11,n.a.,0,SiO2,11,0.370,0.000,50,50,0,775,20,8.0,10.3,1.7,0.38,6,7.16,3.77,1.95,1.82,1.99,1.40,52.65,27.23,25.42,27.79,19.55
Mn-Na/SiO2,Mn,25,Na,11,n.a.,0,SiO2,11,0.370,0.000,50,50,0,775,10,7.0,2.0,1.0,0.75,2,26.41,8.90,2.72,6.18,12.47,6.50,33.70,10.30,23.40,47.22,24.61
Mn-Na/SiO2,Mn,25,Na,11,n.a.,0,SiO2,11,0.370,0.000,50,50,0,775,15,10.5,3.0,1.5,0.50,2,18.66,7.15,2.97,4.18,7.75,4.75,38.32,15.92,22.40,41.53,25.46
Mn-Na/SiO2,Mn,25,Na,11,n.a.,0,SiO2,11,0.370,0.000,50,50,0,775,20,14.0,4.0,2.0,0.38,2,13.18,5.27,2.48,2.79,6.21,3.70,39.98,18.82,21.17,47.12,28.07
Mn-Na/SiO2,Mn,25,Na,11,n.a.,0,SiO2,11,0.370,0.000,50,50,0,775,10,7.0,2.3,0.8,0.75,3,16.13,6.44,2.38,4.06,7.06,4.29,39.93,14.76,25.17,43.77,26.60
Mn-Na/SiO2,Mn,25,Na,11,n.a.,0,SiO2,11,0.370,0.000,50,50,0,775,15,10.5,3.4,1.1,0.50,3,9.94,4.65,2.29,2.36,4.20,3.16,46.78,23.04,23.74,42.25,31.79
Mn-Na/SiO2,Mn,25,Na,11,n.a.,0,SiO2,11,0.370,0.000,50,50,0,775,20,14.0,4.5,1.5,0.38,3,7.76,3.72,2.15,1.57,3.16,2.57,47.94,27.71,20.23,40.72,33.12
Mn-Na/SiO2,Mn,25,Na,11,n.a.,0,SiO2,11,0.370,0.000,50,50,0,775,10,7.0,2.4,0.6,0.75,4,10.66,5.10,2.45,2.65,4.85,3.28,47.84,22.98,24.86,45.50,30.77
Mn-Na/SiO2,Mn,25,Na,11,n.a.,0,SiO2,11,0.370,0.000,50,50,0,775,15,10.5,3.6,0.9,0.50,4,8.63,3.81,2.26,1.55,3.48,2.55,44.15,26.19,17.96,40.32,29.55
Mn-Na/SiO2,Mn,25,Na,11,n.a.,0,SiO2,11,0.370,0.000,50,50,0,775,20,14.0,4.8,1.2,0.38,4,4.52,2.91,1.93,0.98,2.63,2.07,64.38,42.70,21.68,58.19,45.80
Mn-Na/SiO2,Mn,25,Na,11,n.a.,0,SiO2,11,0.370,0.000,50,50,0,775,10,7.0,2.6,0.4,0.75,6,5.69,3.77,2.04,1.73,3.41,2.46,66.26,35.85,30.40,59.93,43.23
Mn-Na/SiO2,Mn,25,Na,11,n.a.,0,SiO2,11,0.370,0.000,50,50,0,775,15,10.5,3.9,0.6,0.50,6,5.23,2.59,1.60,0.99,2.45,1.78,49.52,30.59,18.93,46.85,34.03
Mn-Na/SiO2,Mn,25,Na,11,n.a.,0,SiO2,11,0.370,0.000,50,50,0,775,20,14.0,5.1,0.9,0.38,6,3.79,1.81,1.28,0.53,2.09,1.46,47.76,33.77,13.98,55.15,38.52
Mn-Na/SiO2,Mn,25,Na,11,n.a.,0,SiO2,11,0.370,0.000,50,50,0,750,10,1.5,5.7,2.8,0.75,2,34.48,8.20,1.92,6.28,22.30,6.33,23.78,5.57,18.21,64.68,18.36
Mn-Na/SiO2,Mn,25,Na,11,n.a.,0,SiO2,11,0.370,0.000,50,50,0,750,15,2.3,8.5,4.3,0.50,2,32.38,8.27,2.15,6.12,22.26,6.29,25.54,6.64,18.90,68.75,19.43
Mn-Na/SiO2,Mn,25,Na,11,n.a.,0,SiO2,11,0.370,0.000,50,50,0,750,20,3.0,11.3,5.7,0.38,2,30.09,8.77,2.55,6.22,19.33,5.59,29.15,8.47,20.67,64.24,18.58
Mn-Na/SiO2,Mn,25,Na,11,n.a.,0,SiO2,11,0.370,0.000,50,50,0,750,10,1.5,6.4,2.1,0.75,3,29.77,7.13,2.06,5.07,13.47,3.61,23.95,6.92,17.03,45.25,12.13
Mn-Na/SiO2,Mn,25,Na,11,n.a.,0,SiO2,11,0.370,0.000,50,50,0,750,15,2.3,9.6,3.2,0.50,3,16.66,8.42,2.70,5.72,10.16,3.26,50.54,16.21,34.33,60.98,19.57
Mn-Na/SiO2,Mn,25,Na,11,n.a.,0,SiO2,11,0.370,0.000,50,50,0,750,20,3.0,12.8,4.3,0.38,3,13.07,7.34,2.70,4.64,7.24,2.41,56.16,20.66,35.50,55.39,18.44
Mn-Na/SiO2,Mn,25,Na,11,n.a.,0,SiO2,11,0.370,0.000,50,50,0,750,10,1.5,6.8,1.7,0.75,4,14.95,7.50,2.35,5.15,8.41,2.77,50.17,15.72,34.45,56.25,18.53
Mn-Na/SiO2,Mn,25,Na,11,n.a.,0,SiO2,11,0.370,0.000,50,50,0,750,15,2.3,10.2,2.6,0.50,4,10.19,6.65,2.50,4.15,5.24,2.07,65.26,24.53,40.73,51.42,20.31
Mn-Na/SiO2,Mn,25,Na,11,n.a.,0,SiO2,11,0.370,0.000,50,50,0,750,20,3.0,13.6,3.4,0.38,4,6.48,5.48,2.42,3.06,3.69,1.60,84.57,37.35,47.22,56.94,24.69
Mn-Na/SiO2,Mn,25,Na,11,n.a.,0,SiO2,11,0.370,0.000,50,50,0,750,10,1.5,7.3,1.2,0.75,6,8.70,5.66,2.12,3.54,3.67,1.81,65.06,24.37,40.69,42.18,20.80
Mn-Na/SiO2,Mn,25,Na,11,n.a.,0,SiO2,11,0.370,0.000,50,50,0,750,15,2.3,10.9,1.8,0.50,6,6.50,4.84,2.07,2.77,3.04,1.50,74.46,31.85,42.62,46.77,23.08
Mn-Na/SiO2,Mn,25,Na,11,n.a.,0,SiO2,11,0.370,0.000,50,50,0,750,20,3.0,14.6,2.4,0.38,6,6.84,3.71,1.90,1.81,1.95,1.17,54.24,27.78,26.46,28.51,17.11
Mn-Na/SiO2,Mn,25,Na,11,n.a.,0,SiO2,11,0.370,0.000,50,50,0,750,10,4.0,4.0,2.0,0.75,2,29.62,8.31,2.44,5.87,20.50,6.60,28.06,8.24,19.82,69.21,22.28
Mn-Na/SiO2,Mn,25,Na,11,n.a.,0,SiO2,11,0.370,0.000,50,50,0,750,15,6.0,6.0,3.0,0.50,2,23.25,9.03,2.85,6.18,13.88,4.85,38.84,12.26,26.58,59.70,20.86
Mn-Na/SiO2,Mn,25,Na,11,n.a.,0,SiO2,11,0.370,0.000,50,50,0,750,20,8.0,8.0,4.0,0.38,2,16.76,7.86,2.79,5.07,9.61,3.27,46.90,16.65,30.25,57.34,19.51
Mn-Na/SiO2,Mn,25,Na,11,n.a.,0,SiO2,11,0.370,0.000,50,50,0,750,10,4.0,4.5,1.5,0.75,3,18.47,7.92,2.50,5.42,9.37,3.65,42.88,13.54,29.34,50.73,19.76
Mn-Na/SiO2,Mn,25,Na,11,n.a.,0,SiO2,11,0.370,0.000,50,50,0,750,15,6.0,6.8,2.3,0.50,3,10.01,6.22,2.58,3.64,5.22,2.38,62.14,25.77,36.36,52.15,23.78
Mn-Na/SiO2,Mn,25,Na,11,n.a.,0,SiO2,11,0.370,0.000,50,50,0,750,20,8.0,9.0,3.0,0.38,3,6.44,4.86,2.35,2.51,3.62,1.83,75.47,36.49,38.98,56.21,28.42
Mn-Na/SiO2,Mn,25,Na,11,n.a.,0,SiO2,11,0.370,0.000,50,50,0,750,10,4.0,4.8,1.2,0.75,4,10.57,6.40,2.36,4.04,5.34,2.57,60.55,22.33,38.22,50.52,24.31
Mn-Na/SiO2,Mn,25,Na,11,n.a.,0,SiO2,11,0.370,0.000,50,50,0,750,15,6.0,7.2,1.8,0.50,4,6.38,4.88,2.27,2.61,3.53,1.91,76.49,35.58,40.91,55.33,29.94
Mn-Na/SiO2,Mn,25,Na,11,n.a.,0,SiO2,11,0.370,0.000,50,50,0,750,20,8.0,9.6,2.4,0.38,4,7.92,3.91,2.03,1.88,2.48,1.54,49.37,25.63,23.74,31.31,19.44
Mn-Na/SiO2,Mn,25,Na,11,n.a.,0,SiO2,11,0.370,0.000,50,50,0,750,10,4.0,5.1,0.9,0.75,6,5.23,4.29,1.99,2.30,2.58,1.72,82.03,38.05,43.98,49.33,32.89
Mn-Na/SiO2,Mn,25,Na,11,n.a.,0,SiO2,11,0.370,0.000,50,50,0,750,15,6.0,7.7,1.3,0.50,6,4.08,3.53,1.86,1.67,1.94,1.43,86.52,45.59,40.93,47.55,35.05
Mn-Na/SiO2,Mn,25,Na,11,n.a.,0,SiO2,11,0.370,0.000,50,50,0,750,20,8.0,10.3,1.7,0.38,6,3.19,2.08,1.32,0.76,1.23,1.04,65.20,41.38,23.82,38.56,32.60
Mn-Na/SiO2,Mn,25,Na,11,n.a.,0,SiO2,11,0.370,0.000,50,50,0,750,10,7.0,2.0,1.0,0.75,2,17.41,6.42,2.70,3.72,7.60,4.77,36.88,15.51,21.37,43.65,27.40
Mn-Na/SiO2,Mn,25,Na,11,n.a.,0,SiO2,11,0.370,0.000,50,50,0,750,15,10.5,3.0,1.5,0.50,2,11.40,4.08,2.36,1.72,4.54,3.08,35.79,20.70,15.09,39.82,27.02
Mn-Na/SiO2,Mn,25,Na,11,n.a.,0,SiO2,11,0.370,0.000,50,50,0,750,20,14.0,4.0,2.0,0.38,2,7.59,3.11,1.99,1.12,3.34,2.48,40.97,26.22,14.76,44.01,32.67
Mn-Na/SiO2,Mn,25,Na,11,n.a.,0,SiO2,11,0.370,0.000,50,50,0,750,10,7.0,2.3,0.8,0.75,3,10.03,4.16,2.14,2.02,4.30,3.21,41.48,21.34,20.14,42.87,32.00
Mn-Na/SiO2,Mn,25,Na,11,n.a.,0,SiO2,11,0.370,0.000,50,50,0,750,15,10.5,3.4,1.1,0.50,3,5.65,2.99,1.87,1.12,2.67,2.38,52.92,33.10,19.82,47.26,42.12
Mn-Na/SiO2,Mn,25,Na,11,n.a.,0,SiO2,11,0.370,0.000,50,50,0,750,20,14.0,4.5,1.5,0.38,3,4.52,2.09,1.49,0.60,2.19,1.95,46.24,32.96,13.27,48.45,43.14
Mn-Na/SiO2,Mn,25,Na,11,n.a.,0,SiO2,11,0.370,0.000,50,50,0,750,10,7.0,2.4,0.6,0.75,4,5.44,3.19,1.78,1.41,3.71,2.70,58.64,32.72,25.92,68.20,49.63
Mn-Na/SiO2,Mn,25,Na,11,n.a.,0,SiO2,11,0.370,0.000,50,50,0,750,15,10.5,3.6,0.9,0.50,4,4.53,2.54,1.52,1.02,2.46,2.19,56.07,33.55,22.52,54.30,48.34
Mn-Na/SiO2,Mn,25,Na,11,n.a.,0,SiO2,11,0.370,0.000,50,50,0,750,20,14.0,4.8,1.2,0.38,4,3.34,1.69,1.13,0.56,1.86,1.69,50.60,33.83,16.77,55.69,50.60
Mn-Na/SiO2,Mn,25,Na,11,n.a.,0,SiO2,11,0.370,0.000,50,50,0,750,10,7.0,2.6,0.4,0.75,6,3.90,2.92,1.73,1.19,2.96,2.31,74.87,44.36,30.51,75.90,59.23
Mn-Na/SiO2,Mn,25,Na,11,n.a.,0,SiO2,11,0.370,0.000,50,50,0,750,15,10.5,3.9,0.6,0.50,6,2.76,1.20,0.77,0.43,1.83,1.26,43.48,27.90,15.58,66.30,45.65
Mn-Na/SiO2,Mn,25,Na,11,n.a.,0,SiO2,11,0.370,0.000,50,50,0,750,20,14.0,5.1,0.9,0.38,6,3.18,1.03,0.81,0.22,1.42,1.16,32.39,25.47,6.92,44.65,36.48
Mn-Na/SiO2,Mn,25,Na,11,n.a.,0,SiO2,11,0.370,0.000,50,50,0,700,10,1.5,5.7,2.8,0.75,2,27.69,7.54,2.53,5.01,17.20,6.53,27.23,9.14,18.09,62.12,23.58
Mn-Na/SiO2,Mn,25,Na,11,n.a.,0,SiO2,11,0.370,0.000,50,50,0,700,15,2.3,8.5,4.3,0.50,2,24.51,7.40,2.59,4.81,14.48,5.37,30.19,10.57,19.62,59.08,21.91
Mn-Na/SiO2,Mn,25,Na,11,n.a.,0,SiO2,11,0.370,0.000,50,50,0,700,20,3.0,11.3,5.7,0.38,2,17.07,6.67,2.64,4.03,10.28,3.26,39.07,15.47,23.61,60.22,19.10
Mn-Na/SiO2,Mn,25,Na,11,n.a.,0,SiO2,11,0.370,0.000,50,50,0,700,10,1.5,6.4,2.1,0.75,3,19.80,5.88,2.31,3.57,7.20,2.78,29.70,11.67,18.03,36.36,14.04
Mn-Na/SiO2,Mn,25,Na,11,n.a.,0,SiO2,11,0.370,0.000,50,50,0,700,15,2.3,9.6,3.2,0.50,3,10.10,4.45,2.14,2.31,3.94,1.71,44.06,21.19,22.87,39.01,16.93
Mn-Na/SiO2,Mn,25,Na,11,n.a.,0,SiO2,11,0.370,0.000,50,50,0,700,20,3.0,12.8,4.3,0.38,3,3.94,3.06,1.75,1.31,2.50,1.16,77.66,44.42,33.25,63.45,29.44
Mn-Na/SiO2,Mn,25,Na,11,n.a.,0,SiO2,11,0.370,0.000,50,50,0,700,10,1.5,6.8,1.7,0.75,4,7.02,4.22,2.02,2.20,3.50,1.69,60.11,28.77,31.34,49.86,24.07
Mn-Na/SiO2,Mn,25,Na,11,n.a.,0,SiO2,11,0.370,0.000,50,50,0,700,15,2.3,10.2,2.6,0.50,4,5.64,2.68,1.54,1.14,1.87,1.09,47.52,27.30,20.21,33.16,19.33
Mn-Na/SiO2,Mn,25,Na,11,n.a.,0,SiO2,11,0.370,0.000,50,50,0,700,20,3.0,13.6,3.4,0.38,4,3.90,1.86,1.19,0.67,1.24,0.80,47.69,30.51,17.18,31.79,20.51
Mn-Na/SiO2,Mn,25,Na,11,n.a.,0,SiO2,11,0.370,0.000,50,50,0,700,10,1.5,7.3,1.2,0.75,6,3.97,2.26,1.33,0.93,1.53,1.07,56.93,33.50,23.43,38.54,26.95
Mn-Na/SiO2,Mn,25,Na,11,n.a.,0,SiO2,11,0.370,0.000,50,50,0,700,15,2.3,10.9,1.8,0.50,6,3.53,1.73,1.05,0.68,0.97,0.82,49.01,29.75,19.26,27.48,23.23
Mn-Na/SiO2,Mn,25,Na,11,n.a.,0,SiO2,11,0.370,0.000,50,50,0,700,20,3.0,14.6,2.4,0.38,6,2.50,1.24,0.79,0.45,0.63,0.63,49.60,31.60,18.00,25.20,25.20
Mn-Na/SiO2,Mn,25,Na,11,n.a.,0,SiO2,11,0.370,0.000,50,50,0,700,10,4.0,4.0,2.0,0.75,2,15.96,6.47,2.48,3.99,9.89,3.89,40.54,15.54,25.00,61.97,24.37
Mn-Na/SiO2,Mn,25,Na,11,n.a.,0,SiO2,11,0.370,0.000,50,50,0,700,15,6.0,6.0,3.0,0.50,2,7.09,4.14,2.13,2.01,4.90,2.05,58.39,30.04,28.35,69.11,28.91
Mn-Na/SiO2,Mn,25,Na,11,n.a.,0,SiO2,11,0.370,0.000,50,50,0,700,20,8.0,8.0,4.0,0.38,2,7.05,2.88,1.64,1.24,2.76,1.41,40.85,23.26,17.59,39.15,20.00
Mn-Na/SiO2,Mn,25,Na,11,n.a.,0,SiO2,11,0.370,0.000,50,50,0,700,10,4.0,4.5,1.5,0.75,3,6.50,3.56,1.81,1.75,3.44,1.88,54.77,27.85,26.92,52.92,28.92
Mn-Na/SiO2,Mn,25,Na,11,n.a.,0,SiO2,11,0.370,0.000,50,50,0,700,15,6.0,6.8,2.3,0.50,3,2.28,1.96,1.28,0.68,1.77,1.16,85.96,56.14,29.82,77.63,50.88
Mn-Na/SiO2,Mn,25,Na,11,n.a.,0,SiO2,11,0.370,0.000,50,50,0,700,20,8.0,9.0,3.0,0.38,3,2.07,1.30,0.92,0.38,1.22,0.93,62.80,44.44,18.36,58.94,44.93
Mn-Na/SiO2,Mn,25,Na,11,n.a.,0,SiO2,11,0.370,0.000,50,50,0,700,10,4.0,4.8,1.2,0.75,4,2.68,2.29,1.42,0.87,1.96,1.39,85.45,52.99,32.46,73.13,51.87
Mn-Na/SiO2,Mn,25,Na,11,n.a.,0,SiO2,11,0.370,0.000,50,50,0,700,15,6.0,7.2,1.8,0.50,4,3.64,1.47,0.89,0.58,1.17,1.00,40.38,24.45,15.93,32.14,27.47
Mn-Na/SiO2,Mn,25,Na,11,n.a.,0,SiO2,11,0.370,0.000,50,50,0,700,20,8.0,9.6,2.4,0.38,4,2.70,1.10,0.78,0.32,0.75,0.85,40.74,28.89,11.85,27.78,31.48
Mn-Na/SiO2,Mn,25,Na,11,n.a.,0,SiO2,11,0.370,0.000,50,50,0,700,10,4.0,5.1,0.9,0.75,6,3.40,1.31,0.86,0.45,1.13,0.97,38.53,25.29,13.24,33.24,28.53
Mn-Na/SiO2,Mn,25,Na,11,n.a.,0,SiO2,11,0.370,0.000,50,50,0,700,15,6.0,7.7,1.3,0.50,6,2.81,1.06,0.69,0.37,0.91,0.84,37.72,24.56,13.17,32.38,29.89
Mn-Na/SiO2,Mn,25,Na,11,n.a.,0,SiO2,11,0.370,0.000,50,50,0,700,20,8.0,10.3,1.7,0.38,6,3.72,0.60,0.41,0.19,0.33,0.78,16.13,11.02,5.11,8.87,20.97
Mn-Na/SiO2,Mn,25,Na,11,n.a.,0,SiO2,11,0.370,0.000,50,50,0,700,10,7.0,2.0,1.0,0.75,2,5.12,1.80,1.29,0.51,3.05,2.28,35.16,25.20,9.96,59.57,44.53
Mn-Na/SiO2,Mn,25,Na,11,n.a.,0,SiO2,11,0.370,0.000,50,50,0,700,15,10.5,3.0,1.5,0.50,2,4.00,0.74,0.66,0.08,1.25,2.11,18.50,16.50,2.00,31.25,52.75
Mn-Na/SiO2,Mn,25,Na,11,n.a.,0,SiO2,11,0.370,0.000,50,50,0,700,20,14.0,4.0,2.0,0.38,2,1.86,0.76,0.70,0.06,1.23,1.37,40.86,37.63,3.23,66.13,73.66
Mn-Na/SiO2,Mn,25,Na,11,n.a.,0,SiO2,11,0.370,0.000,50,50,0,700,10,7.0,2.3,0.8,0.75,3,2.88,0.80,0.64,0.16,1.80,2.23,27.78,22.22,5.56,62.50,77.43
Mn-Na/SiO2,Mn,25,Na,11,n.a.,0,SiO2,11,0.370,0.000,50,50,0,700,15,10.5,3.4,1.1,0.50,3,2.22,0.47,0.32,0.15,2.00,1.41,21.17,14.41,6.76,90.09,63.51
Mn-Na/SiO2,Mn,25,Na,11,n.a.,0,SiO2,11,0.370,0.000,50,50,0,700,20,14.0,4.5,1.5,0.38,3,3.22,0.52,0.43,0.09,1.52,1.17,16.15,13.35,2.80,47.20,36.34
Mn-Na/SiO2,Mn,25,Na,11,n.a.,0,SiO2,11,0.370,0.000,50,50,0,700,10,7.0,2.4,0.6,0.75,4,5.07,1.35,1.00,0.35,2.06,1.66,26.63,19.72,6.90,40.63,32.74
Mn-Na/SiO2,Mn,25,Na,11,n.a.,0,SiO2,11,0.370,0.000,50,50,0,700,15,10.5,3.6,0.9,0.50,4,1.66,0.50,0.45,0.05,1.49,1.33,30.12,27.11,3.01,89.76,80.12
Mn-Na/SiO2,Mn,25,Na,11,n.a.,0,SiO2,11,0.370,0.000,50,50,0,700,20,14.0,4.8,1.2,0.38,4,2.83,0.47,0.38,0.09,1.50,0.86,16.61,13.43,3.18,53.00,30.39
Mn-Na/SiO2,Mn,25,Na,11,n.a.,0,SiO2,11,0.370,0.000,50,50,0,700,10,7.0,2.6,0.4,0.75,6,3.70,0.63,0.58,0.05,1.56,1.52,17.03,15.68,1.35,42.16,41.08
Mn-Na/SiO2,Mn,25,Na,11,n.a.,0,SiO2,11,0.370,0.000,50,50,0,700,15,10.5,3.9,0.6,0.50,6,3.35,0.40,0.21,0.19,1.22,0.66,11.94,6.27,5.67,36.42,19.70
Mn-Na/SiO2,Mn,25,Na,11,n.a.,0,SiO2,11,0.370,0.000,50,50,0,700,20,14.0,5.1,0.9,0.38,6,1.94,0.20,0.08,0.12,1.27,0.46,10.31,4.12,6.19,65.46,23.71
WOx/SiO2,n.a.,0,n.a.,0,W,74,SiO2,11,0.000,0.185,0,0,100,900,10,1.5,5.7,2.8,0.75,2,28.69,1.55,0.49,1.06,26.33,8.35,5.40,1.71,3.69,91.77,29.10
WOx/SiO2,n.a.,0,n.a.,0,W,74,SiO2,11,0.000,0.185,0,0,100,900,15,2.3,8.5,4.3,0.50,2,29.60,1.88,0.55,1.33,25.58,7.94,6.35,1.86,4.49,86.42,26.82
WOx/SiO2,n.a.,0,n.a.,0,W,74,SiO2,11,0.000,0.185,0,0,100,900,20,3.0,11.3,5.7,0.38,2,30.94,1.82,0.56,1.26,23.90,8.14,5.88,1.81,4.07,77.25,26.31
WOx/SiO2,n.a.,0,n.a.,0,W,74,SiO2,11,0.000,0.185,0,0,100,900,10,1.5,6.4,2.1,0.75,3,19.29,1.26,0.44,0.82,16.19,5.78,6.53,2.28,4.25,83.93,29.96
WOx/SiO2,n.a.,0,n.a.,0,W,74,SiO2,11,0.000,0.185,0,0,100,900,15,2.3,9.6,3.2,0.50,3,19.54,1.38,0.47,0.91,14.71,6.41,7.06,2.41,4.66,75.28,32.80
WOx/SiO2,n.a.,0,n.a.,0,W,74,SiO2,11,0.000,0.185,0,0,100,900,20,3.0,12.8,4.3,0.38,3,18.57,1.48,0.52,0.96,14.57,6.60,7.97,2.80,5.17,78.46,35.54
WOx/SiO2,n.a.,0,n.a.,0,W,74,SiO2,11,0.000,0.185,0,0,100,900,10,1.5,6.8,1.7,0.75,4,13.24,1.28,0.38,0.90,12.63,4.38,9.67,2.87,6.80,95.39,33.08
WOx/SiO2,n.a.,0,n.a.,0,W,74,SiO2,11,0.000,0.185,0,0,100,900,15,2.3,10.2,2.6,0.50,4,14.18,1.32,0.44,0.88,11.26,4.87,9.31,3.10,6.21,79.41,34.34
WOx/SiO2,n.a.,0,n.a.,0,W,74,SiO2,11,0.000,0.185,0,0,100,900,20,3.0,13.6,3.4,0.38,4,13.38,1.36,0.51,0.85,12.72,3.57,10.16,3.81,6.35,95.07,26.68
WOx/SiO2,n.a.,0,n.a.,0,W,74,SiO2,11,0.000,0.185,0,0,100,900,10,1.5,7.3,1.2,0.75,6,8.77,1.24,0.37,0.87,8.65,2.91,14.14,4.22,9.92,98.63,33.18
WOx/SiO2,n.a.,0,n.a.,0,W,74,SiO2,11,0.000,0.185,0,0,100,900,15,2.3,10.9,1.8,0.50,6,12.63,1.25,0.41,0.84,9.15,2.23,9.90,3.25,6.65,72.45,17.66
WOx/SiO2,n.a.,0,n.a.,0,W,74,SiO2,11,0.000,0.185,0,0,100,900,20,3.0,14.6,2.4,0.38,6,12.53,1.33,0.46,0.87,9.51,1.69,10.61,3.67,6.94,75.90,13.49
WOx/SiO2,n.a.,0,n.a.,0,W,74,SiO2,11,0.000,0.185,0,0,100,900,10,4.0,4.0,2.0,0.75,2,29.96,1.17,0.52,0.65,25.77,7.73,3.91,1.74,2.17,86.01,25.80
WOx/SiO2,n.a.,0,n.a.,0,W,74,SiO2,11,0.000,0.185,0,0,100,900,15,6.0,6.0,3.0,0.50,2,28.29,1.24,0.56,0.68,22.78,8.81,4.38,1.98,2.40,80.52,31.14
WOx/SiO2,n.a.,0,n.a.,0,W,74,SiO2,11,0.000,0.185,0,0,100,900,20,8.0,8.0,4.0,0.38,2,29.15,1.33,0.66,0.67,23.38,7.95,4.56,2.26,2.30,80.21,27.27
WOx/SiO2,n.a.,0,n.a.,0,W,74,SiO2,11,0.000,0.185,0,0,100,900,10,4.0,4.5,1.5,0.75,3,19.72,1.12,0.47,0.65,15.59,6.22,5.68,2.38,3.30,79.06,31.54
WOx/SiO2,n.a.,0,n.a.,0,W,74,SiO2,11,0.000,0.185,0,0,100,900,15,6.0,6.8,2.3,0.50,3,19.70,1.25,0.58,0.67,16.45,4.85,6.35,2.94,3.40,83.50,24.62
WOx/SiO2,n.a.,0,n.a.,0,W,74,SiO2,11,0.000,0.185,0,0,100,900,20,8.0,9.0,3.0,0.38,3,20.52,1.42,0.57,0.85,17.55,3.91,6.92,2.78,4.14,85.53,19.05
WOx/SiO2,n.a.,0,n.a.,0,W,74,SiO2,11,0.000,0.185,0,0,100,900,10,4.0,4.8,1.2,0.75,4,14.19,1.13,0.36,0.77,12.54,4.23,7.96,2.54,5.43,88.37,29.81
WOx/SiO2,n.a.,0,n.a.,0,W,74,SiO2,11,0.000,0.185,0,0,100,900,15,6.0,7.2,1.8,0.50,4,14.58,1.29,0.47,0.82,13.32,3.06,8.85,3.22,5.62,91.36,20.99
WOx/SiO2,n.a.,0,n.a.,0,W,74,SiO2,11,0.000,0.185,0,0,100,900,20,8.0,9.6,2.4,0.38,4,15.26,1.47,0.62,0.85,13.88,2.56,9.63,4.06,5.57,90.96,16.78
WOx/SiO2,n.a.,0,n.a.,0,W,74,SiO2,11,0.000,0.185,0,0,100,900,10,4.0,5.1,0.9,0.75,6,12.46,1.13,0.36,0.77,9.10,2.24,9.07,2.89,6.18,73.03,17.98
WOx/SiO2,n.a.,0,n.a.,0,W,74,SiO2,11,0.000,0.185,0,0,100,900,15,6.0,7.7,1.3,0.50,6,12.07,1.31,0.47,0.84,9.11,1.66,10.85,3.89,6.96,75.48,13.75
WOx/SiO2,n.a.,0,n.a.,0,W,74,SiO2,11,0.000,0.185,0,0,100,900,20,8.0,10.3,1.7,0.38,6,12.04,1.41,0.48,0.93,9.18,1.45,11.71,3.99,7.72,76.25,12.04
WOx/SiO2,n.a.,0,n.a.,0,W,74,SiO2,11,0.000,0.185,0,0,100,900,10,7.0,2.0,1.0,0.75,2,31.10,1.06,0.49,0.57,23.22,8.28,3.41,1.58,1.83,74.66,26.62
WOx/SiO2,n.a.,0,n.a.,0,W,74,SiO2,11,0.000,0.185,0,0,100,900,15,10.5,3.0,1.5,0.50,2,32.75,1.40,0.66,0.74,24.61,6.74,4.27,2.02,2.26,75.15,20.58
WOx/SiO2,n.a.,0,n.a.,0,W,74,SiO2,11,0.000,0.185,0,0,100,900,20,14.0,4.0,2.0,0.38,2,31.81,1.64,0.73,0.91,25.11,6.13,5.16,2.29,2.86,78.94,19.27
WOx/SiO2,n.a.,0,n.a.,0,W,74,SiO2,11,0.000,0.185,0,0,100,900,10,7.0,2.3,0.8,0.75,3,21.72,1.13,0.53,0.60,17.47,5.28,5.20,2.44,2.76,80.43,24.31
WOx/SiO2,n.a.,0,n.a.,0,W,74,SiO2,11,0.000,0.185,0,0,100,900,15,10.5,3.4,1.1,0.50,3,21.81,1.32,0.60,0.72,17.20,4.17,6.05,2.75,3.30,78.86,19.12
WOx/SiO2,n.a.,0,n.a.,0,W,74,SiO2,11,0.000,0.185,0,0,100,900,20,14.0,4.5,1.5,0.38,3,21.20,1.79,0.80,0.99,16.28,4.45,8.44,3.77,4.67,76.79,20.99
WOx/SiO2,n.a.,0,n.a.,0,W,74,SiO2,11,0.000,0.185,0,0,100,900,10,7.0,2.4,0.6,0.75,4,16.90,1.18,0.56,0.62,12.83,3.50,6.98,3.31,3.67,75.92,20.71
WOx/SiO2,n.a.,0,n.a.,0,W,74,SiO2,11,0.000,0.185,0,0,100,900,15,10.5,3.6,0.9,0.50,4,18.56,1.50,0.68,0.82,11.63,3.07,8.08,3.66,4.42,62.66,16.54
WOx/SiO2,n.a.,0,n.a.,0,W,74,SiO2,11,0.000,0.185,0,0,100,900,20,14.0,4.8,1.2,0.38,4,17.71,1.73,0.83,0.90,11.70,3.38,9.77,4.69,5.08,66.06,19.09
WOx/SiO2,n.a.,0,n.a.,0,W,74,SiO2,11,0.000,0.185,0,0,100,900,10,7.0,2.6,0.4,0.75,6,12.71,1.18,0.45,0.73,9.33,2.22,9.28,3.54,5.74,73.41,17.47
WOx/SiO2,n.a.,0,n.a.,0,W,74,SiO2,11,0.000,0.185,0,0,100,900,15,10.5,3.9,0.6,0.50,6,10.11,1.47,0.59,0.88,8.76,2.18,14.54,5.84,8.70,86.65,21.56
WOx/SiO2,n.a.,0,n.a.,0,W,74,SiO2,11,0.000,0.185,0,0,100,900,20,14.0,5.1,0.9,0.38,6,13.94,1.78,0.84,0.94,8.58,2.31,12.77,6.03,6.74,61.55,16.57
WOx/SiO2,n.a.,0,n.a.,0,W,74,SiO2,11,0.000,0.185,0,0,100,850,10,1.5,5.7,2.8,0.75,2,28.54,1.27,0.71,0.56,22.55,8.26,4.45,2.49,1.96,79.01,28.94
WOx/SiO2,n.a.,0,n.a.,0,W,74,SiO2,11,0.000,0.185,0,0,100,850,15,2.3,8.5,4.3,0.50,2,27.30,1.46,0.90,0.56,23.45,8.32,5.35,3.30,2.05,85.90,30.48
WOx/SiO2,n.a.,0,n.a.,0,W,74,SiO2,11,0.000,0.185,0,0,100,850,20,3.0,11.3,5.7,0.38,2,30.09,1.62,1.05,0.57,23.97,7.24,5.38,3.49,1.89,79.66,24.06
WOx/SiO2,n.a.,0,n.a.,0,W,74,SiO2,11,0.000,0.185,0,0,100,850,10,1.5,6.4,2.1,0.75,3,19.23,1.24,0.62,0.62,15.15,5.44,6.45,3.22,3.22,78.78,28.29
WOx/SiO2,n.a.,0,n.a.,0,W,74,SiO2,11,0.000,0.185,0,0,100,850,15,2.3,9.6,3.2,0.50,3,20.26,1.62,0.88,0.74,16.49,4.42,8.00,4.34,3.65,81.39,21.82
WOx/SiO2,n.a.,0,n.a.,0,W,74,SiO2,11,0.000,0.185,0,0,100,850,20,3.0,12.8,4.3,0.38,3,20.72,1.84,1.05,0.79,17.13,3.67,8.88,5.07,3.81,82.67,17.71
WOx/SiO2,n.a.,0,n.a.,0,W,74,SiO2,11,0.000,0.185,0,0,100,850,10,1.5,6.8,1.7,0.75,4,13.80,1.28,0.61,0.67,12.29,3.42,9.28,4.42,4.86,89.06,24.78
WOx/SiO2,n.a.,0,n.a.,0,W,74,SiO2,11,0.000,0.185,0,0,100,850,15,2.3,10.2,2.6,0.50,4,15.92,1.60,0.82,0.78,13.00,2.65,10.05,5.15,4.90,81.66,16.65
WOx/SiO2,n.a.,0,n.a.,0,W,74,SiO2,11,0.000,0.185,0,0,100,850,20,3.0,13.6,3.4,0.38,4,15.20,1.90,1.07,0.83,13.05,2.54,12.50,7.04,5.46,85.86,16.71
WOx/SiO2,n.a.,0,n.a.,0,W,74,SiO2,11,0.000,0.185,0,0,100,850,10,1.5,7.3,1.2,0.75,6,12.26,1.28,0.56,0.72,9.08,1.89,10.44,4.57,5.87,74.06,15.42
WOx/SiO2,n.a.,0,n.a.,0,W,74,SiO2,11,0.000,0.185,0,0,100,850,15,2.3,10.9,1.8,0.50,6,12.07,1.65,0.86,0.79,8.65,1.77,13.67,7.13,6.55,71.67,14.66
WOx/SiO2,n.a.,0,n.a.,0,W,74,SiO2,11,0.000,0.185,0,0,100,850,20,3.0,14.6,2.4,0.38,6,8.69,2.01,1.09,0.92,8.20,1.73,23.13,12.54,10.59,94.36,19.91
WOx/SiO2,n.a.,0,n.a.,0,W,74,SiO2,11,0.000,0.185,0,0,100,850,10,4.0,4.0,2.0,0.75,2,29.59,1.29,0.76,0.53,23.80,7.98,4.36,2.57,1.79,80.43,26.97
WOx/SiO2,n.a.,0,n.a.,0,W,74,SiO2,11,0.000,0.185,0,0,100,850,15,6.0,6.0,3.0,0.50,2,29.95,1.70,0.99,0.71,24.65,6.59,5.68,3.31,2.37,82.30,22.00
WOx/SiO2,n.a.,0,n.a.,0,W,74,SiO2,11,0.000,0.185,0,0,100,850,20,8.0,8.0,4.0,0.38,2,29.86,1.87,1.10,0.77,25.80,5.99,6.26,3.68,2.58,86.40,20.06
WOx/SiO2,n.a.,0,n.a.,0,W,74,SiO2,11,0.000,0.185,0,0,100,850,10,4.0,4.5,1.5,0.75,3,20.51,1.29,0.67,0.62,16.48,4.49,6.29,3.27,3.02,80.35,21.89
WOx/SiO2,n.a.,0,n.a.,0,W,74,SiO2,11,0.000,0.185,0,0,100,850,15,6.0,6.8,2.3,0.50,3,19.74,1.70,0.97,0.73,17.03,3.81,8.61,4.91,3.70,86.27,19.30
WOx/SiO2,n.a.,0,n.a.,0,W,74,SiO2,11,0.000,0.185,0,0,100,850,20,8.0,9.0,3.0,0.38,3,21.12,2.03,1.18,0.85,16.55,3.89,9.61,5.59,4.02,78.36,18.42
WOx/SiO2,n.a.,0,n.a.,0,W,74,SiO2,11,0.000,0.185,0,0,100,850,10,4.0,4.8,1.2,0.75,4,13.94,1.36,0.72,0.64,12.85,3.13,9.76,5.16,4.59,92.18,22.45
