Repository: ur-whitelab/BO-LIFT

# 🤖 BO-LIFT: Bayesian Optimization using in-context learning
BO-LIFT does regression with uncertainties using frozen Large Language Models by using token probabilities.
It uses LangChain to select examples to create in-context learning prompts from training data.
By selecting examples, it can consider more training data than it fits in the model's context window.
Being able to predict uncertainty, allow the employment of interesting techniques such as Bayesian Optimization.

## Usage 💻

You need to set up your OpenAI API key in order to use BO-LIFT.
You can do that using the `os` Python library:

```py
import os
os.environ["OPENAI_API_KEY"] = "<your-key-here>"
```

File: paper/dataset/oxidative_methane_coupling.csv (part 46 of 46)
Name,M1,M1_atom_number,M2,M2_atom_number,M3,M3_atom_number,Support ,Support_ID,M2_mol,M3_mol,M1_mol%,M2_mol%,M3_mol%,Temp,Total_flow,Ar_flow,CH4_flow,O2_flow,CT,CH4/O2,CH4_conv,C2y,C2H6y,C2H4y,COy,CO2y,C2s,C2H6s,C2H4s,COs,CO2s
WOx/SiO2,n.a.,0,n.a.,0,W,74,SiO2,11,0.000,0.185,0,0,100,850,15,6.0,7.2,1.8,0.50,4,14.02,1.83,0.99,0.84,12.26,2.96,13.05,7.06,5.99,87.45,21.11
WOx/SiO2,n.a.,0,n.a.,0,W,74,SiO2,11,0.000,0.185,0,0,100,850,20,8.0,9.6,2.4,0.38,4,14.95,2.24,1.27,0.97,11.80,3.19,14.98,8.49,6.49,78.93,21.34
WOx/SiO2,n.a.,0,n.a.,0,W,74,SiO2,11,0.000,0.185,0,0,100,850,10,4.0,5.1,0.9,0.75,6,11.71,1.31,0.64,0.67,8.52,1.88,11.19,5.47,5.72,72.76,16.05
WOx/SiO2,n.a.,0,n.a.,0,W,74,SiO2,11,0.000,0.185,0,0,100,850,15,6.0,7.7,1.3,0.50,6,9.73,1.79,0.90,0.89,7.93,2.21,18.40,9.25,9.15,81.50,22.71
WOx/SiO2,n.a.,0,n.a.,0,W,74,SiO2,11,0.000,0.185,0,0,100,850,20,8.0,10.3,1.7,0.38,6,9.12,2.28,1.26,1.02,7.16,2.57,25.00,13.82,11.18,78.51,28.18
WOx/SiO2,n.a.,0,n.a.,0,W,74,SiO2,11,0.000,0.185,0,0,100,850,10,7.0,2.0,1.0,0.75,2,31.18,1.56,0.96,0.60,22.29,8.29,5.00,3.08,1.92,71.49,26.59
WOx/SiO2,n.a.,0,n.a.,0,W,74,SiO2,11,0.000,0.185,0,0,100,850,15,10.5,3.0,1.5,0.50,2,32.64,2.33,1.34,0.99,21.38,8.23,7.14,4.11,3.03,65.50,25.21
WOx/SiO2,n.a.,0,n.a.,0,W,74,SiO2,11,0.000,0.185,0,0,100,850,20,14.0,4.0,2.0,0.38,2,30.76,2.90,1.57,1.33,18.29,11.01,9.43,5.10,4.32,59.46,35.79
WOx/SiO2,n.a.,0,n.a.,0,W,74,SiO2,11,0.000,0.185,0,0,100,850,10,7.0,2.3,0.8,0.75,3,22.04,1.85,1.07,0.78,15.67,5.12,8.39,4.85,3.54,71.10,23.23
WOx/SiO2,n.a.,0,n.a.,0,W,74,SiO2,11,0.000,0.185,0,0,100,850,15,10.5,3.4,1.1,0.50,3,20.90,2.35,1.33,1.02,12.54,6.98,11.24,6.36,4.88,60.00,33.40
WOx/SiO2,n.a.,0,n.a.,0,W,74,SiO2,11,0.000,0.185,0,0,100,850,20,14.0,4.5,1.5,0.38,3,20.16,4.18,1.28,2.90,8.61,8.45,20.73,6.35,14.38,42.71,41.91
WOx/SiO2,n.a.,0,n.a.,0,W,74,SiO2,11,0.000,0.185,0,0,100,850,10,7.0,2.4,0.6,0.75,4,18.00,1.92,1.09,0.83,11.63,4.03,10.67,6.06,4.61,64.61,22.39
WOx/SiO2,n.a.,0,n.a.,0,W,74,SiO2,11,0.000,0.185,0,0,100,850,15,10.5,3.6,0.9,0.50,4,14.75,2.08,1.06,1.02,8.10,5.10,14.10,7.19,6.92,54.92,34.58
WOx/SiO2,n.a.,0,n.a.,0,W,74,SiO2,11,0.000,0.185,0,0,100,850,20,14.0,4.8,1.2,0.38,4,16.05,3.46,1.14,2.32,7.34,5.58,21.56,7.10,14.45,45.73,34.77
WOx/SiO2,n.a.,0,n.a.,0,W,74,SiO2,11,0.000,0.185,0,0,100,850,10,7.0,2.6,0.4,0.75,6,10.95,1.73,0.84,0.89,7.89,2.70,15.80,7.67,8.13,72.05,24.66
WOx/SiO2,n.a.,0,n.a.,0,W,74,SiO2,11,0.000,0.185,0,0,100,850,15,10.5,3.9,0.6,0.50,6,10.57,1.85,0.99,0.86,6.05,3.74,17.50,9.37,8.14,57.24,35.38
WOx/SiO2,n.a.,0,n.a.,0,W,74,SiO2,11,0.000,0.185,0,0,100,850,20,14.0,5.1,0.9,0.38,6,11.81,2.53,0.99,1.54,5.30,3.64,21.42,8.38,13.04,44.88,30.82
WOx/SiO2,n.a.,0,n.a.,0,W,74,SiO2,11,0.000,0.185,0,0,100,800,10,1.5,5.7,2.8,0.75,2,34.07,1.76,1.25,0.51,21.32,7.25,5.17,3.67,1.50,62.58,21.28
WOx/SiO2,n.a.,0,n.a.,0,W,74,SiO2,11,0.000,0.185,0,0,100,800,15,2.3,8.5,4.3,0.50,2,33.71,2.05,1.52,0.53,20.82,7.77,6.08,4.51,1.57,61.76,23.05
WOx/SiO2,n.a.,0,n.a.,0,W,74,SiO2,11,0.000,0.185,0,0,100,800,20,3.0,11.3,5.7,0.38,2,34.97,2.48,1.71,0.77,21.90,6.99,7.09,4.89,2.20,62.63,19.99
WOx/SiO2,n.a.,0,n.a.,0,W,74,SiO2,11,0.000,0.185,0,0,100,800,10,1.5,6.4,2.1,0.75,3,26.31,1.81,1.24,0.57,14.14,4.83,6.88,4.71,2.17,53.74,18.36
WOx/SiO2,n.a.,0,n.a.,0,W,74,SiO2,11,0.000,0.185,0,0,100,800,15,2.3,9.6,3.2,0.50,3,24.66,2.38,1.59,0.79,15.17,4.35,9.65,6.45,3.20,61.52,17.64
WOx/SiO2,n.a.,0,n.a.,0,W,74,SiO2,11,0.000,0.185,0,0,100,800,20,3.0,12.8,4.3,0.38,3,24.65,2.74,1.91,0.83,14.31,4.97,11.12,7.75,3.37,58.05,20.16
WOx/SiO2,n.a.,0,n.a.,0,W,74,SiO2,11,0.000,0.185,0,0,100,800,10,1.5,6.8,1.7,0.75,4,19.86,1.90,1.23,0.67,11.73,3.10,9.57,6.19,3.37,59.06,15.61
WOx/SiO2,n.a.,0,n.a.,0,W,74,SiO2,11,0.000,0.185,0,0,100,800,15,2.3,10.2,2.6,0.50,4,17.14,2.56,1.73,0.83,10.79,3.87,14.94,10.09,4.84,62.95,22.58
WOx/SiO2,n.a.,0,n.a.,0,W,74,SiO2,11,0.000,0.185,0,0,100,800,20,3.0,13.6,3.4,0.38,4,17.08,3.90,1.75,2.15,5.81,7.15,22.83,10.25,12.59,34.02,41.86
WOx/SiO2,n.a.,0,n.a.,0,W,74,SiO2,11,0.000,0.185,0,0,100,800,10,1.5,7.3,1.2,0.75,6,13.77,1.98,1.26,0.72,7.42,2.47,14.38,9.15,5.23,53.89,17.94
WOx/SiO2,n.a.,0,n.a.,0,W,74,SiO2,11,0.000,0.185,0,0,100,800,15,2.3,10.9,1.8,0.50,6,7.07,3.09,1.41,1.68,3.51,5.07,43.71,19.94,23.76,49.65,71.71
WOx/SiO2,n.a.,0,n.a.,0,W,74,SiO2,11,0.000,0.185,0,0,100,800,20,3.0,14.6,2.4,0.38,6,9.88,4.00,1.51,2.49,3.62,2.10,40.49,15.28,25.20,36.64,21.26
WOx/SiO2,n.a.,0,n.a.,0,W,74,SiO2,11,0.000,0.185,0,0,100,800,10,4.0,4.0,2.0,0.75,2,30.05,2.06,1.39,0.67,23.39,7.90,6.86,4.63,2.23,77.84,26.29
WOx/SiO2,n.a.,0,n.a.,0,W,74,SiO2,11,0.000,0.185,0,0,100,800,15,6.0,6.0,3.0,0.50,2,29.93,2.64,1.74,0.90,23.48,7.37,8.82,5.81,3.01,78.45,24.62
WOx/SiO2,n.a.,0,n.a.,0,W,74,SiO2,11,0.000,0.185,0,0,100,800,20,8.0,8.0,4.0,0.38,2,30.10,3.28,1.95,1.33,18.49,10.71,10.90,6.48,4.42,61.43,35.58
WOx/SiO2,n.a.,0,n.a.,0,W,74,SiO2,11,0.000,0.185,0,0,100,800,10,4.0,4.5,1.5,0.75,3,20.19,2.30,1.50,0.80,15.90,4.76,11.39,7.43,3.96,78.75,23.58
WOx/SiO2,n.a.,0,n.a.,0,W,74,SiO2,11,0.000,0.185,0,0,100,800,15,6.0,6.8,2.3,0.50,3,19.92,2.98,1.72,1.26,9.52,9.30,14.96,8.63,6.33,47.79,46.69
WOx/SiO2,n.a.,0,n.a.,0,W,74,SiO2,11,0.000,0.185,0,0,100,800,20,8.0,9.0,3.0,0.38,3,17.54,5.90,1.84,4.06,7.05,5.57,33.64,10.49,23.15,40.19,31.76
WOx/SiO2,n.a.,0,n.a.,0,W,74,SiO2,11,0.000,0.185,0,0,100,800,10,4.0,4.8,1.2,0.75,4,15.26,2.22,1.45,0.77,10.99,4.28,14.55,9.50,5.05,72.02,28.05
WOx/SiO2,n.a.,0,n.a.,0,W,74,SiO2,11,0.000,0.185,0,0,100,800,15,6.0,7.2,1.8,0.50,4,12.00,4.86,1.61,3.25,4.82,5.31,40.50,13.42,27.08,40.17,44.25
WOx/SiO2,n.a.,0,n.a.,0,W,74,SiO2,11,0.000,0.185,0,0,100,800,20,8.0,9.6,2.4,0.38,4,9.47,4.39,1.62,2.77,5.71,1.72,46.36,17.11,29.25,60.30,18.16
WOx/SiO2,n.a.,0,n.a.,0,W,74,SiO2,11,0.000,0.185,0,0,100,800,10,4.0,5.1,0.9,0.75,6,9.42,2.46,1.23,1.23,3.83,5.36,26.11,13.06,13.06,40.66,56.90
WOx/SiO2,n.a.,0,n.a.,0,W,74,SiO2,11,0.000,0.185,0,0,100,800,15,6.0,7.7,1.3,0.50,6,8.59,3.28,1.34,1.94,4.04,2.04,38.18,15.60,22.58,47.03,23.75
WOx/SiO2,n.a.,0,n.a.,0,W,74,SiO2,11,0.000,0.185,0,0,100,800,20,8.0,10.3,1.7,0.38,6,5.22,2.96,1.34,1.62,3.68,0.85,56.70,25.67,31.03,70.50,16.28
WOx/SiO2,n.a.,0,n.a.,0,W,74,SiO2,11,0.000,0.185,0,0,100,800,10,7.0,2.0,1.0,0.75,2,26.57,5.30,1.41,3.89,9.37,14.71,19.95,5.31,14.64,35.27,55.36
WOx/SiO2,n.a.,0,n.a.,0,W,74,SiO2,11,0.000,0.185,0,0,100,800,15,10.5,3.0,1.5,0.50,2,21.87,4.74,1.60,3.14,11.59,3.75,21.67,7.32,14.36,52.99,17.15
WOx/SiO2,n.a.,0,n.a.,0,W,74,SiO2,11,0.000,0.185,0,0,100,800,20,14.0,4.0,2.0,0.38,2,14.05,4.32,1.81,2.51,9.12,2.18,30.75,12.88,17.86,64.91,15.52
WOx/SiO2,n.a.,0,n.a.,0,W,74,SiO2,11,0.000,0.185,0,0,100,800,10,7.0,2.3,0.8,0.75,3,16.67,3.96,1.43,2.53,8.12,5.44,23.76,8.58,15.18,48.71,32.63
WOx/SiO2,n.a.,0,n.a.,0,W,74,SiO2,11,0.000,0.185,0,0,100,800,15,10.5,3.4,1.1,0.50,3,12.35,3.07,1.27,1.80,7.35,1.73,24.86,10.28,14.57,59.51,14.01
WOx/SiO2,n.a.,0,n.a.,0,W,74,SiO2,11,0.000,0.185,0,0,100,800,20,14.0,4.5,1.5,0.38,3,9.83,2.59,1.33,1.26,6.40,1.05,26.35,13.53,12.82,65.11,10.68
WOx/SiO2,n.a.,0,n.a.,0,W,74,SiO2,11,0.000,0.185,0,0,100,800,10,7.0,2.4,0.6,0.75,4,12.36,2.95,1.24,1.71,5.97,3.93,23.87,10.03,13.83,48.30,31.80
WOx/SiO2,n.a.,0,n.a.,0,W,74,SiO2,11,0.000,0.185,0,0,100,800,15,10.5,3.6,0.9,0.50,4,9.63,2.53,1.22,1.31,5.91,1.32,26.27,12.67,13.60,61.37,13.71
WOx/SiO2,n.a.,0,n.a.,0,W,74,SiO2,11,0.000,0.185,0,0,100,800,20,14.0,4.8,1.2,0.38,4,7.14,2.13,1.17,0.96,4.95,0.81,29.83,16.39,13.45,69.33,11.34
WOx/SiO2,n.a.,0,n.a.,0,W,74,SiO2,11,0.000,0.185,0,0,100,800,10,7.0,2.6,0.4,0.75,6,7.66,2.19,0.96,1.23,4.99,2.52,28.59,12.53,16.06,65.14,32.90
WOx/SiO2,n.a.,0,n.a.,0,W,74,SiO2,11,0.000,0.185,0,0,100,800,15,10.5,3.9,0.6,0.50,6,5.14,1.69,0.97,0.72,4.56,0.80,32.88,18.87,14.01,88.72,15.56
WOx/SiO2,n.a.,0,n.a.,0,W,74,SiO2,11,0.000,0.185,0,0,100,800,20,14.0,5.1,0.9,0.38,6,4.12,1.36,0.77,0.59,3.76,0.50,33.01,18.69,14.32,91.26,12.14
WOx/SiO2,n.a.,0,n.a.,0,W,74,SiO2,11,0.000,0.185,0,0,100,775,10,1.5,5.7,2.8,0.75,2,28.94,2.22,1.64,0.58,20.76,8.98,7.67,5.67,2.00,71.73,31.03
WOx/SiO2,n.a.,0,n.a.,0,W,74,SiO2,11,0.000,0.185,0,0,100,775,15,2.3,8.5,4.3,0.50,2,28.87,2.74,2.03,0.71,22.69,8.00,9.49,7.03,2.46,78.59,27.71
WOx/SiO2,n.a.,0,n.a.,0,W,74,SiO2,11,0.000,0.185,0,0,100,775,20,3.0,11.3,5.7,0.38,2,28.34,3.03,2.27,0.76,21.16,8.95,10.69,8.01,2.68,74.66,31.58
WOx/SiO2,n.a.,0,n.a.,0,W,74,SiO2,11,0.000,0.185,0,0,100,775,10,1.5,6.4,2.1,0.75,3,21.03,2.46,1.70,0.76,14.93,4.87,11.70,8.08,3.61,70.99,23.16
WOx/SiO2,n.a.,0,n.a.,0,W,74,SiO2,11,0.000,0.185,0,0,100,775,15,2.3,9.6,3.2,0.50,3,20.64,2.97,2.07,0.90,11.54,7.61,14.39,10.03,4.36,55.91,36.87
WOx/SiO2,n.a.,0,n.a.,0,W,74,SiO2,11,0.000,0.185,0,0,100,775,20,3.0,12.8,4.3,0.38,3,17.41,6.59,2.12,4.47,6.76,6.10,37.85,12.18,25.67,38.83,35.04
WOx/SiO2,n.a.,0,n.a.,0,W,74,SiO2,11,0.000,0.185,0,0,100,775,10,1.5,6.8,1.7,0.75,4,14.88,2.47,1.73,0.74,10.69,3.98,16.60,11.63,4.97,71.84,26.75
WOx/SiO2,n.a.,0,n.a.,0,W,74,SiO2,11,0.000,0.185,0,0,100,775,15,2.3,10.2,2.6,0.50,4,11.91,5.52,1.83,3.69,4.80,4.98,46.35,15.37,30.98,40.30,41.81
WOx/SiO2,n.a.,0,n.a.,0,W,74,SiO2,11,0.000,0.185,0,0,100,775,20,3.0,13.6,3.4,0.38,4,8.60,5.07,1.98,3.09,5.40,1.39,58.95,23.02,35.93,62.79,16.16
WOx/SiO2,n.a.,0,n.a.,0,W,74,SiO2,11,0.000,0.185,0,0,100,775,10,1.5,7.3,1.2,0.75,6,8.77,3.53,1.37,2.16,3.52,4.36,40.25,15.62,24.63,40.14,49.71
WOx/SiO2,n.a.,0,n.a.,0,W,74,SiO2,11,0.000,0.185,0,0,100,775,15,2.3,10.9,1.8,0.50,6,8.46,3.66,1.53,2.13,3.81,1.00,43.26,18.09,25.18,45.04,11.82
WOx/SiO2,n.a.,0,n.a.,0,W,74,SiO2,11,0.000,0.185,0,0,100,775,20,3.0,14.6,2.4,0.38,6,6.43,3.05,1.43,1.62,2.76,0.61,47.43,22.24,25.19,42.92,9.49
WOx/SiO2,n.a.,0,n.a.,0,W,74,SiO2,11,0.000,0.185,0,0,100,775,10,4.0,4.0,2.0,0.75,2,29.70,2.64,1.83,0.81,22.13,8.61,8.89,6.16,2.73,74.51,28.99
WOx/SiO2,n.a.,0,n.a.,0,W,74,SiO2,11,0.000,0.185,0,0,100,775,15,6.0,6.0,3.0,0.50,2,27.06,4.88,1.97,2.91,11.91,14.36,18.03,7.28,10.75,44.01,53.07
WOx/SiO2,n.a.,0,n.a.,0,W,74,SiO2,11,0.000,0.185,0,0,100,775,20,8.0,8.0,4.0,0.38,2,20.74,7.20,2.40,4.80,11.42,5.72,34.72,11.57,23.14,55.06,27.58
WOx/SiO2,n.a.,0,n.a.,0,W,74,SiO2,11,0.000,0.185,0,0,100,775,10,4.0,4.5,1.5,0.75,3,19.68,3.58,1.73,1.85,8.49,9.91,18.19,8.79,9.40,43.14,50.36
WOx/SiO2,n.a.,0,n.a.,0,W,74,SiO2,11,0.000,0.185,0,0,100,775,15,6.0,6.8,2.3,0.50,3,13.29,5.50,2.02,3.48,7.35,2.78,41.38,15.20,26.19,55.30,20.92
WOx/SiO2,n.a.,0,n.a.,0,W,74,SiO2,11,0.000,0.185,0,0,100,775,20,8.0,9.0,3.0,0.38,3,10.64,4.57,1.97,2.60,5.68,1.54,42.95,18.52,24.44,53.38,14.47
WOx/SiO2,n.a.,0,n.a.,0,W,74,SiO2,11,0.000,0.185,0,0,100,775,10,4.0,4.8,1.2,0.75,4,12.08,4.54,1.61,2.93,5.12,5.16,37.58,13.33,24.25,42.38,42.72
WOx/SiO2,n.a.,0,n.a.,0,W,74,SiO2,11,0.000,0.185,0,0,100,775,15,6.0,7.2,1.8,0.50,4,6.30,3.90,1.63,2.27,4.77,1.41,61.90,25.87,36.03,75.71,22.38
WOx/SiO2,n.a.,0,n.a.,0,W,74,SiO2,11,0.000,0.185,0,0,100,775,20,8.0,9.6,2.4,0.38,4,4.29,3.33,1.58,1.75,3.79,0.83,77.62,36.83,40.79,88.34,19.35
WOx/SiO2,n.a.,0,n.a.,0,W,74,SiO2,11,0.000,0.185,0,0,100,775,10,4.0,5.1,0.9,0.75,6,5.41,3.04,1.33,1.71,3.78,1.68,56.19,24.58,31.61,69.87,31.05
WOx/SiO2,n.a.,0,n.a.,0,W,74,SiO2,11,0.000,0.185,0,0,100,775,15,6.0,7.7,1.3,0.50,6,6.47,2.55,1.28,1.27,3.20,0.71,39.41,19.78,19.63,49.46,10.97
WOx/SiO2,n.a.,0,n.a.,0,W,74,SiO2,11,0.000,0.185,0,0,100,775,20,8.0,10.3,1.7,0.38,6,3.68,2.02,1.15,0.87,2.66,0.42,54.89,31.25,23.64,72.28,11.41
WOx/SiO2,n.a.,0,n.a.,0,W,74,SiO2,11,0.000,0.185,0,0,100,775,10,7.0,2.0,1.0,0.75,2,17.90,4.72,1.83,2.89,10.10,3.96,26.37,10.22,16.15,56.42,22.12
WOx/SiO2,n.a.,0,n.a.,0,W,74,SiO2,11,0.000,0.185,0,0,100,775,15,10.5,3.0,1.5,0.50,2,12.77,3.63,1.74,1.89,7.60,1.73,28.43,13.63,14.80,59.51,13.55
WOx/SiO2,n.a.,0,n.a.,0,W,74,SiO2,11,0.000,0.185,0,0,100,775,20,14.0,4.0,2.0,0.38,2,10.12,2.91,1.78,1.13,6.61,1.01,28.75,17.59,11.17,65.32,9.98
WOx/SiO2,n.a.,0,n.a.,0,W,74,SiO2,11,0.000,0.185,0,0,100,775,10,7.0,2.3,0.8,0.75,3,10.59,3.15,1.54,1.61,6.61,1.85,29.75,14.54,15.20,62.42,17.47
WOx/SiO2,n.a.,0,n.a.,0,W,74,SiO2,11,0.000,0.185,0,0,100,775,15,10.5,3.4,1.1,0.50,3,6.77,2.34,1.34,1.00,5.08,0.87,34.56,19.79,14.77,75.04,12.85
WOx/SiO2,n.a.,0,n.a.,0,W,74,SiO2,11,0.000,0.185,0,0,100,775,20,14.0,4.5,1.5,0.38,3,7.28,1.92,1.25,0.67,4.26,0.59,26.37,17.17,9.20,58.52,8.10
WOx/SiO2,n.a.,0,n.a.,0,W,74,SiO2,11,0.000,0.185,0,0,100,775,10,7.0,2.4,0.6,0.75,4,8.04,2.26,1.13,1.13,5.43,1.22,28.11,14.05,14.05,67.54,15.17
WOx/SiO2,n.a.,0,n.a.,0,W,74,SiO2,11,0.000,0.185,0,0,100,775,15,10.5,3.6,0.9,0.50,4,5.35,1.60,1.02,0.58,3.68,0.55,29.91,19.07,10.84,68.79,10.28
WOx/SiO2,n.a.,0,n.a.,0,W,74,SiO2,11,0.000,0.185,0,0,100,775,20,14.0,4.8,1.2,0.38,4,5.91,1.36,0.77,0.59,3.19,0.41,23.01,13.03,9.98,53.98,6.94
WOx/SiO2,n.a.,0,n.a.,0,W,74,SiO2,11,0.000,0.185,0,0,100,775,10,7.0,2.6,0.4,0.75,6,5.94,1.57,0.90,0.67,4.47,0.86,26.43,15.15,11.28,75.25,14.48
WOx/SiO2,n.a.,0,n.a.,0,W,74,SiO2,11,0.000,0.185,0,0,100,775,15,10.5,3.9,0.6,0.50,6,5.43,1.29,0.95,0.34,3.72,0.42,23.76,17.50,6.26,68.51,7.73
WOx/SiO2,n.a.,0,n.a.,0,W,74,SiO2,11,0.000,0.185,0,0,100,775,20,14.0,5.1,0.9,0.38,6,3.84,0.91,0.65,0.26,2.64,0.29,23.70,16.93,6.77,68.75,7.55
WOx/SiO2,n.a.,0,n.a.,0,W,74,SiO2,11,0.000,0.185,0,0,100,750,10,1.5,5.7,2.8,0.75,2,29.12,2.73,1.98,0.75,18.29,10.64,9.38,6.80,2.58,62.81,36.54
WOx/SiO2,n.a.,0,n.a.,0,W,74,SiO2,11,0.000,0.185,0,0,100,750,15,2.3,8.5,4.3,0.50,2,29.60,3.59,2.05,1.54,16.98,11.12,12.13,6.93,5.20,57.36,37.57
WOx/SiO2,n.a.,0,n.a.,0,W,74,SiO2,11,0.000,0.185,0,0,100,750,20,3.0,11.3,5.7,0.38,2,26.79,6.13,2.26,3.87,12.61,10.69,22.88,8.44,14.45,47.07,39.90
WOx/SiO2,n.a.,0,n.a.,0,W,74,SiO2,11,0.000,0.185,0,0,100,750,10,1.5,6.4,2.1,0.75,3,23.51,3.55,1.90,1.65,9.85,7.96,15.10,8.08,7.02,41.90,33.86
WOx/SiO2,n.a.,0,n.a.,0,W,74,SiO2,11,0.000,0.185,0,0,100,750,15,2.3,9.6,3.2,0.50,3,11.88,6.20,2.24,3.96,7.29,3.53,52.19,18.86,33.33,61.36,29.71
WOx/SiO2,n.a.,0,n.a.,0,W,74,SiO2,11,0.000,0.185,0,0,100,750,20,3.0,12.8,4.3,0.38,3,9.18,5.13,2.16,2.97,5.50,1.36,55.88,23.53,32.35,59.91,14.81
WOx/SiO2,n.a.,0,n.a.,0,W,74,SiO2,11,0.000,0.185,0,0,100,750,10,1.5,6.8,1.7,0.75,4,11.70,5.17,1.82,3.35,4.70,4.69,44.19,15.56,28.63,40.17,40.09
WOx/SiO2,n.a.,0,n.a.,0,W,74,SiO2,11,0.000,0.185,0,0,100,750,15,2.3,10.2,2.6,0.50,4,10.10,4.52,1.95,2.57,4.40,1.17,44.75,19.31,25.45,43.56,11.58
WOx/SiO2,n.a.,0,n.a.,0,W,74,SiO2,11,0.000,0.185,0,0,100,750,20,3.0,13.6,3.4,0.38,4,7.55,3.64,1.82,1.82,3.21,0.70,48.21,24.11,24.11,42.52,9.27
WOx/SiO2,n.a.,0,n.a.,0,W,74,SiO2,11,0.000,0.185,0,0,100,750,10,1.5,7.3,1.2,0.75,6,5.75,3.36,1.47,1.89,3.36,1.24,58.43,25.57,32.87,58.43,21.57
WOx/SiO2,n.a.,0,n.a.,0,W,74,SiO2,11,0.000,0.185,0,0,100,750,15,2.3,10.9,1.8,0.50,6,6.09,2.84,1.41,1.43,2.59,0.66,46.63,23.15,23.48,42.53,10.84
WOx/SiO2,n.a.,0,n.a.,0,W,74,SiO2,11,0.000,0.185,0,0,100,750,20,3.0,14.6,2.4,0.38,6,2.77,2.32,1.24,1.08,1.95,0.43,83.75,44.77,38.99,70.40,15.52
WOx/SiO2,n.a.,0,n.a.,0,W,74,SiO2,11,0.000,0.185,0,0,100,750,10,4.0,4.0,2.0,0.75,2,24.96,6.27,2.10,4.17,10.46,13.33,25.12,8.41,16.71,41.91,53.41
WOx/SiO2,n.a.,0,n.a.,0,W,74,SiO2,11,0.000,0.185,0,0,100,750,15,6.0,6.0,3.0,0.50,2,20.00,6.28,2.14,4.14,10.51,8.27,31.40,10.70,20.70,52.55,41.35
WOx/SiO2,n.a.,0,n.a.,0,W,74,SiO2,11,0.000,0.185,0,0,100,750,20,8.0,8.0,4.0,0.38,2,10.45,5.19,2.17,3.02,7.29,1.85,49.67,20.77,28.90,69.76,17.70
WOx/SiO2,n.a.,0,n.a.,0,W,74,SiO2,11,0.000,0.185,0,0,100,750,10,4.0,4.5,1.5,0.75,3,12.30,5.07,2.04,3.03,6.64,3.14,41.22,16.59,24.63,53.98,25.53
WOx/SiO2,n.a.,0,n.a.,0,W,74,SiO2,11,0.000,0.185,0,0,100,750,15,6.0,6.8,2.3,0.50,3,6.06,3.89,1.95,1.94,4.34,1.24,64.19,32.18,32.01,71.62,20.46
WOx/SiO2,n.a.,0,n.a.,0,W,74,SiO2,11,0.000,0.185,0,0,100,750,20,8.0,9.0,3.0,0.38,3,5.50,3.04,1.67,1.37,3.32,0.71,55.27,30.36,24.91,60.36,12.91
WOx/SiO2,n.a.,0,n.a.,0,W,74,SiO2,11,0.000,0.185,0,0,100,750,10,4.0,4.8,1.2,0.75,4,7.26,3.64,1.62,2.02,4.41,1.67,50.14,22.31,27.82,60.74,23.00
WOx/SiO2,n.a.,0,n.a.,0,W,74,SiO2,11,0.000,0.185,0,0,100,750,15,6.0,7.2,1.8,0.50,4,6.67,2.90,1.54,1.36,3.02,0.76,43.48,23.09,20.39,45.28,11.39
WOx/SiO2,n.a.,0,n.a.,0,W,74,SiO2,11,0.000,0.185,0,0,100,750,20,8.0,9.6,2.4,0.38,4,5.23,2.31,1.38,0.93,2.46,0.46,44.17,26.39,17.78,47.04,8.80
WOx/SiO2,n.a.,0,n.a.,0,W,74,SiO2,11,0.000,0.185,0,0,100,750,10,4.0,5.1,0.9,0.75,6,5.92,2.28,1.23,1.05,2.88,0.76,38.51,20.78,17.74,48.65,12.84
WOx/SiO2,n.a.,0,n.a.,0,W,74,SiO2,11,0.000,0.185,0,0,100,750,15,6.0,7.7,1.3,0.50,6,5.08,2.01,1.16,0.85,2.52,0.55,39.57,22.83,16.73,49.61,10.83
WOx/SiO2,n.a.,0,n.a.,0,W,74,SiO2,11,0.000,0.185,0,0,100,750,20,8.0,10.3,1.7,0.38,6,3.42,1.39,0.88,0.51,1.80,0.23,40.64,25.73,14.91,52.63,6.73
WOx/SiO2,n.a.,0,n.a.,0,W,74,SiO2,11,0.000,0.185,0,0,100,750,10,7.0,2.0,1.0,0.75,2,10.42,3.43,1.87,1.56,7.00,1.82,32.92,17.95,14.97,67.18,17.47
WOx/SiO2,n.a.,0,n.a.,0,W,74,SiO2,11,0.000,0.185,0,0,100,750,15,10.5,3.0,1.5,0.50,2,7.10,2.12,1.32,0.80,5.11,0.83,29.86,18.59,11.27,71.97,11.69
WOx/SiO2,n.a.,0,n.a.,0,W,74,SiO2,11,0.000,0.185,0,0,100,750,20,14.0,4.0,2.0,0.38,2,4.28,1.57,0.97,0.60,3.76,0.55,36.68,22.66,14.02,87.85,12.85
WOx/SiO2,n.a.,0,n.a.,0,W,74,SiO2,11,0.000,0.185,0,0,100,750,10,7.0,2.3,0.8,0.75,3,5.60,2.18,1.30,0.88,4.64,0.97,38.93,23.21,15.71,82.86,17.32
WOx/SiO2,n.a.,0,n.a.,0,W,74,SiO2,11,0.000,0.185,0,0,100,750,15,10.5,3.4,1.1,0.50,3,5.74,1.45,1.07,0.38,3.48,0.50,25.26,18.64,6.62,60.63,8.71
WOx/SiO2,n.a.,0,n.a.,0,W,74,SiO2,11,0.000,0.185,0,0,100,750,20,14.0,4.5,1.5,0.38,3,3.82,1.17,0.87,0.30,3.35,0.36,30.63,22.77,7.85,87.70,9.42
WOx/SiO2,n.a.,0,n.a.,0,W,74,SiO2,11,0.000,0.185,0,0,100,750,10,7.0,2.4,0.6,0.75,4,4.32,1.72,1.22,0.50,3.86,0.74,39.81,28.24,11.57,89.35,17.13
WOx/SiO2,n.a.,0,n.a.,0,W,74,SiO2,11,0.000,0.185,0,0,100,750,15,10.5,3.6,0.9,0.50,4,4.23,1.30,0.90,0.40,3.30,0.51,30.73,21.28,9.46,78.01,12.06
WOx/SiO2,n.a.,0,n.a.,0,W,74,SiO2,11,0.000,0.185,0,0,100,750,20,14.0,4.8,1.2,0.38,4,3.29,0.97,0.72,0.25,2.91,0.32,29.48,21.88,7.60,88.45,9.73
WOx/SiO2,n.a.,0,n.a.,0,W,74,SiO2,11,0.000,0.185,0,0,100,750,10,7.0,2.6,0.4,0.75,6,4.14,1.29,0.80,0.49,3.89,0.57,31.16,19.32,11.84,93.96,13.77
WOx/SiO2,n.a.,0,n.a.,0,W,74,SiO2,11,0.000,0.185,0,0,100,750,15,10.5,3.9,0.6,0.50,6,4.35,0.66,0.45,0.21,2.35,0.27,15.17,10.34,4.83,54.02,6.21
WOx/SiO2,n.a.,0,n.a.,0,W,74,SiO2,11,0.000,0.185,0,0,100,750,20,14.0,5.1,0.9,0.38,6,2.64,0.69,0.55,0.14,2.09,0.21,26.14,20.83,5.30,79.17,7.95
WOx/SiO2,n.a.,0,n.a.,0,W,74,SiO2,11,0.000,0.185,0,0,100,700,10,1.5,5.7,2.8,0.75,2,20.74,6.70,2.38,4.32,10.41,7.83,32.30,11.48,20.83,50.19,37.75
WOx/SiO2,n.a.,0,n.a.,0,W,74,SiO2,11,0.000,0.185,0,0,100,700,15,2.3,8.5,4.3,0.50,2,14.31,5.87,2.37,3.50,9.21,3.62,41.02,16.56,24.46,64.36,25.30
WOx/SiO2,n.a.,0,n.a.,0,W,74,SiO2,11,0.000,0.185,0,0,100,700,20,3.0,11.3,5.7,0.38,2,7.84,4.62,2.20,2.42,6.44,1.22,58.93,28.06,30.87,82.14,15.56
WOx/SiO2,n.a.,0,n.a.,0,W,74,SiO2,11,0.000,0.185,0,0,100,700,10,1.5,6.4,2.1,0.75,3,11.55,3.88,1.81,2.07,4.44,1.25,33.59,15.67,17.92,38.44,10.82
WOx/SiO2,n.a.,0,n.a.,0,W,74,SiO2,11,0.000,0.185,0,0,100,700,15,2.3,9.6,3.2,0.50,3,3.67,2.58,1.41,1.17,2.56,0.57,70.30,38.42,31.88,69.75,15.53
WOx/SiO2,n.a.,0,n.a.,0,W,74,SiO2,11,0.000,0.185,0,0,100,700,20,3.0,12.8,4.3,0.38,3,3.99,1.85,1.15,0.70,1.76,0.37,46.37,28.82,17.54,44.11,9.27
WOx/SiO2,n.a.,0,n.a.,0,W,74,SiO2,11,0.000,0.185,0,0,100,700,10,1.5,6.8,1.7,0.75,4,2.67,2.55,1.41,1.14,2.32,0.83,95.51,52.81,42.70,86.89,31.09
WOx/SiO2,n.a.,0,n.a.,0,W,74,SiO2,11,0.000,0.185,0,0,100,700,15,2.3,10.2,2.6,0.50,4,3.91,1.66,1.04,0.62,1.58,0.35,42.46,26.60,15.86,40.41,8.95
WOx/SiO2,n.a.,0,n.a.,0,W,74,SiO2,11,0.000,0.185,0,0,100,700,20,3.0,13.6,3.4,0.38,4,4.77,1.23,0.80,0.43,0.96,0.22,25.79,16.77,9.01,20.13,4.61
WOx/SiO2,n.a.,0,n.a.,0,W,74,SiO2,11,0.000,0.185,0,0,100,700,10,1.5,7.3,1.2,0.75,6,3.27,1.49,0.92,0.57,1.40,0.38,45.57,28.13,17.43,42.81,11.62
WOx/SiO2,n.a.,0,n.a.,0,W,74,SiO2,11,0.000,0.185,0,0,100,700,15,2.3,10.9,1.8,0.50,6,2.26,1.11,0.74,0.37,0.93,0.22,49.12,32.74,16.37,41.15,9.73
WOx/SiO2,n.a.,0,n.a.,0,W,74,SiO2,11,0.000,0.185,0,0,100,700,20,3.0,14.6,2.4,0.38,6,1.81,0.86,0.58,0.28,0.78,0.17,47.51,32.04,15.47,43.09,9.39
WOx/SiO2,n.a.,0,n.a.,0,W,74,SiO2,11,0.000,0.185,0,0,100,700,10,4.0,4.0,2.0,0.75,2,7.73,3.97,2.04,1.93,5.12,2.51,51.36,26.39,24.97,66.24,32.47
WOx/SiO2,n.a.,0,n.a.,0,W,74,SiO2,11,0.000,0.185,0,0,100,700,15,6.0,6.0,3.0,0.50,2,8.68,3.18,1.76,1.42,3.85,1.66,36.64,20.28,16.36,44.35,19.12
WOx/SiO2,n.a.,0,n.a.,0,W,74,SiO2,11,0.000,0.185,0,0,100,700,20,8.0,8.0,4.0,0.38,2,4.16,1.65,1.02,0.63,2.05,0.45,39.66,24.52,15.14,49.28,10.82
WOx/SiO2,n.a.,0,n.a.,0,W,74,SiO2,11,0.000,0.185,0,0,100,700,10,4.0,4.5,1.5,0.75,3,4.63,2.19,1.29,0.90,2.66,0.95,47.30,27.86,19.44,57.45,20.52
WOx/SiO2,n.a.,0,n.a.,0,W,74,SiO2,11,0.000,0.185,0,0,100,700,15,6.0,6.8,2.3,0.50,3,3.29,1.19,0.78,0.41,1.74,0.35,36.17,23.71,12.46,52.89,10.64
WOx/SiO2,n.a.,0,n.a.,0,W,74,SiO2,11,0.000,0.185,0,0,100,700,20,8.0,9.0,3.0,0.38,3,2.37,0.90,0.67,0.23,1.20,0.26,37.97,28.27,9.70,50.63,10.97
WOx/SiO2,n.a.,0,n.a.,0,W,74,SiO2,11,0.000,0.185,0,0,100,700,10,4.0,4.8,1.2,0.75,4,3.61,1.42,0.90,0.52,1.71,0.47,39.34,24.93,14.40,47.37,13.02
WOx/SiO2,n.a.,0,n.a.,0,W,74,SiO2,11,0.000,0.185,0,0,100,700,15,6.0,7.2,1.8,0.50,4,2.41,1.00,0.72,0.28,1.16,0.25,41.49,29.88,11.62,48.13,10.37
WOx/SiO2,n.a.,0,n.a.,0,W,74,SiO2,11,0.000,0.185,0,0,100,700,20,8.0,9.6,2.4,0.38,4,1.95,0.73,0.50,0.23,1.03,0.19,37.44,25.64,11.79,52.82,9.74
WOx/SiO2,n.a.,0,n.a.,0,W,74,SiO2,11,0.000,0.185,0,0,100,700,10,4.0,5.1,0.9,0.75,6,2.33,0.86,0.57,0.29,1.21,0.26,36.91,24.46,12.45,51.93,11.16
WOx/SiO2,n.a.,0,n.a.,0,W,74,SiO2,11,0.000,0.185,0,0,100,700,15,6.0,7.7,1.3,0.50,6,1.95,0.73,0.51,0.22,1.02,0.21,37.44,26.15,11.28,52.31,10.77
WOx/SiO2,n.a.,0,n.a.,0,W,74,SiO2,11,0.000,0.185,0,0,100,700,20,8.0,10.3,1.7,0.38,6,1.36,0.49,0.39,0.10,0.73,0.14,36.03,28.68,7.35,53.68,10.29
WOx/SiO2,n.a.,0,n.a.,0,W,74,SiO2,11,0.000,0.185,0,0,100,700,10,7.0,2.0,1.0,0.75,2,4.28,0.94,0.84,0.10,2.68,0.66,21.96,19.63,2.34,62.62,15.42
WOx/SiO2,n.a.,0,n.a.,0,W,74,SiO2,11,0.000,0.185,0,0,100,700,15,10.5,3.0,1.5,0.50,2,3.46,0.81,0.76,0.05,2.17,0.41,23.41,21.97,1.45,62.72,11.85
WOx/SiO2,n.a.,0,n.a.,0,W,74,SiO2,11,0.000,0.185,0,0,100,700,20,14.0,4.0,2.0,0.38,2,2.76,0.69,0.53,0.16,2.09,0.29,25.00,19.20,5.80,75.72,10.51
WOx/SiO2,n.a.,0,n.a.,0,W,74,SiO2,11,0.000,0.185,0,0,100,700,10,7.0,2.3,0.8,0.75,3,3.50,0.63,0.63,0.00,2.51,0.41,18.00,18.00,0.00,71.71,11.71
WOx/SiO2,n.a.,0,n.a.,0,W,74,SiO2,11,0.000,0.185,0,0,100,700,15,10.5,3.4,1.1,0.50,3,2.74,0.49,0.37,0.12,1.74,0.27,17.88,13.50,4.38,63.50,9.85
WOx/SiO2,n.a.,0,n.a.,0,W,74,SiO2,11,0.000,0.185,0,0,100,700,20,14.0,4.5,1.5,0.38,3,2.55,0.43,0.33,0.10,1.90,0.22,16.86,12.94,3.92,74.51,8.63
WOx/SiO2,n.a.,0,n.a.,0,W,74,SiO2,11,0.000,0.185,0,0,100,700,10,7.0,2.4,0.6,0.75,4,4.16,0.81,0.57,0.24,2.94,0.42,19.47,13.70,5.77,70.67,10.10
WOx/SiO2,n.a.,0,n.a.,0,W,74,SiO2,11,0.000,0.185,0,0,100,700,15,10.5,3.6,0.9,0.50,4,3.01,0.47,0.44,0.03,2.35,0.25,15.61,14.62,1.00,78.07,8.31
WOx/SiO2,n.a.,0,n.a.,0,W,74,SiO2,11,0.000,0.185,0,0,100,700,20,14.0,4.8,1.2,0.38,4,2.39,0.21,0.08,0.13,1.53,0.15,8.79,3.35,5.44,64.02,6.28
WOx/SiO2,n.a.,0,n.a.,0,W,74,SiO2,11,0.000,0.185,0,0,100,700,10,7.0,2.6,0.4,0.75,6,2.70,0.49,0.43,0.06,1.97,0.24,18.15,15.93,2.22,72.96,8.89
WOx/SiO2,n.a.,0,n.a.,0,W,74,SiO2,11,0.000,0.185,0,0,100,700,15,10.5,3.9,0.6,0.50,6,2.31,0.28,0.19,0.09,1.89,0.14,12.12,8.23,3.90,81.82,6.06
WOx/SiO2,n.a.,0,n.a.,0,W,74,SiO2,11,0.000,0.185,0,0,100,700,20,14.0,5.1,0.9,0.38,6,2.23,0.11,0.03,0.08,2.02,0.10,4.93,1.35,3.59,90.58,4.48
Na/SiO2,n.a.,0,Na,11,n.a.,0,SiO2,11,0.370,0.000,0,100,0,850,10,1.5,5.7,2.8,0.75,2,28.51,3.79,0.75,3.04,28.33,6.57,13.29,2.63,10.66,99.37,23.04
Na/SiO2,n.a.,0,Na,11,n.a.,0,SiO2,11,0.370,0.000,0,100,0,850,15,2.3,8.5,4.3,0.50,2,37.75,2.93,0.96,1.97,28.42,6.39,7.76,2.54,5.22,75.28,16.93
Na/SiO2,n.a.,0,Na,11,n.a.,0,SiO2,11,0.370,0.000,0,100,0,850,20,3.0,11.3,5.7,0.38,2,36.62,2.24,1.09,1.15,28.01,6.37,6.12,2.98,3.14,76.49,17.39
Na/SiO2,n.a.,0,Na,11,n.a.,0,SiO2,11,0.370,0.000,0,100,0,850,10,1.5,6.4,2.1,0.75,3,23.74,1.19,0.66,0.53,18.50,4.05,5.01,2.78,2.23,77.93,17.06
Na/SiO2,n.a.,0,Na,11,n.a.,0,SiO2,11,0.370,0.000,0,100,0,850,15,2.3,9.6,3.2,0.50,3,23.95,1.46,0.86,0.60,18.34,4.15,6.10,3.59,2.51,76.58,17.33
Na/SiO2,n.a.,0,Na,11,n.a.,0,SiO2,11,0.370,0.000,0,100,0,850,20,3.0,12.8,4.3,0.38,3,18.41,1.75,1.08,0.67,17.33,4.08,9.51,5.87,3.64,94.13,22.16
Na/SiO2,n.a.,0,Na,11,n.a.,0,SiO2,11,0.370,0.000,0,100,0,850,10,1.5,6.8,1.7,0.75,4,18.27,1.20,0.66,0.54,14.29,2.78,6.57,3.61,2.96,78.22,15.22
Na/SiO2,n.a.,0,Na,11,n.a.,0,SiO2,11,0.370,0.000,0,100,0,850,15,2.3,10.2,2.6,0.50,4,17.88,1.56,0.89,0.67,13.20,3.10,8.72,4.98,3.75,73.83,17.34
Na/SiO2,n.a.,0,Na,11,n.a.,0,SiO2,11,0.370,0.000,0,100,0,850,20,3.0,13.6,3.4,0.38,4,17.57,1.87,1.18,0.69,12.43,3.27,10.64,6.72,3.93,70.75,18.61
Na/SiO2,n.a.,0,Na,11,n.a.,0,SiO2,11,0.370,0.000,0,100,0,850,10,1.5,7.3,1.2,0.75,6,12.81,1.21,0.59,0.62,9.70,1.91,9.45,4.61,4.84,75.72,14.91
Na/SiO2,n.a.,0,Na,11,n.a.,0,SiO2,11,0.370,0.000,0,100,0,850,15,2.3,10.9,1.8,0.50,6,12.33,1.54,0.87,0.67,8.62,2.16,12.49,7.06,5.43,69.91,17.52
Na/SiO2,n.a.,0,Na,11,n.a.,0,SiO2,11,0.370,0.000,0,100,0,850,20,3.0,14.6,2.4,0.38,6,12.20,1.94,1.09,0.85,8.05,2.20,15.90,8.93,6.97,65.98,18.03
Na/SiO2,n.a.,0,Na,11,n.a.,0,SiO2,11,0.370,0.000,0,100,0,850,10,4.0,4.0,2.0,0.75,2,30.79,2.60,0.78,1.82,29.94,5.82,8.44,2.53,5.91,97.24,18.90
Na/SiO2,n.a.,0,Na,11,n.a.,0,SiO2,11,0.370,0.000,0,100,0,850,15,6.0,6.0,3.0,0.50,2,35.58,1.41,0.93,0.48,28.32,5.86,3.96,2.61,1.35,79.60,16.47
Na/SiO2,n.a.,0,Na,11,n.a.,0,SiO2,11,0.370,0.000,0,100,0,850,20,8.0,8.0,4.0,0.38,2,28.00,1.72,1.13,0.59,25.25,6.35,6.14,4.04,2.11,90.18,22.68
Na/SiO2,n.a.,0,Na,11,n.a.,0,SiO2,11,0.370,0.000,0,100,0,850,10,4.0,4.5,1.5,0.75,3,19.14,1.08,0.71,0.37,19.02,3.76,5.64,3.71,1.93,99.37,19.64
Na/SiO2,n.a.,0,Na,11,n.a.,0,SiO2,11,0.370,0.000,0,100,0,850,15,6.0,6.8,2.3,0.50,3,18.16,1.68,1.05,0.63,16.02,4.49,9.25,5.78,3.47,88.22,24.72
Na/SiO2,n.a.,0,Na,11,n.a.,0,SiO2,11,0.370,0.000,0,100,0,850,20,8.0,9.0,3.0,0.38,3,18.98,2.19,1.32,0.87,15.65,4.44,11.54,6.95,4.58,82.46,23.39
Na/SiO2,n.a.,0,Na,11,n.a.,0,SiO2,11,0.370,0.000,0,100,0,850,10,4.0,4.8,1.2,0.75,4,18.04,1.23,0.66,0.57,13.99,2.83,6.82,3.66,3.16,77.55,15.69
Na/SiO2,n.a.,0,Na,11,n.a.,0,SiO2,11,0.370,0.000,0,100,0,850,15,6.0,7.2,1.8,0.50,4,17.19,1.85,1.09,0.76,12.04,3.31,10.76,6.34,4.42,70.04,19.26
Na/SiO2,n.a.,0,Na,11,n.a.,0,SiO2,11,0.370,0.000,0,100,0,850,20,8.0,9.6,2.4,0.38,4,12.41,3.02,1.50,1.52,10.50,3.72,24.34,12.09,12.25,84.61,29.98
Na/SiO2,n.a.,0,Na,11,n.a.,0,SiO2,11,0.370,0.000,0,100,0,850,10,4.0,5.1,0.9,0.75,6,11.90,1.35,0.70,0.65,8.65,1.90,11.34,5.88,5.46,72.69,15.97
Na/SiO2,n.a.,0,Na,11,n.a.,0,SiO2,11,0.370,0.000,0,100,0,850,15,6.0,7.7,1.3,0.50,6,12.10,2.25,1.18,1.07,7.24,2.60,18.60,9.75,8.84,59.83,21.49
Na/SiO2,n.a.,0,Na,11,n.a.,0,SiO2,11,0.370,0.000,0,100,0,850,20,8.0,10.3,1.7,0.38,6,6.74,4.58,1.42,3.16,4.96,1.85,67.95,21.07,46.88,73.59,27.45
Na/SiO2,n.a.,0,Na,11,n.a.,0,SiO2,11,0.370,0.000,0,100,0,850,10,7.0,2.0,1.0,0.75,2,28.94,1.77,1.21,0.56,23.80,7.41,6.12,4.18,1.94,82.24,25.60
Na/SiO2,n.a.,0,Na,11,n.a.,0,SiO2,11,0.370,0.000,0,100,0,850,15,10.5,3.0,1.5,0.50,2,29.84,3.31,1.26,2.05,21.37,8.07,11.09,4.22,6.87,71.62,27.04
Na/SiO2,n.a.,0,Na,11,n.a.,0,SiO2,11,0.370,0.000,0,100,0,850,20,14.0,4.0,2.0,0.38,2,28.07,7.55,1.73,5.82,16.86,5.53,26.90,6.16,20.73,60.06,19.70
Na/SiO2,n.a.,0,Na,11,n.a.,0,SiO2,11,0.370,0.000,0,100,0,850,10,7.0,2.3,0.8,0.75,3,19.72,2.50,1.33,1.17,15.35,6.48,12.68,6.74,5.93,77.84,32.86
Na/SiO2,n.a.,0,Na,11,n.a.,0,SiO2,11,0.370,0.000,0,100,0,850,15,10.5,3.4,1.1,0.50,3,18.50,6.49,1.58,4.91,11.01,3.37,35.08,8.54,26.54,59.51,18.22
Na/SiO2,n.a.,0,Na,11,n.a.,0,SiO2,11,0.370,0.000,0,100,0,850,20,14.0,4.5,1.5,0.38,3,13.96,6.45,2.00,4.45,8.63,1.95,46.20,14.33,31.88,61.82,13.97
Na/SiO2,n.a.,0,Na,11,n.a.,0,SiO2,11,0.370,0.000,0,100,0,850,10,7.0,2.4,0.6,0.75,4,15.27,3.68,1.33,2.35,9.99,4.11,24.10,8.71,15.39,65.42,26.92
Na/SiO2,n.a.,0,Na,11,n.a.,0,SiO2,11,0.370,0.000,0,100,0,850,15,10.5,3.6,0.9,0.50,4,10.75,4.93,1.51,3.42,6.78,1.55,45.86,14.05,31.81,63.07,14.42
Na/SiO2,n.a.,0,Na,11,n.a.,0,SiO2,11,0.370,0.000,0,100,0,850,20,14.0,4.8,1.2,0.38,4,8.79,4.38,1.60,2.78,5.12,0.98,49.83,18.20,31.63,58.25,11.15
Na/SiO2,n.a.,0,Na,11,n.a.,0,SiO2,11,0.370,0.000,0,100,0,850,10,7.0,2.6,0.4,0.75,6,8.90,4.14,1.41,2.73,7.07,1.80,46.52,15.84,30.67,79.44,20.22
Na/SiO2,n.a.,0,Na,11,n.a.,0,SiO2,11,0.370,0.000,0,100,0,850,15,10.5,3.9,0.6,0.50,6,5.89,4.01,1.42,2.59,4.60,1.08,68.08,24.11,43.97,78.10,18.34
Na/SiO2,n.a.,0,Na,11,n.a.,0,SiO2,11,0.370,0.000,0,100,0,850,20,14.0,5.1,0.9,0.38,6,5.06,3.18,1.34,1.84,3.48,0.51,62.85,26.48,36.36,68.77,10.08
Na/SiO2,n.a.,0,Na,11,n.a.,0,SiO2,11,0.370,0.000,0,100,0,800,10,1.5,5.7,2.8,0.75,2,34.76,7.33,1.37,5.96,23.75,6.80,21.09,3.94,17.15,68.33,19.56
Na/SiO2,n.a.,0,Na,11,n.a.,0,SiO2,11,0.370,0.000,0,100,0,800,15,2.3,8.5,4.3,0.50,2,30.85,7.62,1.61,6.01,24.52,6.57,24.70,5.22,19.48,79.48,21.30
Na/SiO2,n.a.,0,Na,11,n.a.,0,SiO2,11,0.370,0.000,0,100,0,800,20,3.0,11.3,5.7,0.38,2,29.76,7.58,1.81,5.77,23.68,5.98,25.47,6.08,19.39,79.57,20.09
Na/SiO2,n.a.,0,Na,11,n.a.,0,SiO2,11,0.370,0.000,0,100,0,800,10,1.5,6.4,2.1,0.75,3,21.33,5.47,1.35,4.12,15.47,4.17,25.64,6.33,19.32,72.53,19.55
Na/SiO2,n.a.,0,Na,11,n.a.,0,SiO2,11,0.370,0.000,0,100,0,800,15,2.3,9.6,3.2,0.50,3,21.26,5.46,1.61,3.85,13.65,4.04,25.68,7.57,18.11,64.21,19.00
Na/SiO2,n.a.,0,Na,11,n.a.,0,SiO2,11,0.370,0.000,0,100,0,800,20,3.0,12.8,4.3,0.38,3,17.55,7.20,2.04,5.16,11.01,3.62,41.03,11.62,29.40,62.74,20.63
Na/SiO2,n.a.,0,Na,11,n.a.,0,SiO2,11,0.370,0.000,0,100,0,800,10,1.5,6.8,1.7,0.75,4,12.85,3.76,1.38,2.38,10.71,3.18,29.26,10.74,18.52,83.35,24.75
Na/SiO2,n.a.,0,Na,11,n.a.,0,SiO2,11,0.370,0.000,0,100,0,800,15,2.3,10.2,2.6,0.50,4,11.14,5.68,1.77,3.91,8.00,3.01,50.99,15.89,35.10,71.81,27.02
Na/SiO2,n.a.,0,Na,11,n.a.,0,SiO2,11,0.370,0.000,0,100,0,800,20,3.0,13.6,3.4,0.38,4,8.57,6.58,2.00,4.58,5.46,1.72,76.78,23.34,53.44,63.71,20.07
Na/SiO2,n.a.,0,Na,11,n.a.,0,SiO2,11,0.370,0.000,0,100,0,800,10,1.5,7.3,1.2,0.75,6,5.82,3.44,1.35,2.09,5.69,2.36,59.11,23.20,35.91,97.77,40.55
Na/SiO2,n.a.,0,Na,11,n.a.,0,SiO2,11,0.370,0.000,0,100,0,800,15,2.3,10.9,1.8,0.50,6,8.82,4.91,1.66,3.25,2.87,1.04,55.67,18.82,36.85,32.54,11.79
Na/SiO2,n.a.,0,Na,11,n.a.,0,SiO2,11,0.370,0.000,0,100,0,800,20,3.0,14.6,2.4,0.38,6,6.07,4.01,1.60,2.41,1.49,0.56,66.06,26.36,39.70,24.55,9.23
Na/SiO2,n.a.,0,Na,11,n.a.,0,SiO2,11,0.370,0.000,0,100,0,800,10,4.0,4.0,2.0,0.75,2,29.60,3.83,1.34,2.49,22.83,6.91,12.94,4.53,8.41,77.13,23.34
Na/SiO2,n.a.,0,Na,11,n.a.,0,SiO2,11,0.370,0.000,0,100,0,800,15,6.0,6.0,3.0,0.50,2,27.09,5.36,1.86,3.50,18.21,7.39,19.79,6.87,12.92,67.22,27.28
Na/SiO2,n.a.,0,Na,11,n.a.,0,SiO2,11,0.370,0.000,0,100,0,800,20,8.0,8.0,4.0,0.38,2,25.84,8.01,2.13,5.88,14.41,5.71,31.00,8.24,22.76,55.77,22.10
Na/SiO2,n.a.,0,Na,11,n.a.,0,SiO2,11,0.370,0.000,0,100,0,800,10,4.0,4.5,1.5,0.75,3,19.28,4.00,1.60,2.40,11.92,5.16,20.75,8.30,12.45,61.83,26.76
Na/SiO2,n.a.,0,Na,11,n.a.,0,SiO2,11,0.370,0.000,0,100,0,800,15,6.0,6.8,2.3,0.50,3,14.99,6.98,1.91,5.07,7.24,3.40,46.56,12.74,33.82,48.30,22.68
Na/SiO2,n.a.,0,Na,11,n.a.,0,SiO2,11,0.370,0.000,0,100,0,800,20,8.0,9.0,3.0,0.38,3,10.54,6.58,2.10,4.48,5.28,1.52,62.43,19.92,42.50,50.09,14.42
Na/SiO2,n.a.,0,Na,11,n.a.,0,SiO2,11,0.370,0.000,0,100,0,800,10,4.0,4.8,1.2,0.75,4,11.23,4.92,1.55,3.37,7.20,3.13,43.81,13.80,30.01,64.11,27.87
Na/SiO2,n.a.,0,Na,11,n.a.,0,SiO2,11,0.370,0.000,0,100,0,800,15,6.0,7.2,1.8,0.50,4,6.43,5.51,1.84,3.67,3.49,1.21,85.69,28.62,57.08,54.28,18.82
Na/SiO2,n.a.,0,Na,11,n.a.,0,SiO2,11,0.370,0.000,0,100,0,800,20,8.0,9.6,2.4,0.38,4,6.99,4.49,1.67,2.82,1.85,0.65,64.23,23.89,40.34,26.47,9.30
Na/SiO2,n.a.,0,Na,11,n.a.,0,SiO2,11,0.370,0.000,0,100,0,800,10,4.0,5.1,0.9,0.75,6,7.29,4.20,1.42,2.78,2.03,1.07,57.61,19.48,38.13,27.85,14.68
Na/SiO2,n.a.,0,Na,11,n.a.,0,SiO2,11,0.370,0.000,0,100,0,800,15,6.0,7.7,1.3,0.50,6,4.18,3.14,1.36,1.78,0.56,0.47,75.12,32.54,42.58,13.40,11.24
Na/SiO2,n.a.,0,Na,11,n.a.,0,SiO2,11,0.370,0.000,0,100,0,800,20,8.0,10.3,1.7,0.38,6,3.21,2.77,1.33,1.44,0.10,0.35,86.29,41.43,44.86,3.12,10.90
Na/SiO2,n.a.,0,Na,11,n.a.,0,SiO2,11,0.370,0.000,0,100,0,800,10,7.0,2.0,1.0,0.75,2,22.36,6.80,1.90,4.90,9.00,3.75,30.41,8.50,21.91,40.25,16.77
Na/SiO2,n.a.,0,Na,11,n.a.,0,SiO2,11,0.370,0.000,0,100,0,800,15,10.5,3.0,1.5,0.50,2,13.35,5.88,2.24,3.64,4.14,1.60,44.04,16.78,27.27,31.01,11.99
Na/SiO2,n.a.,0,Na,11,n.a.,0,SiO2,11,0.370,0.000,0,100,0,800,20,14.0,4.0,2.0,0.38,2,8.49,4.67,2.14,2.53,2.46,0.92,55.01,25.21,29.80,28.98,10.84
Na/SiO2,n.a.,0,Na,11,n.a.,0,SiO2,11,0.370,0.000,0,100,0,800,10,7.0,2.3,0.8,0.75,3,9.21,4.95,1.80,3.15,2.50,1.54,53.75,19.54,34.20,27.14,16.72
Na/SiO2,n.a.,0,Na,11,n.a.,0,SiO2,11,0.370,0.000,0,100,0,800,15,10.5,3.4,1.1,0.50,3,5.20,3.55,1.69,1.86,0.42,0.69,68.27,32.50,35.77,8.08,13.27
Na/SiO2,n.a.,0,Na,11,n.a.,0,SiO2,11,0.370,0.000,0,100,0,800,20,14.0,4.5,1.5,0.38,3,4.71,2.68,1.56,1.12,0.46,0.42,56.90,33.12,23.78,9.77,8.92
Na/SiO2,n.a.,0,Na,11,n.a.,0,SiO2,11,0.370,0.000,0,100,0,800,10,7.0,2.4,0.6,0.75,4,6.11,3.61,1.73,1.88,0.62,0.88,59.08,28.31,30.77,10.15,14.40
Na/SiO2,n.a.,0,Na,11,n.a.,0,SiO2,11,0.370,0.000,0,100,0,800,15,10.5,3.6,0.9,0.50,4,4.53,2.19,1.25,0.94,0.77,0.45,48.34,27.59,20.75,17.00,9.93
Na/SiO2,n.a.,0,Na,11,n.a.,0,SiO2,11,0.370,0.000,0,100,0,800,20,14.0,4.8,1.2,0.38,4,3.71,1.81,1.05,0.76,1.26,0.27,48.79,28.30,20.49,33.96,7.28
Na/SiO2,n.a.,0,Na,11,n.a.,0,SiO2,11,0.370,0.000,0,100,0,800,10,7.0,2.6,0.4,0.75,6,3.18,2.37,1.37,1.00,0.10,0.53,74.53,43.08,31.45,3.14,16.67
Na/SiO2,n.a.,0,Na,11,n.a.,0,SiO2,11,0.370,0.000,0,100,0,800,15,10.5,3.9,0.6,0.50,6,1.49,1.24,0.49,0.75,1.03,0.28,83.22,32.89,50.34,69.13,18.79
Na/SiO2,n.a.,0,Na,11,n.a.,0,SiO2,11,0.370,0.000,0,100,0,800,20,14.0,5.1,0.9,0.38,6,2.62,1.05,0.65,0.40,1.37,0.20,40.08,24.81,15.27,52.29,7.63
Na/SiO2,n.a.,0,Na,11,n.a.,0,SiO2,11,0.370,0.000,0,100,0,775,10,1.5,5.7,2.8,0.75,2,29.18,4.97,1.60,3.37,22.45,7.01,17.03,5.48,11.55,76.94,24.02
Na/SiO2,n.a.,0,Na,11,n.a.,0,SiO2,11,0.370,0.000,0,100,0,775,15,2.3,8.5,4.3,0.50,2,25.79,5.33,2.02,3.31,20.25,7.18,20.67,7.83,12.83,78.52,27.84
Na/SiO2,n.a.,0,Na,11,n.a.,0,SiO2,11,0.370,0.000,0,100,0,775,20,3.0,11.3,5.7,0.38,2,24.48,7.87,2.32,5.55,17.69,5.78,32.15,9.48,22.67,72.26,23.61
Na/SiO2,n.a.,0,Na,11,n.a.,0,SiO2,11,0.370,0.000,0,100,0,775,10,1.5,6.4,2.1,0.75,3,17.16,3.79,1.72,2.07,12.35,5.19,22.09,10.02,12.06,71.97,30.24
Na/SiO2,n.a.,0,Na,11,n.a.,0,SiO2,11,0.370,0.000,0,100,0,775,15,2.3,9.6,3.2,0.50,3,14.14,6.58,2.11,4.47,9.55,4.12,46.53,14.92,31.61,67.54,29.14
Na/SiO2,n.a.,0,Na,11,n.a.,0,SiO2,11,0.370,0.000,0,100,0,775,20,3.0,12.8,4.3,0.38,3,10.60,6.84,2.20,4.64,6.66,1.58,64.53,20.75,43.77,62.83,14.91
Na/SiO2,n.a.,0,Na,11,n.a.,0,SiO2,11,0.370,0.000,0,100,0,775,10,1.5,6.8,1.7,0.75,4,11.57,4.96,1.75,3.21,7.57,3.02,42.87,15.13,27.74,65.43,26.10
Na/SiO2,n.a.,0,Na,11,n.a.,0,SiO2,11,0.370,0.000,0,100,0,775,15,2.3,10.2,2.6,0.50,4,11.49,5.96,2.01,3.95,4.27,1.27,51.87,17.49,34.38,37.16,11.05
Na/SiO2,n.a.,0,Na,11,n.a.,0,SiO2,11,0.370,0.000,0,100,0,775,20,3.0,13.6,3.4,0.38,4,8.21,4.93,2.01,2.92,2.60,0.68,60.05,24.48,35.57,31.67,8.28
Na/SiO2,n.a.,0,Na,11,n.a.,0,SiO2,11,0.370,0.000,0,100,0,775,10,1.5,7.3,1.2,0.75,6,8.25,4.61,1.56,3.05,2.59,1.05,55.88,18.91,36.97,31.39,12.73
Na/SiO2,n.a.,0,Na,11,n.a.,0,SiO2,11,0.370,0.000,0,100,0,775,15,2.3,10.9,1.8,0.50,6,5.02,3.48,1.49,1.99,1.05,0.49,69.32,29.68,39.64,20.92,9.76
Na/SiO2,n.a.,0,Na,11,n.a.,0,SiO2,11,0.370,0.000,0,100,0,775,20,3.0,14.6,2.4,0.38,6,4.56,2.66,1.31,1.35,0.45,0.30,58.33,28.73,29.61,9.87,6.58
Na/SiO2,n.a.,0,Na,11,n.a.,0,SiO2,11,0.370,0.000,0,100,0,775,10,4.0,4.0,2.0,0.75,2,28.56,5.36,1.87,3.49,19.24,6.71,18.77,6.55,12.22,67.37,23.49
Na/SiO2,n.a.,0,Na,11,n.a.,0,SiO2,11,0.370,0.000,0,100,0,775,15,6.0,6.0,3.0,0.50,2,21.93,8.00,2.14,5.86,13.08,4.68,36.48,9.76,26.72,59.64,21.34
Na/SiO2,n.a.,0,Na,11,n.a.,0,SiO2,11,0.370,0.000,0,100,0,775,20,8.0,8.0,4.0,0.38,2,14.20,7.55,2.41,5.14,9.35,2.21,53.17,16.97,36.20,65.85,15.56
Na/SiO2,n.a.,0,Na,11,n.a.,0,SiO2,11,0.370,0.000,0,100,0,775,10,4.0,4.5,1.5,0.75,3,15.15,6.70,1.82,4.88,7.84,2.94,44.22,12.01,32.21,51.75,19.41
Na/SiO2,n.a.,0,Na,11,n.a.,0,SiO2,11,0.370,0.000,0,100,0,775,15,6.0,6.8,2.3,0.50,3,10.35,5.41,1.96,3.45,3.90,1.03,52.27,18.94,33.33,37.68,9.95
Na/SiO2,n.a.,0,Na,11,n.a.,0,SiO2,11,0.370,0.000,0,100,0,775,20,8.0,9.0,3.0,0.38,3,6.17,4.27,1.90,2.37,2.09,0.60,69.21,30.79,38.41,33.87,9.72
Na/SiO2,n.a.,0,Na,11,n.a.,0,SiO2,11,0.370,0.000,0,100,0,775,10,4.0,4.8,1.2,0.75,4,5.67,5.07,1.81,3.26,3.70,1.28,89.42,31.92,57.50,65.26,22.57
Na/SiO2,n.a.,0,Na,11,n.a.,0,SiO2,11,0.370,0.000,0,100,0,775,15,6.0,7.2,1.8,0.50,4,5.58,3.73,1.59,2.14,1.29,0.57,66.85,28.49,38.35,23.12,10.22
Na/SiO2,n.a.,0,Na,11,n.a.,0,SiO2,11,0.370,0.000,0,100,0,775,20,8.0,9.6,2.4,0.38,4,3.52,2.75,1.37,1.38,0.44,0.34,78.13,38.92,39.20,12.50,9.66
Na/SiO2,n.a.,0,Na,11,n.a.,0,SiO2,11,0.370,0.000,0,100,0,775,10,4.0,5.1,0.9,0.75,6,4.15,2.86,1.18,1.68,0.76,0.53,68.92,28.43,40.48,18.31,12.77
Na/SiO2,n.a.,0,Na,11,n.a.,0,SiO2,11,0.370,0.000,0,100,0,775,15,6.0,7.7,1.3,0.50,6,3.50,1.95,1.01,0.94,0.14,0.29,55.71,28.86,26.86,4.00,8.29
Na/SiO2,n.a.,0,Na,11,n.a.,0,SiO2,11,0.370,0.000,0,100,0,775,20,8.0,10.3,1.7,0.38,6,3.12,1.71,0.96,0.75,0.46,0.22,54.81,30.77,24.04,14.74,7.05
Na/SiO2,n.a.,0,Na,11,n.a.,0,SiO2,11,0.370,0.000,0,100,0,775,10,7.0,2.0,1.0,0.75,2,10.54,4.96,1.74,3.22,3.49,1.50,47.06,16.51,30.55,33.11,14.23
Na/SiO2,n.a.,0,Na,11,n.a.,0,SiO2,11,0.370,0.000,0,100,0,775,15,10.5,3.0,1.5,0.50,2,5.31,3.26,1.81,1.45,0.83,0.69,61.39,34.09,27.31,15.63,12.99
Na/SiO2,n.a.,0,Na,11,n.a.,0,SiO2,11,0.370,0.000,0,100,0,775,20,14.0,4.0,2.0,0.38,2,3.78,2.39,1.40,0.99,0.90,0.49,63.23,37.04,26.19,23.81,12.96
Na/SiO2,n.a.,0,Na,11,n.a.,0,SiO2,11,0.370,0.000,0,100,0,775,10,7.0,2.3,0.8,0.75,3,3.99,3.18,1.65,1.53,0.30,0.69,79.70,41.35,38.35,7.52,17.29
Na/SiO2,n.a.,0,Na,11,n.a.,0,SiO2,11,0.370,0.000,0,100,0,775,15,10.5,3.4,1.1,0.50,3,3.18,2.01,1.27,0.74,0.81,0.36,63.21,39.94,23.27,25.47,11.32
Na/SiO2,n.a.,0,Na,11,n.a.,0,SiO2,11,0.370,0.000,0,100,0,775,20,14.0,4.5,1.5,0.38,3,3.29,1.57,0.89,0.68,1.44,0.28,47.72,27.05,20.67,43.77,8.51
Na/SiO2,n.a.,0,Na,11,n.a.,0,SiO2,11,0.370,0.000,0,100,0,775,10,7.0,2.4,0.6,0.75,4,3.76,2.18,1.24,0.94,0.71,0.44,57.98,32.98,25.00,18.88,11.70
Na/SiO2,n.a.,0,Na,11,n.a.,0,SiO2,11,0.370,0.000,0,100,0,775,15,10.5,3.6,0.9,0.50,4,2.32,1.02,0.59,0.43,1.28,0.25,43.97,25.43,18.53,55.17,10.78
Na/SiO2,n.a.,0,Na,11,n.a.,0,SiO2,11,0.370,0.000,0,100,0,775,20,14.0,4.8,1.2,0.38,4,2.70,0.78,0.53,0.25,1.75,0.16,28.89,19.63,9.26,64.81,5.93
Na/SiO2,n.a.,0,Na,11,n.a.,0,SiO2,11,0.370,0.000,0,100,0,775,10,7.0,2.6,0.4,0.75,6,2.18,1.15,0.63,0.52,0.71,0.32,52.75,28.90,23.85,32.57,14.68
Na/SiO2,n.a.,0,Na,11,n.a.,0,SiO2,11,0.370,0.000,0,100,0,775,15,10.5,3.9,0.6,0.50,6,2.59,0.90,0.63,0.27,1.48,0.22,34.75,24.32,10.42,57.14,8.49
Na/SiO2,n.a.,0,Na,11,n.a.,0,SiO2,11,0.370,0.000,0,100,0,775,20,14.0,5.1,0.9,0.38,6,2.80,0.59,0.51,0.08,2.02,0.19,21.07,18.21,2.86,72.14,6.79
Na/SiO2,n.a.,0,Na,11,n.a.,0,SiO2,11,0.370,0.000,0,100,0,750,10,1.5,5.7,2.8,0.75,2,27.54,5.83,1.94,3.89,20.20,6.50,21.17,7.04,14.12,73.35,23.60
Na/SiO2,n.a.,0,Na,11,n.a.,0,SiO2,11,0.370,0.000,0,100,0,750,15,2.3,8.5,4.3,0.50,2,22.14,8.23,2.35,5.88,15.81,5.16,37.17,10.61,26.56,71.41,23.31
Na/SiO2,n.a.,0,Na,11,n.a.,0,SiO2,11,0.370,0.000,0,100,0,750,20,3.0,11.3,5.7,0.38,2,15.05,8.02,2.54,5.48,11.35,2.62,53.29,16.88,36.41,75.42,17.41
Na/SiO2,n.a.,0,Na,11,n.a.,0,SiO2,11,0.370,0.000,0,100,0,750,10,1.5,6.4,2.1,0.75,3,14.85,6.86,2.02,4.84,8.74,3.03,46.20,13.60,32.59,58.86,20.40
Na/SiO2,n.a.,0,Na,11,n.a.,0,SiO2,11,0.370,0.000,0,100,0,750,15,2.3,9.6,3.2,0.50,3,7.17,6.05,2.15,3.90,5.48,1.47,84.38,29.99,54.39,76.43,20.50
Na/SiO2,n.a.,0,Na,11,n.a.,0,SiO2,11,0.370,0.000,0,100,0,750,20,3.0,12.8,4.3,0.38,3,8.13,4.63,2.07,2.56,2.80,0.70,56.95,25.46,31.49,34.44,8.61
Na/SiO2,n.a.,0,Na,11,n.a.,0,SiO2,11,0.370,0.000,0,100,0,750,10,1.5,6.8,1.7,0.75,4,7.27,5.28,1.82,3.46,4.08,1.33,72.63,25.03,47.59,56.12,18.29
Na/SiO2,n.a.,0,Na,11,n.a.,0,SiO2,11,0.370,0.000,0,100,0,750,15,2.3,10.2,2.6,0.50,4,6.43,3.88,1.71,2.17,1.92,0.62,60.34,26.59,33.75,29.86,9.64
Na/SiO2,n.a.,0,Na,11,n.a.,0,SiO2,11,0.370,0.000,0,100,0,750,20,3.0,13.6,3.4,0.38,4,4.24,2.94,1.53,1.41,0.95,0.35,69.34,36.08,33.25,22.41,8.25
Na/SiO2,n.a.,0,Na,11,n.a.,0,SiO2,11,0.370,0.000,0,100,0,750,10,1.5,7.3,1.2,0.75,6,4.68,3.09,1.36,1.73,1.03,0.56,66.03,29.06,36.97,22.01,11.97
Na/SiO2,n.a.,0,Na,11,n.a.,0,SiO2,11,0.370,0.000,0,100,0,750,15,2.3,10.9,1.8,0.50,6,3.44,2.15,1.15,1.00,0.20,0.31,62.50,33.43,29.07,5.81,9.01
Na/SiO2,n.a.,0,Na,11,n.a.,0,SiO2,11,0.370,0.000,0,100,0,750,20,3.0,14.6,2.4,0.38,6,4.68,1.66,1.03,0.63,0.23,0.20,35.47,22.01,13.46,4.91,4.27
Na/SiO2,n.a.,0,Na,11,n.a.,0,SiO2,11,0.370,0.000,0,100,0,750,10,4.0,4.0,2.0,0.75,2,19.74,7.41,2.00,5.41,12.80,4.04,37.54,10.13,27.41,64.84,20.47
Na/SiO2,n.a.,0,Na,11,n.a.,0,SiO2,11,0.370,0.000,0,100,0,750,15,6.0,6.0,3.0,0.50,2,10.79,6.09,2.26,3.83,6.57,1.72,56.44,20.95,35.50,60.89,15.94
Na/SiO2,n.a.,0,Na,11,n.a.,0,SiO2,11,0.370,0.000,0,100,0,750,20,8.0,8.0,4.0,0.38,2,9.17,4.86,2.12,2.74,3.37,0.94,53.00,23.12,29.88,36.75,10.25
Na/SiO2,n.a.,0,Na,11,n.a.,0,SiO2,11,0.370,0.000,0,100,0,750,10,4.0,4.5,1.5,0.75,3,8.31,5.04,2.06,2.98,3.65,1.33,60.65,24.79,35.86,43.92,16.00
Na/SiO2,n.a.,0,Na,11,n.a.,0,SiO2,11,0.370,0.000,0,100,0,750,15,6.0,6.8,2.3,0.50,3,5.16,3.27,1.63,1.64,1.27,0.62,63.37,31.59,31.78,24.61,12.02
Na/SiO2,n.a.,0,Na,11,n.a.,0,SiO2,11,0.370,0.000,0,100,0,750,20,8.0,9.0,3.0,0.38,3,3.33,2.57,1.43,1.14,0.39,0.37,77.18,42.94,34.23,11.71,11.11
Na/SiO2,n.a.,0,Na,11,n.a.,0,SiO2,11,0.370,0.000,0,100,0,750,10,4.0,4.8,1.2,0.75,4,5.45,3.41,1.53,1.88,1.30,0.74,62.57,28.07,34.50,23.85,13.58
Na/SiO2,n.a.,0,Na,11,n.a.,0,SiO2,11,0.370,0.000,0,100,0,750,15,6.0,7.2,1.8,0.50,4,2.62,2.15,1.24,0.91,0.08,0.39,82.06,47.33,34.73,3.05,14.89
Na/SiO2,n.a.,0,Na,11,n.a.,0,SiO2,11,0.370,0.000,0,100,0,750,20,8.0,9.6,2.4,0.38,4,2.08,1.66,1.02,0.64,0.46,0.23,79.81,49.04,30.77,22.12,11.06
Na/SiO2,n.a.,0,Na,11,n.a.,0,SiO2,11,0.370,0.000,0,100,0,750,10,4.0,5.1,0.9,0.75,6,2.31,1.80,1.00,0.80,0.04,0.36,77.92,43.29,34.63,1.73,15.58
Na/SiO2,n.a.,0,Na,11,n.a.,0,SiO2,11,0.370,0.000,0,100,0,750,15,6.0,7.7,1.3,0.50,6,5.33,1.22,0.79,0.43,0.64,0.23,22.89,14.82,8.07,12.01,4.32
Na/SiO2,n.a.,0,Na,11,n.a.,0,SiO2,11,0.370,0.000,0,100,0,750,20,8.0,10.3,1.7,0.38,6,3.61,0.91,0.62,0.29,0.80,0.16,25.21,17.17,8.03,22.16,4.43
Na/SiO2,n.a.,0,Na,11,n.a.,0,SiO2,11,0.370,0.000,0,100,0,750,10,7.0,2.0,1.0,0.75,2,3.80,3.07,1.79,1.28,0.45,0.80,80.79,47.11,33.68,11.84,21.05
Na/SiO2,n.a.,0,Na,11,n.a.,0,SiO2,11,0.370,0.000,0,100,0,750,15,10.5,3.0,1.5,0.50,2,4.09,2.19,1.31,0.88,1.16,0.50,53.55,32.03,21.52,28.36,12.22
Na/SiO2,n.a.,0,Na,11,n.a.,0,SiO2,11,0.370,0.000,0,100,0,750,20,14.0,4.0,2.0,0.38,2,4.13,1.42,1.15,0.27,2.36,0.34,34.38,27.85,6.54,57.14,8.23
Na/SiO2,n.a.,0,Na,11,n.a.,0,SiO2,11,0.370,0.000,0,100,0,750,10,7.0,2.3,0.8,0.75,3,2.56,1.64,1.07,0.57,0.69,0.49,64.06,41.80,22.27,26.95,19.14
Na/SiO2,n.a.,0,Na,11,n.a.,0,SiO2,11,0.370,0.000,0,100,0,750,15,10.5,3.4,1.1,0.50,3,3.43,1.18,1.07,0.11,1.91,0.34,34.40,31.20,3.21,55.69,9.91
Na/SiO2,n.a.,0,Na,11,n.a.,0,SiO2,11,0.370,0.000,0,100,0,750,20,14.0,4.5,1.5,0.38,3,3.40,0.81,0.73,0.08,2.36,0.23,23.82,21.47,2.35,69.41,6.76
Na/SiO2,n.a.,0,Na,11,n.a.,0,SiO2,11,0.370,0.000,0,100,0,750,10,7.0,2.4,0.6,0.75,4,3.03,1.34,0.94,0.40,1.33,0.36,44.22,31.02,13.20,43.89,11.88
Na/SiO2,n.a.,0,Na,11,n.a.,0,SiO2,11,0.370,0.000,0,100,0,750,15,10.5,3.6,0.9,0.50,4,2.82,0.69,0.69,0.00,1.87,0.27,24.47,24.47,0.00,66.31,9.57
Na/SiO2,n.a.,0,Na,11,n.a.,0,SiO2,11,0.370,0.000,0,100,0,750,20,14.0,4.8,1.2,0.38,4,3.03,0.64,0.43,0.21,2.16,0.24,21.12,14.19,6.93,71.29,7.92
Na/SiO2,n.a.,0,Na,11,n.a.,0,SiO2,11,0.370,0.000,0,100,0,750,10,7.0,2.6,0.4,0.75,6,2.60,0.74,0.51,0.23,1.58,0.28,28.46,19.62,8.85,60.77,10.77
Na/SiO2,n.a.,0,Na,11,n.a.,0,SiO2,11,0.370,0.000,0,100,0,750,15,10.5,3.9,0.6,0.50,6,2.49,0.50,0.35,0.15,1.83,0.17,20.08,14.06,6.02,73.49,6.83
Na/SiO2,n.a.,0,Na,11,n.a.,0,SiO2,11,0.370,0.000,0,100,0,750,20,14.0,5.1,0.9,0.38,6,2.51,0.41,0.39,0.02,1.99,0.14,16.33,15.54,0.80,79.28,5.58
Na/SiO2,n.a.,0,Na,11,n.a.,0,SiO2,11,0.370,0.000,0,100,0,700,10,1.5,5.7,2.8,0.75,2,15.25,6.87,2.43,4.44,11.24,2.82,45.05,15.93,29.11,73.70,18.49
Na/SiO2,n.a.,0,Na,11,n.a.,0,SiO2,11,0.370,0.000,0,100,0,700,15,2.3,8.5,4.3,0.50,2,6.30,4.67,2.12,2.55,5.64,1.17,74.13,33.65,40.48,89.52,18.57
Na/SiO2,n.a.,0,Na,11,n.a.,0,SiO2,11,0.370,0.000,0,100,0,700,20,3.0,11.3,5.7,0.38,2,7.02,3.46,1.91,1.55,2.90,0.66,49.29,27.21,22.08,41.31,9.40
Na/SiO2,n.a.,0,Na,11,n.a.,0,SiO2,11,0.370,0.000,0,100,0,700,10,1.5,6.4,2.1,0.75,3,7.21,3.58,1.73,1.85,2.76,0.87,49.65,23.99,25.66,38.28,12.07
Na/SiO2,n.a.,0,Na,11,n.a.,0,SiO2,11,0.370,0.000,0,100,0,700,15,2.3,9.6,3.2,0.50,3,5.63,2.32,1.37,0.95,1.08,0.47,41.21,24.33,16.87,19.18,8.35
Na/SiO2,n.a.,0,Na,11,n.a.,0,SiO2,11,0.370,0.000,0,100,0,700,20,3.0,12.8,4.3,0.38,3,3.48,1.66,1.03,0.63,0.23,0.29,47.70,29.60,18.10,6.61,8.33
Na/SiO2,n.a.,0,Na,11,n.a.,0,SiO2,11,0.370,0.000,0,100,0,700,10,1.5,6.8,1.7,0.75,4,3.58,2.16,1.18,0.98,0.92,0.49,60.34,32.96,27.37,25.70,13.69
Na/SiO2,n.a.,0,Na,11,n.a.,0,SiO2,11,0.370,0.000,0,100,0,700,15,2.3,10.2,2.6,0.50,4,4.02,1.42,0.91,0.51,0.06,0.28,35.32,22.64,12.69,1.49,6.97
Na/SiO2,n.a.,0,Na,11,n.a.,0,SiO2,11,0.370,0.000,0,100,0,700,20,3.0,13.6,3.4,0.38,4,4.84,0.99,0.67,0.32,0.29,0.20,20.45,13.84,6.61,5.99,4.13
Na/SiO2,n.a.,0,Na,11,n.a.,0,SiO2,11,0.370,0.000,0,100,0,700,10,1.5,7.3,1.2,0.75,6,5.52,1.20,0.69,0.51,0.03,0.29,21.74,12.50,9.24,0.54,5.25
Na/SiO2,n.a.,0,Na,11,n.a.,0,SiO2,11,0.370,0.000,0,100,0,700,15,2.3,10.9,1.8,0.50,6,6.16,0.78,0.48,0.30,0.37,0.18,12.66,7.79,4.87,6.01,2.92
Na/SiO2,n.a.,0,Na,11,n.a.,0,SiO2,11,0.370,0.000,0,100,0,700,20,3.0,14.6,2.4,0.38,6,6.43,0.59,0.38,0.21,0.58,0.13,9.18,5.91,3.27,9.02,2.02
Na/SiO2,n.a.,0,Na,11,n.a.,0,SiO2,11,0.370,0.000,0,100,0,700,10,4.0,4.0,2.0,0.75,2,5.00,3.71,1.98,1.73,3.26,1.24,74.20,39.60,34.60,65.20,24.80
Na/SiO2,n.a.,0,Na,11,n.a.,0,SiO2,11,0.370,0.000,0,100,0,700,15,6.0,6.0,3.0,0.50,2,2.04,2.00,1.24,0.76,0.77,0.55,98.04,60.78,37.25,37.75,26.96
Na/SiO2,n.a.,0,Na,11,n.a.,0,SiO2,11,0.370,0.000,0,100,0,700,20,8.0,8.0,4.0,0.38,2,4.51,1.43,0.88,0.55,0.22,0.30,31.71,19.51,12.20,4.88,6.65
Na/SiO2,n.a.,0,Na,11,n.a.,0,SiO2,11,0.370,0.000,0,100,0,700,10,4.0,4.5,1.5,0.75,3,2.00,1.78,1.15,0.63,0.48,0.43,89.00,57.50,31.50,24.00,21.50
Na/SiO2,n.a.,0,Na,11,n.a.,0,SiO2,11,0.370,0.000,0,100,0,700,15,6.0,6.8,2.3,0.50,3,1.80,1.01,0.70,0.31,0.43,0.24,56.11,38.89,17.22,23.89,13.33
Na/SiO2,n.a.,0,Na,11,n.a.,0,SiO2,11,0.370,0.000,0,100,0,700,20,8.0,9.0,3.0,0.38,3,2.71,0.81,0.62,0.19,0.84,0.17,29.89,22.88,7.01,31.00,6.27
Na/SiO2,n.a.,0,Na,11,n.a.,0,SiO2,11,0.370,0.000,0,100,0,700,10,4.0,4.8,1.2,0.75,4,2.41,1.21,0.75,0.46,0.23,0.26,50.21,31.12,19.09,9.54,10.79
Na/SiO2,n.a.,0,Na,11,n.a.,0,SiO2,11,0.370,0.000,0,100,0,700,15,6.0,7.2,1.8,0.50,4,3.75,0.72,0.47,0.25,0.63,0.16,19.20,12.53,6.67,16.80,4.27
Na/SiO2,n.a.,0,Na,11,n.a.,0,SiO2,11,0.370,0.000,0,100,0,700,20,8.0,9.6,2.4,0.38,4,5.06,0.49,0.35,0.14,0.94,0.12,9.68,6.92,2.77,18.58,2.37
Na/SiO2,n.a.,0,Na,11,n.a.,0,SiO2,11,0.370,0.000,0,100,0,700,10,4.0,5.1,0.9,0.75,6,4.78,0.65,0.47,0.18,0.64,0.16,13.60,9.83,3.77,13.39,3.35
Na/SiO2,n.a.,0,Na,11,n.a.,0,SiO2,11,0.370,0.000,0,100,0,700,15,6.0,7.7,1.3,0.50,6,4.98,0.42,0.38,0.04,0.86,0.10,8.43,7.63,0.80,17.27,2.01
Na/SiO2,n.a.,0,Na,11,n.a.,0,SiO2,11,0.370,0.000,0,100,0,700,20,8.0,10.3,1.7,0.38,6,5.59,0.34,0.24,0.10,1.01,0.08,6.08,4.29,1.79,18.07,1.43
Na/SiO2,n.a.,0,Na,11,n.a.,0,SiO2,11,0.370,0.000,0,100,0,700,10,7.0,2.0,1.0,0.75,2,2.66,0.79,0.71,0.08,1.53,0.34,29.70,26.69,3.01,57.52,12.78
Na/SiO2,n.a.,0,Na,11,n.a.,0,SiO2,11,0.370,0.000,0,100,0,700,15,10.5,3.0,1.5,0.50,2,2.58,0.50,0.48,0.02,1.88,0.24,19.38,18.60,0.78,72.87,9.30
Na/SiO2,n.a.,0,Na,11,n.a.,0,SiO2,11,0.370,0.000,0,100,0,700,20,14.0,4.0,2.0,0.38,2,2.60,0.51,0.41,0.10,2.39,0.26,19.62,15.77,3.85,91.92,10.00
Na/SiO2,n.a.,0,Na,11,n.a.,0,SiO2,11,0.370,0.000,0,100,0,700,10,7.0,2.3,0.8,0.75,3,3.82,0.59,0.35,0.24,1.91,0.21,15.45,9.16,6.28,50.00,5.50
Na/SiO2,n.a.,0,Na,11,n.a.,0,SiO2,11,0.370,0.000,0,100,0,700,15,10.5,3.4,1.1,0.50,3,2.06,0.22,0.13,0.09,1.97,0.13,10.68,6.31,4.37,95.63,6.31
Na/SiO2,n.a.,0,Na,11,n.a.,0,SiO2,11,0.370,0.000,0,100,0,700,20,14.0,4.5,1.5,0.38,3,2.60,0.54,0.39,0.15,2.23,0.12,20.77,15.00,5.77,85.77,4.62
Na/SiO2,n.a.,0,Na,11,n.a.,0,SiO2,11,0.370,0.000,0,100,0,700,10,7.0,2.4,0.6,0.75,4,1.72,0.27,0.13,0.14,1.27,0.17,15.70,7.56,8.14,73.84,9.88
Na/SiO2,n.a.,0,Na,11,n.a.,0,SiO2,11,0.370,0.000,0,100,0,700,15,10.5,3.6,0.9,0.50,4,2.33,0.28,0.24,0.04,1.94,0.10,12.02,10.30,1.72,83.26,4.29
Na/SiO2,n.a.,0,Na,11,n.a.,0,SiO2,11,0.370,0.000,0,100,0,700,20,14.0,4.8,1.2,0.38,4,2.21,0.23,0.13,0.10,2.05,0.12,10.41,5.88,4.52,92.76,5.43
Na/SiO2,n.a.,0,Na,11,n.a.,0,SiO2,11,0.370,0.000,0,100,0,700,10,7.0,2.6,0.4,0.75,6,1.91,0.30,0.29,0.01,1.50,0.10,15.71,15.18,0.52,78.53,5.24
Na/SiO2,n.a.,0,Na,11,n.a.,0,SiO2,11,0.370,0.000,0,100,0,700,15,10.5,3.9,0.6,0.50,6,1.83,0.65,0.47,0.18,1.61,0.13,35.52,25.68,9.84,87.98,7.10
Na/SiO2,n.a.,0,Na,11,n.a.,0,SiO2,11,0.370,0.000,0,100,0,700,20,14.0,5.1,0.9,0.38,6,2.55,0.29,0.25,0.04,2.15,0.11,11.37,9.80,1.57,84.31,4.31
